Repository: GianFossi/Materials

# MaterialLibrary

Libreria F# per dati e calcoli sui materiali, con database SQLite ASME 2025,
applicazione desktop Windows per la manutenzione e componente aggiuntivo Excel.

## Da dove iniziare

La documentazione segue due percorsi distinti:

| Percorso | Prima lettura | Approfondimenti |
|---|---|---|
| **1. Come è strutturato il database** | [Database: file, identità, curve e provenienza](docs/asme-materials-db.md) | [Modelli della libreria](docs/material-models.md), [API](docs/library-api.md) |
| **2.

File: database/data/external-pressure-xml/CC-2682.xml
<?xml version="1.0" encoding="utf-8"?>
<!-- Author: Copilot; Last revision: 2026-11-01; Purpose: Typed Code Case external-pressure chart coordinates with explicit source units. -->
<ExternalPressureCodeCaseChart name="2682" figure="1M" codeCase="2682" sourcePdf="C:\Users\ganfossi\Documents\PV Repository\Codes &amp; Regulations\ASME-ANSI\ASME BPVC 2025 Edition\ASME BPVC CODE CASES.pdf" tablePdfPages="523" material="S30815" ordinate="B" units="A=dimensionless; B=MPa; Temperature=degC; Time=hr" status="normalized-points-review-required" psiToMPa="0.006894757293168361" figurePdfPages="520,522" pointCount="122">
  <ReferenceData>ASME BPVC Code Cases, Boilers and Pressure Vessels, 2025; Case 2682; 1M</ReferenceData>
  <Notes>Numeric coordinates transcribed from the cited tabular chart data, not digitized from plot images. Source continuation exponents are explicit; original ordinates and units are retained per point. Source order is preserved. No extrapolation or engineering approval is implied. Check all Code Case restrictions, current acceptance, and source values before engineering use.</Notes>
  <Curves count="8">
    <Curve sourceLabel="0" pointCount="18" durationHours="0" temperatureC="900">
      <Point A="1E-05" B="6.7E-01" sourceOrdinate="6.7E-01" sourceOrdinateUnit="MPa" sourceHeaderOrdinateUnit="MPa" sourcePdfPage="523" />
      <Point A="2.6E-05" B="1.72E+00" sourceOrdinate="1.72E+00" sourceOrdinateUnit="MPa" sourceHeaderOrdinateUnit="MPa" sourcePdfPage="523" />
      <Point A="3.9E-05" B="2.59E+00" sourceOrdinate="2.59E+00" sourceOrdinateUnit="MPa" sourceHeaderOrdinateUnit="MPa" sourcePdfPage="523" />
      <Point A="5.2E-05" B="3.45E+00" sourceOrdinate="3.45E+00" sourceOrdinateUnit="MPa" sourceHeaderOrdinateUnit="MPa" sourcePdfPage="523" />
      <Point A="7.8E-05" B="5.17E+00" sourceOrdinate="5.17E+00" sourceOrdinateUnit="MPa" sourceHeaderOrdinateUnit="MPa" sourcePdfPage="523" />
      <Point A="1.04E-04" B="6.9E+00" sourceOrdinate="6.9E+00" sourceOrdinateUnit="MPa" sourceHeaderOrdinateUnit="MPa" sourcePdfPage="523" />
      <Point A="1.3E-04" B="8.62E+00" sourceOrdinate="8.62E+00" sourceOrdinateUnit="MPa" sourceHeaderOrdinateUnit="MPa" sourcePdfPage="523" />
      <Point A="1.56E-04" B="1.034E+01" sourceOrdinate="1.034E+01" sourceOrdinateUnit="MPa" sourceHeaderOrdinateUnit="MPa" sourcePdfPage="523" />
      <Point A="1.82E-04" B="1.207E+01" sourceOrdinate="1.207E+01" sourceOrdinateUnit="MPa" sourceHeaderOrdinateUnit="MPa" sourcePdfPage="523" />
      <Point A="2.08E-04" B="1.379E+01" sourceOrdinate="1.379E+01" sourceOrdinateUnit="MPa" sourceHeaderOrdinateUnit="MPa" sourcePdfPage="523" />
      <Point A="2.6E-04" B="1.724E+01" sourceOrdinate="1.724E+01" sourceOrdinateUnit="MPa" sourceHeaderOrdinateUnit="MPa" sourcePdfPage="523" />
      <Point A="5.04E-04" B="2.069E+01" sourceOrdinate="2.069E+01" sourceOrdinateUnit="MPa" sourceHeaderOrdinateUnit="MPa" sourcePdfPage="523" />
      <Point A="1.15E-03" B="2.413E+01" sourceOrdinate="2.413E+01" sourceOrdinateUnit="MPa" sourceHeaderOrdinateUnit="MPa" sourcePdfPage="523" />
      <Point A="2.33E-03" B="2.758E+01" sourceOrdinate="2.758E+01" sourceOrdinateUnit="MPa" sourceHeaderOrdinateUnit="MPa" sourcePdfPage="523" />
      <Point A="4.46E-03" B="3.103E+01" sourceOrdinate="3.103E+01" sourceOrdinateUnit="MPa" sourceHeaderOrdinateUnit="MPa" sourcePdfPage="523" />
      <Point A="8.34E-03" B="3.448E+01" sourceOrdinate="3.448E+01" sourceOrdinateUnit="MPa" sourceHeaderOrdinateUnit="MPa" sourcePdfPage="523" />
      <Point A="1.37E-02" B="3.723E+01" sourceOrdinate="3.723E+01" sourceOrdinateUnit="MPa" sourceHeaderOrdinateUnit="MPa" sourcePdfPage="523" />
      <Point A="1E-01" B="3.723E+01" sourceOrdinate="3.723E+01" sourceOrdinateUnit="MPa" sourceHeaderOrdinateUnit="MPa" sourcePdfPage="523" />
    </Curve>
    <Curve sourceLabel="1" pointCount="16" durationHours="1" temperatureC="900">
      <Point A="1E-05" B="6.6E-01" sourceOrdinate="6.6E-01" sourceOrdinateUnit="MPa" sourceHeaderOrdinateUnit="MPa" sourcePdfPage="523" />
      <Point A="2.66E-05" B="1.72E+00" sourceOrdinate="1.72E+00" sourceOrdinateUnit="MPa" sourceHeaderOrdinateUnit="MPa" sourcePdfPage="523" />
      <Point A="4.12E-05" B="2.59E+00" sourceOrdinate="2.59E+00" sourceOrdinateUnit="MPa" sourceHeaderOrdinateUnit="MPa" sourcePdfPage="523" />
      <Point A="5.78E-05" B="3.45E+00" sourceOrdinate="3.45E+00" sourceOrdinateUnit="MPa" sourceHeaderOrdinateUnit="MPa" sourcePdfPage="523" />
      <Point A="1.02E-04" B="5.17E+00" sourceOrdinate="5.17E+00" sourceOrdinateUnit="MPa" sourceHeaderOrdinateUnit="MPa" sourcePdfPage="523" />
      <Point A="1.73E-04" B="6.9E+00" sourceOrdinate="6.9E+00" sourceOrdinateUnit="MPa" sourceHeaderOrdinateUnit="MPa" sourcePdfPage="523" />
      <Point A="2.94E-04" B="8.62E+00" sourceOrdinate="8.62E+00" sourceOrdinateUnit="MPa" sourceHeaderOrdinateUnit="MPa" sourcePdfPage="523" />
      <Point A="4.98E-04" B="1.034E+01" sourceOrdinate="1.034E+01" sourceOrdinateUnit="MPa" sourceHeaderOrdinateUnit="MPa" sourcePdfPage="523" />
      <Point A="8.34E-04" B="1.207E+01" sourceOrdinate="1.207E+01" sourceOrdinateUnit="MPa" sourceHeaderOrdinateUnit="MPa" sourcePdfPage="523" />
      <Point A="1.38E-03" B="1.379E+01" sourceOrdinate="1.379E+01" sourceOrdinateUnit="MPa" sourceHeaderOrdinateUnit="MPa" sourcePdfPage="523" />
      <Point A="3.52E-03" B="1.724E+01" sourceOrdinate="1.724E+01" sourceOrdinateUnit="MPa" sourceHeaderOrdinateUnit="MPa" sourcePdfPage="523" />
      <Point A="8.52E-03" B="2.069E+01" sourceOrdinate="2.069E+01" sourceOrdinateUnit="MPa" sourceHeaderOrdinateUnit="MPa" sourcePdfPage="523" />
      <Point A="1.91E-02" B="2.413E+01" sourceOrdinate="2.413E+01" sourceOrdinateUnit="MPa" sourceHeaderOrdinateUnit="MPa" sourcePdfPage="523" />
      <Point A="4.01E-02" B="2.758E+01" sourceOrdinate="2.758E+01" sourceOrdinateUnit="MPa" sourceHeaderOrdinateUnit="MPa" sourcePdfPage="523" />
      <Point A="7.98E-02" B="3.103E+01" sourceOrdinate="3.103E+01" sourceOrdinateUnit="MPa" sourceHeaderOrdinateUnit="MPa" sourcePdfPage="523" />
      <Point A="1E-01" B="3.22E+01" sourceOrdinate="3.22E+01" sourceOrdinateUnit="MPa" sourceHeaderOrdinateUnit="MPa" sourcePdfPage="523" />
    </Curve>
    <Curve sourceLabel="10" pointCount="18" durationHours="10" temperatureC="900">
      <Point A="1E-05" B="6.5E-01" sourceOrdinate="6.5E-01" sourceOrdinateUnit="MPa" sourceHeaderOrdinateUnit="MPa" sourcePdfPage="523" />
      <Point A="1.67E-05" B="1.03E+00" sourceOrdinate="1.03E+00" sourceOrdinateUnit="MPa" sourceHeaderOrdinateUnit="MPa" sourcePdfPage="523" />
      <Point A="2.36E-05" B="1.38E+00" sourceOrdinate="1.38E+00" sourceOrdinateUnit="MPa" sourceHeaderOrdinateUnit="MPa" sourcePdfPage="523" />
      <Point A="4.16E-05" B="2.07E+00" sourceOrdinate="2.07E+00" sourceOrdinateUnit="MPa" sourceHeaderOrdinateUnit="MPa" sourcePdfPage="523" />
      <Point A="6.87E-05" B="2.76E+00" sourceOrdinate="2.76E+00" sourceOrdinateUnit="MPa" sourceHeaderOrdinateUnit="MPa" sourcePdfPage="523" />
      <Point A="1.1E-04" B="3.45E+00" sourceOrdinate="3.45E+00" sourceOrdinateUnit="MPa" sourceHeaderOrdinateUnit="MPa" sourcePdfPage="523" />
      <Point A="3.18E-04" B="5.17E+00" sourceOrdinate="5.17E+00" sourceOrdinateUnit="MPa" sourceHeaderOrdinateUnit="MPa" sourcePdfPage="523" />
      <Point A="5.12E-04" B="6.03E+00" sourceOrdinate="6.03E+00" sourceOrdinateUnit="MPa" sourceHeaderOrdinateUnit="MPa" sourcePdfPage="523" />
      <Point A="7.96E-04" B="6.9E+00" sourceOrdinate="6.9E+00" sourceOrdinateUnit="MPa" sourceHeaderOrdinateUnit="MPa" sourcePdfPage="523" />
      <Point A="1.77E-03" B="8.62E+00" sourceOrdinate="8.62E+00" sourceOrdinateUnit="MPa" sourceHeaderOrdinateUnit="MPa" sourcePdfPage="523" />
      <Point A="3.57E-03" B="1.034E+01" sourceOrdinate="1.034E+01" sourceOrdinateUnit="MPa" sourceHeaderOrdinateUnit="MPa" sourcePdfPage="523" />
      <Point A="6.71E-03" B="1.207E+01" sourceOrdinate="1.207E+01" sourceOrdinateUnit="MPa" sourceHeaderOrdinateUnit="MPa" sourcePdfPage="523" />
      <Point A="1.19E-02" B="1.379E+01" sourceOrdinate="1.379E+01" sourceOrdinateUnit="MPa" sourceHeaderOrdinateUnit="MPa" sourcePdfPage="523" />
      <Point A="2.01E-02" B="1.551E+01" sourceOrdinate="1.551E+01" sourceOrdinateUnit="MPa" sourceHeaderOrdinateUnit="MPa" sourcePdfPage="523" />
      <Point A="3.29E-02" B="1.724E+01" sourceOrdinate="1.724E+01" sourceOrdinateUnit="MPa" sourceHeaderOrdinateUnit="MPa" sourcePdfPage="523" />
      <Point A="5.21E-02" B="1.896E+01" sourceOrdinate="1.896E+01" sourceOrdinateUnit="MPa" sourceHeaderOrdinateUnit="MPa" sourcePdfPage="523" />
      <Point A="8.06E-02" B="2.069E+01" sourceOrdinate="2.069E+01" sourceOrdinateUnit="MPa" sourceHeaderOrdinateUnit="MPa" sourcePdfPage="523" />
      <Point A="1E-01" B="2.158E+01" sourceOrdinate="2.158E+01" sourceOrdinateUnit="MPa" sourceHeaderOrdinateUnit="MPa" sourcePdfPage="523" />
    </Curve>
    <Curve sourceLabel="100" pointCount="19" durationHours="100" temperatureC="900">
      <Point A="1E-05" B="5.6E-01" sourceOrdinate="5.6E-01" sourceOrdinateUnit="MPa" sourceHeaderOrdinateUnit="MPa" sourcePdfPage="523" />
      <Point A="2.67E-05" B="1.03E+00" sourceOrdinate="1.03E+00" sourceOrdinateUnit="MPa" sourceHeaderOrdinateUnit="MPa" sourcePdfPage="523" />
      <Point A="4.87E-05" B="1.38E+00" sourceOrdinate="1.38E+00" sourceOrdinateUnit="MPa" sourceHeaderOrdinateUnit="MPa" sourcePdfPage="523" />
      <Point A="1.35E-04" B="2.07E+00" sourceOrdinate="2.07E+00" sourceOrdinateUnit="MPa" sourceHeaderOrdinateUnit="MPa" sourcePdfPage="523" />
      <Point A="3.12E-04" B="2.76E+00" sourceOrdinate="2.76E+00" sourceOrdinateUnit="MPa" sourceHeaderOrdinateUnit="MPa" sourcePdfPage="523" />
      <Point A="6.29E-04" B="3.45E+00" sourceOrdinate="3.45E+00" sourceOrdinateUnit="MPa" sourceHeaderOrdinateUnit="MPa" sourcePdfPage="523" />
      <Point A="2.48E-03" B="5.17E+00" sourceOrdinate="5.17E+00" sourceOrdinateUnit="MPa" sourceHeaderOrdinateUnit="MPa" sourcePdfPage="523" />
      <Point A="4.3E-03" B="6.03E+00" sourceOrdinate="6.03E+00" sourceOrdinateUnit="MPa" sourceHeaderOrdinateUnit="MPa" sourcePdfPage="523" />
      <Point A="7.03E-03" B="6.9E+00" sourceOrdinate="6.9E+00" sourceOrdinateUnit="MPa" sourceHeaderOrdinateUnit="MPa" sourcePdfPage="523" />
      <Point A="1.1E-02" B="7.76E+00" sourceOrdinate="7.76E+00" sourceOrdinateUnit="MPa" sourceHeaderOrdinateUnit="MPa" sourcePdfPage="523" />
      <Point A="1.65E-02" B="8.62E+00" sourceOrdinate="8.62E+00" sourceOrdinateUnit="MPa" sourceHeaderOrdinateUnit="MPa" sourcePdfPage="523" />
      <Point A="2.41E-02" B="9.48E+00" sourceOrdinate="9.48E+00" sourceOrdinateUnit="MPa" sourceHeaderOrdinateUnit="MPa" sourcePdfPage="523" />
      <Point A="3.43E-02" B="1.034E+01" sourceOrdinate="1.034E+01" sourceOrdinateUnit="MPa" sourceHeaderOrdinateUnit="MPa" sourcePdfPage="523" />
      <Point A="4.78E-02" B="1.12E+01" sourceOrdinate="1.12E+01" sourceOrdinateUnit="MPa" sourceHeaderOrdinateUnit="MPa" sourcePdfPage="523" />
      <Point A="6.54E-02" B="1.207E+01" sourceOrdinate="1.207E+01" sourceOrdinateUnit="MPa" sourceHeaderOrdinateUnit="MPa" sourcePdfPage="523" />
      <Point A="7.38E-02" B="1.241E+01" sourceOrdinate="1.241E+01" sourceOrdinateUnit="MPa" sourceHeaderOrdinateUnit="MPa" sourcePdfPage="523" />
      <Point A="8.31E-02" B="1.276E+01" sourceOrdinate="1.276E+01" sourceOrdinateUnit="MPa" sourceHeaderOrdinateUnit="MPa" sourcePdfPage="523" />
      <Point A="9.33E-02" B="1.31E+01" sourceOrdinate="1.31E+01" sourceOrdinateUnit="MPa" sourceHeaderOrdinateUnit="MPa" sourcePdfPage="523" />
      <Point A="1E-01" B="1.331E+01" sourceOrdinate="1.331E+01" sourceOrdinateUnit="MPa" sourceHeaderOrdinateUnit="MPa" sourcePdfPage="523" />
    </Curve>
    <Curve sourceLabel="1000" pointCount="17" durationHours="1000" temperatureC="900">
      <Point A="1E-05" B="3.7E-01" sourceOrdinate="3.7E-01" sourceOrdinateUnit="MPa" sourceHeaderOrdinateUnit="MPa" sourcePdfPage="523" />
      <Point A="1.25E-05" B="4.1E-01" sourceOrdinate="4.1E-01" sourceOrdinateUnit="MPa" sourceHeaderOrdinateUnit="MPa" sourcePdfPage="523" />
      <Point A="4.14E-05" B="6.9E-01" sourceOrdinate="6.9E-01" sourceOrdinateUnit="MPa" sourceHeaderOrdinateUnit="MPa" sourcePdfPage="523" />
      <Point A="1.27E-04" B="1.03E+00" sourceOrdinate="1.03E+00" sourceOrdinateUnit="MPa" sourceHeaderOrdinateUnit="MPa" sourcePdfPage="523" />
      <Point A="3E-04" B="1.38E+00" sourceOrdinate="1.38E+00" sourceOrdinateUnit="MPa" sourceHeaderOrdinateUnit="MPa" sourcePdfPage="523" />
      <Point A="1.07E-03" B="2.07E+00" sourceOrdinate="2.07E+00" sourceOrdinateUnit="MPa" sourceHeaderOrdinateUnit="MPa" sourcePdfPage="523" />
      <Point A="2.75E-03" B="2.76E+00" sourceOrdinate="2.76E+00" sourceOrdinateUnit="MPa" sourceHeaderOrdinateUnit="MPa" sourcePdfPage="523" />
      <Point A="5.83E-03" B="3.45E+00" sourceOrdinate="3.45E+00" sourceOrdinateUnit="MPa" sourceHeaderOrdinateUnit="MPa" sourcePdfPage="523" />
      <Point A="1.88E-02" B="4.83E+00" sourceOrdinate="4.83E+00" sourceOrdinateUnit="MPa" sourceHeaderOrdinateUnit="MPa" sourcePdfPage="523" />
      <Point A="2.4E-02" B="5.17E+00" sourceOrdinate="5.17E+00" sourceOrdinateUnit="MPa" sourceHeaderOrdinateUnit="MPa" sourcePdfPage="523" />
      <Point A="3.04E-02" B="5.52E+00" sourceOrdinate="5.52E+00" sourceOrdinateUnit="MPa" sourceHeaderOrdinateUnit="MPa" sourcePdfPage="523" />
      <Point A="3.79E-02" B="5.86E+00" sourceOrdinate="5.86E+00" sourceOrdinateUnit="MPa" sourceHeaderOrdinateUnit="MPa" sourcePdfPage="523" />
      <Point A="4.68E-02" B="6.21E+00" sourceOrdinate="6.21E+00" sourceOrdinateUnit="MPa" sourceHeaderOrdinateUnit="MPa" sourcePdfPage="523" />
      <Point A="5.72E-02" B="6.55E+00" sourceOrdinate="6.55E+00" sourceOrdinateUnit="MPa" sourceHeaderOrdinateUnit="MPa" sourcePdfPage="523" />
      <Point A="6.93E-02" B="6.9E+00" sourceOrdinate="6.9E+00" sourceOrdinateUnit="MPa" sourceHeaderOrdinateUnit="MPa" sourcePdfPage="523" />
      <Point A="8.34E-02" B="7.24E+00" sourceOrdinate="7.24E+00" sourceOrdinateUnit="MPa" sourceHeaderOrdinateUnit="MPa" sourcePdfPage="523" />
      <Point A="1E-01" B="7.58E+00" sourceOrdinate="7.58E+00" sourceOrdinateUnit="MPa" sourceHeaderOrdinateUnit="MPa" sourcePdfPage="523" />
    </Curve>
    <Curve sourceLabel="10,000" pointCount="11" durationHours="10000" temperatureC="900">
      <Point A="1E-05" B="2E-01" sourceOrdinate="2E-01" sourceOrdinateUnit="MPa" sourceHeaderOrdinateUnit="MPa" sourcePdfPage="523" />
      <Point A="2.2E-05" B="2.8E-01" sourceOrdinate="2.8E-01" sourceOrdinateUnit="MPa" sourceHeaderOrdinateUnit="MPa" sourcePdfPage="523" />
      <Point A="4.08E-05" B="3.4E-01" sourceOrdinate="3.4E-01" sourceOrdinateUnit="MPa" sourceHeaderOrdinateUnit="MPa" sourcePdfPage="523" />
      <Point A="6.9E-05" B="4.1E-01" sourceOrdinate="4.1E-01" sourceOrdinateUnit="MPa" sourceHeaderOrdinateUnit="MPa" sourcePdfPage="523" />
      <Point A="3.2E-04" B="6.9E-01" sourceOrdinate="6.9E-01" sourceOrdinateUnit="MPa" sourceHeaderOrdinateUnit="MPa" sourcePdfPage="523" />
      <Point A="1.13E-03" B="1.03E+00" sourceOrdinate="1.03E+00" sourceOrdinateUnit="MPa" sourceHeaderOrdinateUnit="MPa" sourcePdfPage="523" />
      <Point A="2.81E-03" B="1.38E+00" sourceOrdinate="1.38E+00" sourceOrdinateUnit="MPa" sourceHeaderOrdinateUnit="MPa" sourcePdfPage="523" />
      <Point A="1.05E-02" B="2.07E+00" sourceOrdinate="2.07E+00" sourceOrdinateUnit="MPa" sourceHeaderOrdinateUnit="MPa" sourcePdfPage="523" />
      <Point A="2.71E-02" B="2.76E+00" sourceOrdinate="2.76E+00" sourceOrdinateUnit="MPa" sourceHeaderOrdinateUnit="MPa" sourcePdfPage="523" />
      <Point A="5.78E-02" B="3.45E+00" sourceOrdinate="3.45E+00" sourceOrdinateUnit="MPa" sourceHeaderOrdinateUnit="MPa" sourcePdfPage="523" />
      <Point A="1E-01" B="4.04E+00" sourceOrdinate="4.04E+00" sourceOrdinateUnit="MPa" sourceHeaderOrdinateUnit="MPa" sourcePdfPage="523" />
    </Curve>
    <Curve sourceLabel="100,000" pointCount="11" durationHours="100000" temperatureC="900">
      <Point A="1E-05" B="1E-01" sourceOrdinate="1E-01" sourceOrdinateUnit="MPa" sourceHeaderOrdinateUnit="MPa" sourcePdfPage="523" />
      <Point A="2.31E-05" B="1.4E-01" sourceOrdinate="1.4E-01" sourceOrdinateUnit="MPa" sourceHeaderOrdinateUnit="MPa" sourcePdfPage="523" />
      <Point A="4.43E-05" B="1.7E-01" sourceOrdinate="1.7E-01" sourceOrdinateUnit="MPa" sourceHeaderOrdinateUnit="MPa" sourcePdfPage="523" />
      <Point A="7.64E-05" B="2.1E-01" sourceOrdinate="2.1E-01" sourceOrdinateUnit="MPa" sourceHeaderOrdinateUnit="MPa" sourcePdfPage="523" />
      <Point A="1.83E-04" B="2.8E-01" sourceOrdinate="2.8E-01" sourceOrdinateUnit="MPa" sourceHeaderOrdinateUnit="MPa" sourcePdfPage="523" />
      <Point A="3.62E-04" B="3.4E-01" sourceOrdinate="3.4E-01" sourceOrdinateUnit="MPa" sourceHeaderOrdinateUnit="MPa" sourcePdfPage="523" />
      <Point A="6.34E-04" B="4.1E-01" sourceOrdinate="4.1E-01" sourceOrdinateUnit="MPa" sourceHeaderOrdinateUnit="MPa" sourcePdfPage="523" />
      <Point A="3.11E-03" B="6.9E-01" sourceOrdinate="6.9E-01" sourceOrdinateUnit="MPa" sourceHeaderOrdinateUnit="MPa" sourcePdfPage="523" />
      <Point A="1.12E-02" B="1.03E+00" sourceOrdinate="1.03E+00" sourceOrdinateUnit="MPa" sourceHeaderOrdinateUnit="MPa" sourcePdfPage="523" />
      <Point A="2.8E-02" B="1.38E+00" sourceOrdinate="1.38E+00" sourceOrdinateUnit="MPa" sourceHeaderOrdinateUnit="MPa" sourcePdfPage="523" />
      <Point A="1E-01" B="2.04E+00" sourceOrdinate="2.04E+00" sourceOrdinateUnit="MPa" sourceHeaderOrdinateUnit="MPa" sourcePdfPage="523" />
    </Curve>
    <Curve sourceLabel="200,000" pointCount="12" durationHours="200000" temperatureC="900">
      <Point A="1E-05" B="8E-02" sourceOrdinate="8E-02" sourceOrdinateUnit="MPa" sourceHeaderOrdinateUnit="MPa" sourcePdfPage="523" />
      <Point A="1.89E-05" B="1E-01" sourceOrdinate="1E-01" sourceOrdinateUnit="MPa" sourceHeaderOrdinateUnit="MPa" sourcePdfPage="523" />
      <Point A="4.4E-05" B="1.4E-01" sourceOrdinate="1.4E-01" sourceOrdinateUnit="MPa" sourceHeaderOrdinateUnit="MPa" sourcePdfPage="523" />
      <Point A="8.61E-05" B="1.7E-01" sourceOrdinate="1.7E-01" sourceOrdinateUnit="MPa" sourceHeaderOrdinateUnit="MPa" sourcePdfPage="523" />
      <Point A="1.5E-04" B="2.1E-01" sourceOrdinate="2.1E-01" sourceOrdinateUnit="MPa" sourceHeaderOrdinateUnit="MPa" sourcePdfPage="523" />
      <Point A="3.61E-04" B="2.8E-01" sourceOrdinate="2.8E-01" sourceOrdinateUnit="MPa" sourceHeaderOrdinateUnit="MPa" sourcePdfPage="523" />
      <Point A="7.18E-04" B="3.4E-01" sourceOrdinate="3.4E-01" sourceOrdinateUnit="MPa" sourceHeaderOrdinateUnit="MPa" sourcePdfPage="523" />
      <Point A="1.26E-03" B="4.1E-01" sourceOrdinate="4.1E-01" sourceOrdinateUnit="MPa" sourceHeaderOrdinateUnit="MPa" sourcePdfPage="523" />
      <Point A="6.21E-03" B="6.9E-01" sourceOrdinate="6.9E-01" sourceOrdinateUnit="MPa" sourceHeaderOrdinateUnit="MPa" sourcePdfPage="523" />
      <Point A="2.23E-02" B="1.03E+00" sourceOrdinate="1.03E+00" sourceOrdinateUnit="MPa" sourceHeaderOrdinateUnit="MPa" sourcePdfPage="523" />
      <Point A="5.59E-02" B="1.38E+00" sourceOrdinate="1.38E+00" sourceOrdinateUnit="MPa" sourceHeaderOrdinateUnit="MPa" sourcePdfPage="523" />
      <Point A="1E-01" B="1.65E+00" sourceOrdinate="1.65E+00" sourceOrdinateUnit="MPa" sourceHeaderOrdinateUnit="MPa" sourcePdfPage="523" />
    </Curve>
  </Curves>
</ExternalPressureCodeCaseChart>

File: database/data/external-pressure-xml/CC-2684-5.xml
<?xml version="1.0" encoding="utf-8"?>
<!-- Author: Copilot; Last revision: 2026-11-01; Purpose: Typed Code Case external-pressure chart coordinates with explicit source units. -->
<ExternalPressureCodeCaseChart name="2684-5" figure="1M" codeCase="2684-5" sourcePdf="C:\Users\ganfossi\Documents\PV Repository\Codes &amp; Regulations\ASME-ANSI\ASME BPVC 2025 Edition\ASME BPVC CODE CASES.pdf" tablePdfPages="533" material="N06674" ordinate="B" units="A=dimensionless; B=MPa; Temperature=degC; Time=hr" status="normalized-points-review-required" psiToMPa="0.006894757293168361" figurePdfPages="534,535" pointCount="41">
  <ReferenceData>ASME BPVC Code Cases, Boilers and Pressure Vessels, 2025; Case 2684-5; 1M</ReferenceData>
  <Notes>Numeric coordinates transcribed from the cited tabular chart data, not digitized from plot images. Source continuation exponents are explicit; original ordinates and units are retained per point. Source order is preserved. No extrapolation or engineering approval is implied. Check all Code Case restrictions, current acceptance, and source values before engineering use.</Notes>
  <Curves count="5">
    <Curve sourceLabel="RT" pointCount="9" temperatureQualifier="roomTemperature">
      <Point A="1E-05" B="1E+00" sourceOrdinate="1E+00" sourceOrdinateUnit="MPa" sourceHeaderOrdinateUnit="MPa" sourcePdfPage="533" />
      <Point A="1.04E-04" B="1E+01" sourceOrdinate="1E+01" sourceOrdinateUnit="MPa" sourceHeaderOrdinateUnit="MPa" sourcePdfPage="533" />
      <Point A="7.29E-04" B="7E+01" sourceOrdinate="7E+01" sourceOrdinateUnit="MPa" sourceHeaderOrdinateUnit="MPa" sourcePdfPage="533" />
      <Point A="1.26E-03" B="8E+01" sourceOrdinate="8E+01" sourceOrdinateUnit="MPa" sourceHeaderOrdinateUnit="MPa" sourcePdfPage="533" />
      <Point A="2.34E-03" B="8.8E+01" sourceOrdinate="8.8E+01" sourceOrdinateUnit="MPa" sourceHeaderOrdinateUnit="MPa" sourcePdfPage="533" />
      <Point A="3.85E-03" B="9.6E+01" sourceOrdinate="9.6E+01" sourceOrdinateUnit="MPa" sourceHeaderOrdinateUnit="MPa" sourcePdfPage="533" />
      <Point A="1.02E-02" B="1.1E+02" sourceOrdinate="1.1E+02" sourceOrdinateUnit="MPa" sourceHeaderOrdinateUnit="MPa" sourcePdfPage="533" />
      <Point A="2E-02" B="1.175E+02" sourceOrdinate="1.175E+02" sourceOrdinateUnit="MPa" sourceHeaderOrdinateUnit="MPa" sourcePdfPage="533" />
      <Point A="1E-01" B="1.175E+02" sourceOrdinate="1.175E+02" sourceOrdinateUnit="MPa" sourceHeaderOrdinateUnit="MPa" sourcePdfPage="533" />
    </Curve>
    <Curve sourceLabel="100" pointCount="9" temperatureC="100" sourceTemperatureC="100">
      <Point A="1E-05" B="9E-01" sourceOrdinate="9E-01" sourceOrdinateUnit="MPa" sourceHeaderOrdinateUnit="MPa" sourcePdfPage="533" />
      <Point A="1.06E-04" B="1E+01" sourceOrdinate="1E+01" sourceOrdinateUnit="MPa" sourceHeaderOrdinateUnit="MPa" sourcePdfPage="533" />
      <Point A="6.65E-04" B="6.25E+01" sourceOrdinate="6.25E+01" sourceOrdinateUnit="MPa" sourceHeaderOrdinateUnit="MPa" sourcePdfPage="533" />
      <Point A="1.31E-03" B="7.1E+01" sourceOrdinate="7.1E+01" sourceOrdinateUnit="MPa" sourceHeaderOrdinateUnit="MPa" sourcePdfPage="533" />
      <Point A="2.97E-03" B="8.1E+01" sourceOrdinate="8.1E+01" sourceOrdinateUnit="MPa" sourceHeaderOrdinateUnit="MPa" sourcePdfPage="533" />
      <Point A="6E-03" B="9E+01" sourceOrdinate="9E+01" sourceOrdinateUnit="MPa" sourceHeaderOrdinateUnit="MPa" sourcePdfPage="533" />
      <Point A="1.12E-02" B="9.8E+01" sourceOrdinate="9.8E+01" sourceOrdinateUnit="MPa" sourceHeaderOrdinateUnit="MPa" sourcePdfPage="533" />
      <Point A="2E-02" B="1.045E+02" sourceOrdinate="1.045E+02" sourceOrdinateUnit="MPa" sourceHeaderOrdinateUnit="MPa" sourcePdfPage="533" />
      <Point A="1E-01" B="1.045E+02" sourceOrdinate="1.045E+02" sourceOrdinateUnit="MPa" sourceHeaderOrdinateUnit="MPa" sourcePdfPage="533" />
    </Curve>
    <Curve sourceLabel="300" pointCount="8" temperatureC="300" sourceTemperatureC="300">
      <Point A="1E-05" B="9E-01" sourceOrdinate="9E-01" sourceOrdinateUnit="MPa" sourceHeaderOrdinateUnit="MPa" sourcePdfPage="533" />
      <Point A="1.14E-04" B="1E+01" sourceOrdinate="1E+01" sourceOrdinateUnit="MPa" sourceHeaderOrdinateUnit="MPa" sourcePdfPage="533" />
      <Point A="6.17E-04" B="5.4E+01" sourceOrdinate="5.4E+01" sourceOrdinateUnit="MPa" sourceHeaderOrdinateUnit="MPa" sourcePdfPage="533" />
      <Point A="1.42E-03" B="6.3E+01" sourceOrdinate="6.3E+01" sourceOrdinateUnit="MPa" sourceHeaderOrdinateUnit="MPa" sourcePdfPage="533" />
      <Point A="2.52E-03" B="7E+01" sourceOrdinate="7E+01" sourceOrdinateUnit="MPa" sourceHeaderOrdinateUnit="MPa" sourcePdfPage="533" />
      <Point A="5.84E-03" B="7.8E+01" sourceOrdinate="7.8E+01" sourceOrdinateUnit="MPa" sourceHeaderOrdinateUnit="MPa" sourcePdfPage="533" />
      <Point A="2.06E-02" B="9.05E+01" sourceOrdinate="9.05E+01" sourceOrdinateUnit="MPa" sourceHeaderOrdinateUnit="MPa" sourcePdfPage="533" />
      <Point A="1E-01" B="9.05E+01" sourceOrdinate="9.05E+01" sourceOrdinateUnit="MPa" sourceHeaderOrdinateUnit="MPa" sourcePdfPage="533" />
    </Curve>
    <Curve sourceLabel="500" pointCount="8" temperatureC="500" sourceTemperatureC="500">
      <Point A="1E-05" B="8E-01" sourceOrdinate="8E-01" sourceOrdinateUnit="MPa" sourceHeaderOrdinateUnit="MPa" sourcePdfPage="533" />
      <Point A="1.22E-04" B="1E+01" sourceOrdinate="1E+01" sourceOrdinateUnit="MPa" sourceHeaderOrdinateUnit="MPa" sourcePdfPage="533" />
      <Point A="5.82E-04" B="4.8E+01" sourceOrdinate="4.8E+01" sourceOrdinateUnit="MPa" sourceHeaderOrdinateUnit="MPa" sourcePdfPage="533" />
      <Point A="8.05E-04" B="5.2E+01" sourceOrdinate="5.2E+01" sourceOrdinateUnit="MPa" sourceHeaderOrdinateUnit="MPa" sourcePdfPage="533" />
      <Point A="1.92E-03" B="5.9E+01" sourceOrdinate="5.9E+01" sourceOrdinateUnit="MPa" sourceHeaderOrdinateUnit="MPa" sourcePdfPage="533" />
      <Point A="5.22E-03" B="6.8E+01" sourceOrdinate="6.8E+01" sourceOrdinateUnit="MPa" sourceHeaderOrdinateUnit="MPa" sourcePdfPage="533" />
      <Point A="2.45E-02" B="7.95E+01" sourceOrdinate="7.95E+01" sourceOrdinateUnit="MPa" sourceHeaderOrdinateUnit="MPa" sourcePdfPage="533" />
      <Point A="1E-01" B="7.95E+01" sourceOrdinate="7.95E+01" sourceOrdinateUnit="MPa" sourceHeaderOrdinateUnit="MPa" sourcePdfPage="533" />
    </Curve>
    <Curve sourceLabel="800" pointCount="7" temperatureC="800" sourceTemperatureC="800">
      <Point A="1E-05" B="7E-01" sourceOrdinate="7E-01" sourceOrdinateUnit="MPa" sourceHeaderOrdinateUnit="MPa" sourcePdfPage="533" />
      <Point A="1.4E-04" B="1E+01" sourceOrdinate="1E+01" sourceOrdinateUnit="MPa" sourceHeaderOrdinateUnit="MPa" sourcePdfPage="533" />
      <Point A="6.29E-04" B="4.5E+01" sourceOrdinate="4.5E+01" sourceOrdinateUnit="MPa" sourceHeaderOrdinateUnit="MPa" sourcePdfPage="533" />
      <Point A="1.32E-03" B="5E+01" sourceOrdinate="5E+01" sourceOrdinateUnit="MPa" sourceHeaderOrdinateUnit="MPa" sourcePdfPage="533" />
      <Point A="3.04E-03" B="5.6E+01" sourceOrdinate="5.6E+01" sourceOrdinateUnit="MPa" sourceHeaderOrdinateUnit="MPa" sourcePdfPage="533" />
      <Point A="3.16E-02" B="7.1E+01" sourceOrdinate="7.1E+01" sourceOrdinateUnit="MPa" sourceHeaderOrdinateUnit="MPa" sourcePdfPage="533" />
      <Point A="1E-01" B="7.1E+01" sourceOrdinate="7.1E+01" sourceOrdinateUnit="MPa" sourceHeaderOrdinateUnit="MPa" sourcePdfPage="533" />
    </Curve>
  </Curves>
</ExternalPressureCodeCaseChart>

File: database/data/external-pressure-xml/CC-2794.xml
<?xml version="1.0" encoding="utf-8"?>
<!-- Author: Copilot; Last revision: 2026-11-01; Purpose: Typed Code Case external-pressure chart coordinates with explicit source units. -->
<ExternalPressureCodeCaseChart name="2794" figure="1M" codeCase="2794" sourcePdf="C:\Users\ganfossi\Documents\PV Repository\Codes &amp; Regulations\ASME-ANSI\ASME BPVC 2025 Edition\ASME BPVC CODE CASES.pdf" tablePdfPages="772" material="N06845" ordinate="B" units="A=dimensionless; B=MPa; Temperature=degC; Time=hr" status="source-anomalies-review-required" psiToMPa="0.006894757293168361" figurePdfPages="770,771" pointCount="35">
  <ReferenceData>ASME BPVC Code Cases, Boilers and Pressure Vessels, 2025; Case 2794; 1M</ReferenceData>
  <Notes>Numeric coordinates transcribed from the cited tabular chart data, not digitized from plot images. Source continuation exponents are explicit; original ordinates and units are retained per point. Source order is preserved. No extrapolation or engineering approval is implied. Check all Code Case restrictions, current acceptance, and source values before engineering use.</Notes>
  <Curves count="4">
    <Curve sourceLabel="50" pointCount="10" temperatureC="50" sourceTemperatureC="50">
      <Point A="1E-05" B="9.8E-01" sourceOrdinate="9.8E-01" sourceOrdinateUnit="MPa" sourceHeaderOrdinateUnit="psi" sourcePdfPage="772" />
      <Point A="1.02E-04" B="1E+01" sourceOrdinate="1E+01" sourceOrdinateUnit="MPa" sourceHeaderOrdinateUnit="psi" sourcePdfPage="772" />
      <Point A="3.33E-04" B="2.5E+01" sourceOrdinate="2.5E+01" sourceOrdinateUnit="MPa" sourceHeaderOrdinateUnit="psi" sourcePdfPage="772" />
      <Point A="8.7E-04" B="5E+01" sourceOrdinate="5E+01" sourceOrdinateUnit="MPa" sourceHeaderOrdinateUnit="psi" sourcePdfPage="772" />
      <Point A="1.58E-03" B="7.5E+01" sourceOrdinate="7.5E+01" sourceOrdinateUnit="MPa" sourceHeaderOrdinateUnit="psi" sourcePdfPage="772" />
      <Point A="2.78E-03" B="1E+02" sourceOrdinate="1E+02" sourceOrdinateUnit="MPa" sourceHeaderOrdinateUnit="psi" sourcePdfPage="772" />
      <Point A="4.05E-03" B="1.125E+02" sourceOrdinate="1.125E+02" sourceOrdinateUnit="MPa" sourceHeaderOrdinateUnit="psi" sourcePdfPage="772" />
      <Point A="8.06E-03" B="1.25E+02" sourceOrdinate="1.25E+02" sourceOrdinateUnit="MPa" sourceHeaderOrdinateUnit="psi" sourcePdfPage="772" />
      <Point A="1.75E-02" B="1.31E+02" sourceOrdinate="1.31E+02" sourceOrdinateUnit="MPa" sourceHeaderOrdinateUnit="psi" sourcePdfPage="772" />
      <Point A="1E-01" B="1.31E+02" sourceOrdinate="1.31E+02" sourceOrdinateUnit="MPa" sourceHeaderOrdinateUnit="psi" sourcePdfPage="772" />
    </Curve>
    <Curve sourceLabel="150" pointCount="9" temperatureC="150" sourceTemperatureC="150">
      <Point A="1E-05" B="9.6E-01" sourceOrdinate="9.6E-01" sourceOrdinateUnit="MPa" sourceHeaderOrdinateUnit="psi" sourcePdfPage="772" />
      <Point A="1.04E-04" B="1E+01" sourceOrdinate="1E+01" sourceOrdinateUnit="MPa" sourceHeaderOrdinateUnit="psi" sourcePdfPage="772" />
      <Point A="3.5E-04" B="2.5E+01" sourceOrdinate="2.5E+01" sourceOrdinateUnit="MPa" sourceHeaderOrdinateUnit="psi" sourcePdfPage="772" />
      <Point A="1.03E-03" B="5E+01" sourceOrdinate="5E+01" sourceOrdinateUnit="MPa" sourceHeaderOrdinateUnit="psi" sourcePdfPage="772" />
      <Point A="1.56E-03" B="6.25E+01" sourceOrdinate="6.25E+01" sourceOrdinateUnit="MPa" sourceHeaderOrdinateUnit="psi" sourcePdfPage="772" />
      <Point A="2.5E-03" B="7.8E+01" sourceOrdinate="7.8E+01" sourceOrdinateUnit="MPa" sourceHeaderOrdinateUnit="psi" sourcePdfPage="772" />
      <Point A="4.5E-03" B="9E+01" sourceOrdinate="9E+01" sourceOrdinateUnit="MPa" sourceHeaderOrdinateUnit="psi" sourcePdfPage="772" />
      <Point A="1.28E-02" B="1.025E+02" sourceOrdinate="1.025E+02" sourceOrdinateUnit="MPa" sourceHeaderOrdinateUnit="psi" sourcePdfPage="772" />
      <Point A="1E-01" B="1.025E+02" sourceOrdinate="1.025E+02" sourceOrdinateUnit="MPa" sourceHeaderOrdinateUnit="psi" sourcePdfPage="772" />
    </Curve>
    <Curve sourceLabel="300" pointCount="8" temperatureC="300" sourceTemperatureC="300">
      <Point A="1E-05" B="9.2E-01" sourceOrdinate="9.2E-01" sourceOrdinateUnit="MPa" sourceHeaderOrdinateUnit="psi" sourcePdfPage="772" />
      <Point A="1.08E-04" B="1E+01" sourceOrdinate="1E+01" sourceOrdinateUnit="MPa" sourceHeaderOrdinateUnit="psi" sourcePdfPage="772" />
      <Point A="3.7E-04" B="2.5E+01" sourceOrdinate="2.5E+01" sourceOrdinateUnit="MPa" sourceHeaderOrdinateUnit="psi" sourcePdfPage="772" />
      <Point A="1.15E-03" B="5E+01" sourceOrdinate="5E+01" sourceOrdinateUnit="MPa" sourceHeaderOrdinateUnit="psi" sourcePdfPage="772" />
      <Point A="1.8E-03" B="6.2E+01" sourceOrdinate="6.2E+01" sourceOrdinateUnit="MPa" sourceHeaderOrdinateUnit="psi" sourcePdfPage="772" />
      <Point A="3.57E-03" B="7.6E+01" sourceOrdinate="7.6E+01" sourceOrdinateUnit="MPa" sourceHeaderOrdinateUnit="psi" sourcePdfPage="772" />
      <Point A="1.43E-02" B="8.95E+01" sourceOrdinate="8.95E+01" sourceOrdinateUnit="MPa" sourceHeaderOrdinateUnit="psi" sourcePdfPage="772" />
      <Point A="1E-01" B="8.95E+01" sourceOrdinate="8.95E+01" sourceOrdinateUnit="MPa" sourceHeaderOrdinateUnit="psi" sourcePdfPage="772" />
    </Curve>
    <Curve sourceLabel="450" pointCount="8" temperatureC="450" sourceTemperatureC="450">
      <Point A="1E-05" B="8.8E-01" sourceOrdinate="8.8E-01" sourceOrdinateUnit="MPa" sourceHeaderOrdinateUnit="psi" sourcePdfPage="772" />
      <Point A="1.14E-04" B="1E+01" sourceOrdinate="1E+01" sourceOrdinateUnit="MPa" sourceHeaderOrdinateUnit="psi" sourcePdfPage="772" />
      <Point A="4E-04" B="2.5E+01" sourceOrdinate="2.5E+01" sourceOrdinateUnit="MPa" sourceHeaderOrdinateUnit="psi" sourcePdfPage="772" />
      <Point A="1.3E-03" B="5E+01" sourceOrdinate="5E+01" sourceOrdinateUnit="MPa" sourceHeaderOrdinateUnit="psi" sourcePdfPage="772" />
      <Point A="2.2E-03" B="6.25E+01" sourceOrdinate="6.25E+01" sourceOrdinateUnit="MPa" sourceHeaderOrdinateUnit="psi" sourcePdfPage="772" />
      <Point A="4.7E-03" B="7.5E+01" sourceOrdinate="7.5E+01" sourceOrdinateUnit="MPa" sourceHeaderOrdinateUnit="psi" sourcePdfPage="772" />
      <Point A="2.45E-02" B="8.5E+01" sourceOrdinate="8.5E+01" sourceOrdinateUnit="MPa" sourceHeaderOrdinateUnit="psi" sourcePdfPage="772" />
      <Point A="1E-01" B="8.5E+01" sourceOrdinate="8.5E+01" sourceOrdinateUnit="MPa" sourceHeaderOrdinateUnit="psi" sourcePdfPage="772" />
    </Curve>
  </Curves>
  <Diagnostics>
    <Warning>Metric table heading says B, psi, but Figure 1M explicitly labels B in MPa; metric values are retained as MPa. Verify this source heading discrepancy.</Warning>
  </Diagnostics>
</ExternalPressureCodeCaseChart>

File: database/data/external-pressure-xml/CC-2831-1.xml
<?xml version="1.0" encoding="utf-8"?>
<!-- Author: Copilot; Last revision: 2026-11-01; Purpose: Typed Code Case external-pressure chart coordinates with explicit source units. -->
<ExternalPressureCodeCaseChart name="2831-1" figure="1M" codeCase="2831-1" sourcePdf="C:\Users\ganfossi\Documents\PV Repository\Codes &amp; Regulations\ASME-ANSI\ASME BPVC 2025 Edition\ASME BPVC CODE CASES.pdf" tablePdfPages="866" material="S34565" ordinate="B" units="A=dimensionless; B=MPa; Temperature=degC; Time=hr" status="normalized-points-review-required" psiToMPa="0.006894757293168361" figurePdfPages="867,868" pointCount="39">
  <ReferenceData>ASME BPVC Code Cases, Boilers and Pressure Vessels, 2025; Case 2831-1; 1M</ReferenceData>
  <Notes>Numeric coordinates transcribed from the cited tabular chart data, not digitized from plot images. Source continuation exponents are explicit; original ordinates and units are retained per point. Source order is preserved. No extrapolation or engineering approval is implied. Check all Code Case restrictions, current acceptance, and source values before engineering use.</Notes>
  <Curves count="5">
    <Curve sourceLabel="38" pointCount="8" temperatureC="38" sourceTemperatureC="38" temperatureQualifier="upTo">
      <Point A="1E-05" B="9.75E-01" sourceOrdinate="9.75E-01" sourceOrdinateUnit="MPa" sourceHeaderOrdinateUnit="MPa" sourcePdfPage="866" />
      <Point A="1.03E-04" B="1E+01" sourceOrdinate="1E+01" sourceOrdinateUnit="MPa" sourceHeaderOrdinateUnit="MPa" sourcePdfPage="866" />
      <Point A="1.25E-03" B="1.22E+02" sourceOrdinate="1.22E+02" sourceOrdinateUnit="MPa" sourceHeaderOrdinateUnit="MPa" sourcePdfPage="866" />
      <Point A="2.24E-03" B="1.51E+02" sourceOrdinate="1.51E+02" sourceOrdinateUnit="MPa" sourceHeaderOrdinateUnit="MPa" sourcePdfPage="866" />
      <Point A="4.01E-03" B="1.83E+02" sourceOrdinate="1.83E+02" sourceOrdinateUnit="MPa" sourceHeaderOrdinateUnit="MPa" sourcePdfPage="866" />
      <Point A="9.49E-03" B="1.95E+02" sourceOrdinate="1.95E+02" sourceOrdinateUnit="MPa" sourceHeaderOrdinateUnit="MPa" sourcePdfPage="866" />
      <Point A="4.29E-02" B="2.07E+02" sourceOrdinate="2.07E+02" sourceOrdinateUnit="MPa" sourceHeaderOrdinateUnit="MPa" sourcePdfPage="866" />
      <Point A="7.5E-02" B="2.14E+02" sourceOrdinate="2.14E+02" sourceOrdinateUnit="MPa" sourceHeaderOrdinateUnit="MPa" sourcePdfPage="866" />
    </Curve>
    <Curve sourceLabel="93" pointCount="8" temperatureC="93" sourceTemperatureC="93">
      <Point A="1E-05" B="9.51E-01" sourceOrdinate="9.51E-01" sourceOrdinateUnit="MPa" sourceHeaderOrdinateUnit="MPa" sourcePdfPage="866" />
      <Point A="1.05E-04" B="1E+01" sourceOrdinate="1E+01" sourceOrdinateUnit="MPa" sourceHeaderOrdinateUnit="MPa" sourcePdfPage="866" />
      <Point A="1.11E-03" B="1.06E+02" sourceOrdinate="1.06E+02" sourceOrdinateUnit="MPa" sourceHeaderOrdinateUnit="MPa" sourcePdfPage="866" />
      <Point A="2.76E-03" B="1.36E+02" sourceOrdinate="1.36E+02" sourceOrdinateUnit="MPa" sourceHeaderOrdinateUnit="MPa" sourcePdfPage="866" />
      <Point A="6.14E-03" B="1.51E+02" sourceOrdinate="1.51E+02" sourceOrdinateUnit="MPa" sourceHeaderOrdinateUnit="MPa" sourcePdfPage="866" />
      <Point A="1.64E-02" B="1.58E+02" sourceOrdinate="1.58E+02" sourceOrdinateUnit="MPa" sourceHeaderOrdinateUnit="MPa" sourcePdfPage="866" />
      <Point A="5.72E-02" B="1.66E+02" sourceOrdinate="1.66E+02" sourceOrdinateUnit="MPa" sourceHeaderOrdinateUnit="MPa" sourcePdfPage="866" />
      <Point A="7.5E-02" B="1.69E+02" sourceOrdinate="1.69E+02" sourceOrdinateUnit="MPa" sourceHeaderOrdinateUnit="MPa" sourcePdfPage="866" />
    </Curve>
    <Curve sourceLabel="204" pointCount="7" temperatureC="204" sourceTemperatureC="204">
      <Point A="1E-05" B="9.51E-01" sourceOrdinate="9.51E-01" sourceOrdinateUnit="MPa" sourceHeaderOrdinateUnit="MPa" sourcePdfPage="866" />
      <Point A="1.09E-04" B="1E+01" sourceOrdinate="1E+01" sourceOrdinateUnit="MPa" sourceHeaderOrdinateUnit="MPa" sourcePdfPage="866" />
      <Point A="1.08E-03" B="9.88E+01" sourceOrdinate="9.88E+01" sourceOrdinateUnit="MPa" sourceHeaderOrdinateUnit="MPa" sourcePdfPage="866" />
      <Point A="3.23E-03" B="1.13E+02" sourceOrdinate="1.13E+02" sourceOrdinateUnit="MPa" sourceHeaderOrdinateUnit="MPa" sourcePdfPage="866" />
      <Point A="6.78E-03" B="1.24E+02" sourceOrdinate="1.24E+02" sourceOrdinateUnit="MPa" sourceHeaderOrdinateUnit="MPa" sourcePdfPage="866" />
      <Point A="1.8E-02" B="1.35E+02" sourceOrdinate="1.35E+02" sourceOrdinateUnit="MPa" sourceHeaderOrdinateUnit="MPa" sourcePdfPage="866" />
      <Point A="7.47E-02" B="1.43E+02" sourceOrdinate="1.43E+02" sourceOrdinateUnit="MPa" sourceHeaderOrdinateUnit="MPa" sourcePdfPage="866" />
    </Curve>
    <Curve sourceLabel="316" pointCount="7" temperatureC="316" sourceTemperatureC="316">
      <Point A="1E-05" B="8.72E-01" sourceOrdinate="8.72E-01" sourceOrdinateUnit="MPa" sourceHeaderOrdinateUnit="MPa" sourcePdfPage="866" />
      <Point A="1.15E-04" B="1E+01" sourceOrdinate="1E+01" sourceOrdinateUnit="MPa" sourceHeaderOrdinateUnit="MPa" sourcePdfPage="866" />
      <Point A="9.79E-04" B="8.54E+01" sourceOrdinate="8.54E+01" sourceOrdinateUnit="MPa" sourceHeaderOrdinateUnit="MPa" sourcePdfPage="866" />
      <Point A="3.77E-03" B="1.09E+02" sourceOrdinate="1.09E+02" sourceOrdinateUnit="MPa" sourceHeaderOrdinateUnit="MPa" sourcePdfPage="866" />
      <Point A="8.38E-03" B="1.23E+02" sourceOrdinate="1.23E+02" sourceOrdinateUnit="MPa" sourceHeaderOrdinateUnit="MPa" sourcePdfPage="866" />
      <Point A="2.41E-02" B="1.32E+02" sourceOrdinate="1.32E+02" sourceOrdinateUnit="MPa" sourceHeaderOrdinateUnit="MPa" sourcePdfPage="866" />
      <Point A="7.5E-02" B="1.39E+02" sourceOrdinate="1.39E+02" sourceOrdinateUnit="MPa" sourceHeaderOrdinateUnit="MPa" sourcePdfPage="866" />
    </Curve>
    <Curve sourceLabel="427" pointCount="9" temperatureC="427" sourceTemperatureC="427">
      <Point A="1E-05" B="8.3E-01" sourceOrdinate="8.3E-01" sourceOrdinateUnit="MPa" sourceHeaderOrdinateUnit="MPa" sourcePdfPage="866" />
      <Point A="1.2E-04" B="1E+01" sourceOrdinate="1E+01" sourceOrdinateUnit="MPa" sourceHeaderOrdinateUnit="MPa" sourcePdfPage="866" />
      <Point A="8.84E-04" B="7.35E+01" sourceOrdinate="7.35E+01" sourceOrdinateUnit="MPa" sourceHeaderOrdinateUnit="MPa" sourcePdfPage="866" />
      <Point A="2.28E-03" B="9.46E+01" sourceOrdinate="9.46E+01" sourceOrdinateUnit="MPa" sourceHeaderOrdinateUnit="MPa" sourcePdfPage="866" />
      <Point A="5.9E-03" B="1.16E+02" sourceOrdinate="1.16E+02" sourceOrdinateUnit="MPa" sourceHeaderOrdinateUnit="MPa" sourcePdfPage="866" />
      <Point A="1.21E-02" B="1.23E+02" sourceOrdinate="1.23E+02" sourceOrdinateUnit="MPa" sourceHeaderOrdinateUnit="MPa" sourcePdfPage="866" />
      <Point A="2.19E-02" B="1.27E+02" sourceOrdinate="1.27E+02" sourceOrdinateUnit="MPa" sourceHeaderOrdinateUnit="MPa" sourcePdfPage="866" />
      <Point A="5.55E-02" B="1.33E+02" sourceOrdinate="1.33E+02" sourceOrdinateUnit="MPa" sourceHeaderOrdinateUnit="MPa" sourcePdfPage="866" />
      <Point A="7.5E-02" B="1.36E+02" sourceOrdinate="1.36E+02" sourceOrdinateUnit="MPa" sourceHeaderOrdinateUnit="MPa" sourcePdfPage="866" />
    </Curve>
  </Curves>
</ExternalPressureCodeCaseChart>
