Repository: GianFossi/Materials

# MaterialLibrary

Libreria F# per dati e calcoli sui materiali, con database SQLite ASME 2025,
applicazione desktop Windows per la manutenzione e componente aggiuntivo Excel.

## Da dove iniziare

La documentazione segue due percorsi distinti:

| Percorso | Prima lettura | Approfondimenti |
|---|---|---|
| **1. Come è strutturato il database** | [Database: file, identità, curve e provenienza](docs/asme-materials-db.md) | [Modelli della libreria](docs/material-models.md), [API](docs/library-api.md) |
| **2.

File: database/data/external-pressure-xml/CC-2964-II-1.xml
<?xml version="1.0" encoding="utf-8"?>
<!-- Author: Copilot; Last revision: 2026-11-01; Purpose: Typed Code Case external-pressure chart coordinates with explicit source units. -->
<ExternalPressureCodeCaseChart name="2964-II-1" figure="II-1" codeCase="2964" sourcePdf="C:\Users\ganfossi\Documents\PV Repository\Codes &amp; Regulations\ASME-ANSI\ASME BPVC 2025 Edition\ASME BPVC CODE CASES.pdf" tablePdfPages="1183" material="9Cr-1Mo-V" ordinate="Sc" units="A=dimensionless; Sc=MPa; Temperature=degC; Time=hr" status="normalized-points-review-required" psiToMPa="0.006894757293168361" figurePdfPages="1182" pointCount="180">
  <ReferenceData>ASME BPVC Code Cases, Boilers and Pressure Vessels, 2025; Case 2964; II-1</ReferenceData>
  <Notes>Numeric coordinates transcribed from the cited tabular chart data, not digitized from plot images. Source continuation exponents are explicit; original ordinates and units are retained per point. Source order is preserved. No extrapolation or engineering approval is implied. Check all Code Case restrictions, current acceptance, and source values before engineering use. Sc is compressive stress, not allowable stress factor B; apply the Code Case procedure separately.</Notes>
  <Curves count="7">
    <Curve sourceLabel="hot tensile" pointCount="20" curveKind="hot-tensile" temperatureMinF="800" temperatureMaxF="800" temperatureMinC="426.6666666666666666666666667" temperatureMaxC="426.6666666666666666666666667">
      <Point A="1E-05" Sc="1.854689711862289109E+00" sourceOrdinate="2.69E+02" sourceOrdinateUnit="psi" sourceHeaderOrdinateUnit="psi" sourcePdfPage="1183" />
      <Point A="1.12E-03" Sc="2.0684271879505083E+02" sourceOrdinate="3E+04" sourceOrdinateUnit="psi" sourceHeaderOrdinateUnit="psi" sourcePdfPage="1183" />
      <Point A="2E-03" Sc="2.4924547614803625015E+02" sourceOrdinate="3.615E+04" sourceOrdinateUnit="psi" sourceHeaderOrdinateUnit="psi" sourcePdfPage="1183" />
      <Point A="3E-03" Sc="2.64531153066990506487E+02" sourceOrdinate="3.8367E+04" sourceOrdinateUnit="psi" sourceHeaderOrdinateUnit="psi" sourcePdfPage="1183" />
      <Point A="4E-03" Sc="2.76059187261168006079E+02" sourceOrdinate="4.0039E+04" sourceOrdinateUnit="psi" sourceHeaderOrdinateUnit="psi" sourcePdfPage="1183" />
      <Point A="5E-03" Sc="2.8564979465596519623E+02" sourceOrdinate="4.143E+04" sourceOrdinateUnit="psi" sourceHeaderOrdinateUnit="psi" sourcePdfPage="1183" />
      <Point A="6E-03" Sc="2.93889029621301387625E+02" sourceOrdinate="4.2625E+04" sourceOrdinateUnit="psi" sourceHeaderOrdinateUnit="psi" sourcePdfPage="1183" />
      <Point A="7E-03" Sc="3.01100945749955493231E+02" sourceOrdinate="4.3671E+04" sourceOrdinateUnit="psi" sourceHeaderOrdinateUnit="psi" sourcePdfPage="1183" />
      <Point A="8E-03" Sc="3.07485491003429395517E+02" sourceOrdinate="4.4597E+04" sourceOrdinateUnit="psi" sourceHeaderOrdinateUnit="psi" sourcePdfPage="1183" />
      <Point A="9E-03" Sc="3.13201244799465966786E+02" sourceOrdinate="4.5426E+04" sourceOrdinateUnit="psi" sourceHeaderOrdinateUnit="psi" sourcePdfPage="1183" />
      <Point A="1E-02" Sc="3.18351628497462732453E+02" sourceOrdinate="4.6173E+04" sourceOrdinateUnit="psi" sourceHeaderOrdinateUnit="psi" sourcePdfPage="1183" />
      <Point A="2E-02" Sc="3.51984254573537997411E+02" sourceOrdinate="5.1051E+04" sourceOrdinateUnit="psi" sourceHeaderOrdinateUnit="psi" sourcePdfPage="1183" />
      <Point A="3E-02" Sc="3.70379467031711184559E+02" sourceOrdinate="5.3719E+04" sourceOrdinateUnit="psi" sourceHeaderOrdinateUnit="psi" sourcePdfPage="1183" />
      <Point A="4E-02" Sc="3.82528029382273836641E+02" sourceOrdinate="5.5481E+04" sourceOrdinateUnit="psi" sourceHeaderOrdinateUnit="psi" sourcePdfPage="1183" />
      <Point A="5E-02" Sc="3.91367108232115675443E+02" sourceOrdinate="5.6763E+04" sourceOrdinateUnit="psi" sourceHeaderOrdinateUnit="psi" sourcePdfPage="1183" />
      <Point A="6E-02" Sc="3.98192917952352352833E+02" sourceOrdinate="5.7753E+04" sourceOrdinateUnit="psi" sourceHeaderOrdinateUnit="psi" sourcePdfPage="1183" />
      <Point A="7E-02" Sc="4.03667355243128031467E+02" sourceOrdinate="5.8547E+04" sourceOrdinateUnit="psi" sourceHeaderOrdinateUnit="psi" sourcePdfPage="1183" />
      <Point A="8E-02" Sc="4.08183421270153307922E+02" sourceOrdinate="5.9202E+04" sourceOrdinateUnit="psi" sourceHeaderOrdinateUnit="psi" sourcePdfPage="1183" />
      <Point A="9E-02" Sc="4.11996222053275411555E+02" sourceOrdinate="5.9755E+04" sourceOrdinateUnit="psi" sourceHeaderOrdinateUnit="psi" sourcePdfPage="1183" />
      <Point A="1E-01" Sc="4.15257442252944046308E+02" sourceOrdinate="6.0228E+04" sourceOrdinateUnit="psi" sourceHeaderOrdinateUnit="psi" sourcePdfPage="1183" />
    </Curve>
    <Curve sourceLabel="10" pointCount="28" durationHours="10" temperatureMinF="800" temperatureMaxF="800" temperatureMinC="426.6666666666666666666666667" temperatureMaxC="426.6666666666666666666666667">
      <Point A="1E-05" Sc="1.854689711862289109E+00" sourceOrdinate="2.69E+02" sourceOrdinateUnit="psi" sourceHeaderOrdinateUnit="psi" sourcePdfPage="1183" />
      <Point A="3.72E-04" Sc="6.894757293168361E+01" sourceOrdinate="1E+04" sourceOrdinateUnit="psi" sourceHeaderOrdinateUnit="psi" sourcePdfPage="1183" />
      <Point A="4E-04" Sc="7.4821906145463053572E+01" sourceOrdinate="1.0852E+04" sourceOrdinateUnit="psi" sourceHeaderOrdinateUnit="psi" sourcePdfPage="1183" />
      <Point A="5E-04" Sc="9.1934693747106925574E+01" sourceOrdinate="1.3334E+04" sourceOrdinateUnit="psi" sourceHeaderOrdinateUnit="psi" sourcePdfPage="1183" />
      <Point A="6E-04" Sc="1.09888641738517337618E+02" sourceOrdinate="1.5938E+04" sourceOrdinateUnit="psi" sourceHeaderOrdinateUnit="psi" sourcePdfPage="1183" />
      <Point A="7E-04" Sc="1.28097695749774979019E+02" sourceOrdinate="1.8579E+04" sourceOrdinateUnit="psi" sourceHeaderOrdinateUnit="psi" sourcePdfPage="1183" />
      <Point A="8E-04" Sc="1.4596201189637420237E+02" sourceOrdinate="2.117E+04" sourceOrdinateUnit="psi" sourceHeaderOrdinateUnit="psi" sourcePdfPage="1183" />
      <Point A="9E-04" Sc="1.62936904352154707152E+02" sourceOrdinate="2.3632E+04" sourceOrdinateUnit="psi" sourceHeaderOrdinateUnit="psi" sourcePdfPage="1183" />
      <Point A="1E-03" Sc="1.78601792922233223344E+02" sourceOrdinate="2.5904E+04" sourceOrdinateUnit="psi" sourceHeaderOrdinateUnit="psi" sourcePdfPage="1183" />
      <Point A="2E-03" Sc="2.47563155368503170066E+02" sourceOrdinate="3.5906E+04" sourceOrdinateUnit="psi" sourceHeaderOrdinateUnit="psi" sourcePdfPage="1183" />
      <Point A="2.36E-03" Sc="2.47907893233161588116E+02" sourceOrdinate="3.5956E+04" sourceOrdinateUnit="psi" sourceHeaderOrdinateUnit="psi" sourcePdfPage="1183" />
      <Point A="3E-03" Sc="2.57905291308255711566E+02" sourceOrdinate="3.7406E+04" sourceOrdinateUnit="psi" sourceHeaderOrdinateUnit="psi" sourcePdfPage="1183" />
      <Point A="4E-03" Sc="2.70302064921372424644E+02" sourceOrdinate="3.9204E+04" sourceOrdinateUnit="psi" sourceHeaderOrdinateUnit="psi" sourcePdfPage="1183" />
      <Point A="5E-03" Sc="2.80451147656916252036E+02" sourceOrdinate="4.0676E+04" sourceOrdinateUnit="psi" sourceHeaderOrdinateUnit="psi" sourcePdfPage="1183" />
      <Point A="6E-03" Sc="2.89007541457738188037E+02" sourceOrdinate="4.1917E+04" sourceOrdinateUnit="psi" sourceHeaderOrdinateUnit="psi" sourcePdfPage="1183" />
      <Point A="7E-03" Sc="2.96378037004135165946E+02" sourceOrdinate="4.2986E+04" sourceOrdinateUnit="psi" sourceHeaderOrdinateUnit="psi" sourcePdfPage="1183" />
      <Point A="8E-03" Sc="3.02845319345127088564E+02" sourceOrdinate="4.3924E+04" sourceOrdinateUnit="psi" sourceHeaderOrdinateUnit="psi" sourcePdfPage="1183" />
      <Point A="9E-03" Sc="3.08588652170336333277E+02" sourceOrdinate="4.4757E+04" sourceOrdinateUnit="psi" sourceHeaderOrdinateUnit="psi" sourcePdfPage="1183" />
      <Point A="1E-02" Sc="3.13759720140212604027E+02" sourceOrdinate="4.5507E+04" sourceOrdinateUnit="psi" sourceHeaderOrdinateUnit="psi" sourcePdfPage="1183" />
      <Point A="2E-02" Sc="3.47723294566359950313E+02" sourceOrdinate="5.0433E+04" sourceOrdinateUnit="psi" sourceHeaderOrdinateUnit="psi" sourcePdfPage="1183" />
      <Point A="3E-02" Sc="3.66794193239263636839E+02" sourceOrdinate="5.3199E+04" sourceOrdinateUnit="psi" sourceHeaderOrdinateUnit="psi" sourcePdfPage="1183" />
      <Point A="4E-02" Sc="3.79528809959745599606E+02" sourceOrdinate="5.5046E+04" sourceOrdinateUnit="psi" sourceHeaderOrdinateUnit="psi" sourcePdfPage="1183" />
      <Point A="5E-02" Sc="3.88802258519057045151E+02" sourceOrdinate="5.6391E+04" sourceOrdinateUnit="psi" sourceHeaderOrdinateUnit="psi" sourcePdfPage="1183" />
      <Point A="6E-02" Sc="3.95938332317486298786E+02" sourceOrdinate="5.7426E+04" sourceOrdinateUnit="psi" sourceHeaderOrdinateUnit="psi" sourcePdfPage="1183" />
      <Point A="7E-02" Sc="4.01654086113522870055E+02" sourceOrdinate="5.8255E+04" sourceOrdinateUnit="psi" sourceHeaderOrdinateUnit="psi" sourcePdfPage="1183" />
      <Point A="8E-02" Sc="4.06370100102050028979E+02" sourceOrdinate="5.8939E+04" sourceOrdinateUnit="psi" sourceHeaderOrdinateUnit="psi" sourcePdfPage="1183" />
      <Point A="9E-02" Sc="4.10348375060208173276E+02" sourceOrdinate="5.9516E+04" sourceOrdinateUnit="psi" sourceHeaderOrdinateUnit="psi" sourcePdfPage="1183" />
      <Point A="1E-01" Sc="4.13781964192206017054E+02" sourceOrdinate="6.0014E+04" sourceOrdinateUnit="psi" sourceHeaderOrdinateUnit="psi" sourcePdfPage="1183" />
    </Curve>
    <Curve sourceLabel="100" pointCount="28" durationHours="100" temperatureMinF="800" temperatureMaxF="800" temperatureMinC="426.6666666666666666666666667" temperatureMaxC="426.6666666666666666666666667">
      <Point A="1E-05" Sc="1.854689711862289109E+00" sourceOrdinate="2.69E+02" sourceOrdinateUnit="psi" sourceHeaderOrdinateUnit="psi" sourcePdfPage="1183" />
      <Point A="3.72E-04" Sc="6.894757293168361E+01" sourceOrdinate="1E+04" sourceOrdinateUnit="psi" sourceHeaderOrdinateUnit="psi" sourcePdfPage="1183" />
      <Point A="4E-04" Sc="7.51528544955351349E+01" sourceOrdinate="1.09E+04" sourceOrdinateUnit="psi" sourceHeaderOrdinateUnit="psi" sourcePdfPage="1183" />
      <Point A="5E-04" Sc="9.4285805984077336675E+01" sourceOrdinate="1.3675E+04" sourceOrdinateUnit="psi" sourceHeaderOrdinateUnit="psi" sourcePdfPage="1183" />
      <Point A="6E-04" Sc="1.1266033417037101874E+02" sourceOrdinate="1.634E+04" sourceOrdinateUnit="psi" sourceHeaderOrdinateUnit="psi" sourcePdfPage="1183" />
      <Point A="7E-04" Sc="1.30235070510657170929E+02" sourceOrdinate="1.8889E+04" sourceOrdinateUnit="psi" sourceHeaderOrdinateUnit="psi" sourcePdfPage="1183" />
      <Point A="8E-04" Sc="1.46947962189297277993E+02" sourceOrdinate="2.1313E+04" sourceOrdinateUnit="psi" sourceHeaderOrdinateUnit="psi" sourcePdfPage="1183" />
      <Point A="9E-04" Sc="1.62723166876066487961E+02" sourceOrdinate="2.3601E+04" sourceOrdinateUnit="psi" sourceHeaderOrdinateUnit="psi" sourcePdfPage="1183" />
      <Point A="1E-03" Sc="1.77484842240739948862E+02" sourceOrdinate="2.5742E+04" sourceOrdinateUnit="psi" sourceHeaderOrdinateUnit="psi" sourcePdfPage="1183" />
      <Point A="1.39E-03" Sc="2.22824766200615090798E+02" sourceOrdinate="3.2318E+04" sourceOrdinateUnit="psi" sourceHeaderOrdinateUnit="psi" sourcePdfPage="1183" />
      <Point A="2E-03" Sc="2.37648494380927066948E+02" sourceOrdinate="3.4468E+04" sourceOrdinateUnit="psi" sourceHeaderOrdinateUnit="psi" sourcePdfPage="1183" />
      <Point A="3E-03" Sc="2.53747752660475189883E+02" sourceOrdinate="3.6803E+04" sourceOrdinateUnit="psi" sourceHeaderOrdinateUnit="psi" sourcePdfPage="1183" />
      <Point A="4E-03" Sc="2.66489264138250321011E+02" sourceOrdinate="3.8651E+04" sourceOrdinateUnit="psi" sourceHeaderOrdinateUnit="psi" sourcePdfPage="1183" />
      <Point A="5E-03" Sc="2.76921031922814051204E+02" sourceOrdinate="4.0164E+04" sourceOrdinateUnit="psi" sourceHeaderOrdinateUnit="psi" sourcePdfPage="1183" />
      <Point A="6E-03" Sc="2.85691163199724206396E+02" sourceOrdinate="4.1436E+04" sourceOrdinateUnit="psi" sourceHeaderOrdinateUnit="psi" sourcePdfPage="1183" />
      <Point A="7E-03" Sc="2.93227132921157224969E+02" sourceOrdinate="4.2529E+04" sourceOrdinateUnit="psi" sourceHeaderOrdinateUnit="psi" sourcePdfPage="1183" />
      <Point A="8E-03" Sc="2.99804731378839841363E+02" sourceOrdinate="4.3483E+04" sourceOrdinateUnit="psi" sourceHeaderOrdinateUnit="psi" sourcePdfPage="1183" />
      <Point A="9E-03" Sc="3.05637696048860274769E+02" sourceOrdinate="4.4329E+04" sourceOrdinateUnit="psi" sourceHeaderOrdinateUnit="psi" sourcePdfPage="1183" />
      <Point A="1E-02" Sc="3.10863922077081892407E+02" sourceOrdinate="4.5087E+04" sourceOrdinateUnit="psi" sourceHeaderOrdinateUnit="psi" sourcePdfPage="1183" />
      <Point A="2E-02" Sc="3.44910233590747259025E+02" sourceOrdinate="5.0025E+04" sourceOrdinateUnit="psi" sourceHeaderOrdinateUnit="psi" sourcePdfPage="1183" />
      <Point A="3E-02" Sc="3.6411213265222114441E+02" sourceOrdinate="5.281E+04" sourceOrdinateUnit="psi" sourceHeaderOrdinateUnit="psi" sourcePdfPage="1183" />
      <Point A="4E-02" Sc="3.77108750149843504895E+02" sourceOrdinate="5.4695E+04" sourceOrdinateUnit="psi" sourceHeaderOrdinateUnit="psi" sourcePdfPage="1183" />
      <Point A="5E-02" Sc="3.86685568030054358324E+02" sourceOrdinate="5.6084E+04" sourceOrdinateUnit="psi" sourceHeaderOrdinateUnit="psi" sourcePdfPage="1183" />
      <Point A="6E-02" Sc="3.94097432120210346399E+02" sourceOrdinate="5.7159E+04" sourceOrdinateUnit="psi" sourceHeaderOrdinateUnit="psi" sourcePdfPage="1183" />
      <Point A="7E-02" Sc="4.00026923392335136859E+02" sourceOrdinate="5.8019E+04" sourceOrdinateUnit="psi" sourceHeaderOrdinateUnit="psi" sourcePdfPage="1183" />
      <Point A="8E-02" Sc="4.04901516798605168086E+02" sourceOrdinate="5.8726E+04" sourceOrdinateUnit="psi" sourceHeaderOrdinateUnit="psi" sourcePdfPage="1183" />
      <Point A="9E-02" Sc="4.08976318358867669437E+02" sourceOrdinate="5.9317E+04" sourceOrdinateUnit="psi" sourceHeaderOrdinateUnit="psi" sourcePdfPage="1183" />
      <Point A="1E-01" Sc="4.12437486520038186659E+02" sourceOrdinate="5.9819E+04" sourceOrdinateUnit="psi" sourceHeaderOrdinateUnit="psi" sourcePdfPage="1183" />
    </Curve>
    <Curve sourceLabel="1000" pointCount="26" durationHours="1000" temperatureMinF="800" temperatureMaxF="800" temperatureMinC="426.6666666666666666666666667" temperatureMaxC="426.6666666666666666666666667">
      <Point A="1E-05" Sc="1.854689711862289109E+00" sourceOrdinate="2.69E+02" sourceOrdinateUnit="psi" sourceHeaderOrdinateUnit="psi" sourcePdfPage="1183" />
      <Point A="5.23E-04" Sc="9.6526602104357054E+01" sourceOrdinate="1.4E+04" sourceOrdinateUnit="psi" sourceHeaderOrdinateUnit="psi" sourcePdfPage="1183" />
      <Point A="6E-04" Sc="1.10316116690693776E+02" sourceOrdinate="1.6E+04" sourceOrdinateUnit="psi" sourceHeaderOrdinateUnit="psi" sourcePdfPage="1183" />
      <Point A="7E-04" Sc="1.27359956719405964392E+02" sourceOrdinate="1.8472E+04" sourceOrdinateUnit="psi" sourceHeaderOrdinateUnit="psi" sourcePdfPage="1183" />
      <Point A="8E-04" Sc="1.4382463713549201046E+02" sourceOrdinate="2.086E+04" sourceOrdinateUnit="psi" sourceHeaderOrdinateUnit="psi" sourcePdfPage="1183" />
      <Point A="9E-04" Sc="1.592688934721891391E+02" sourceOrdinate="2.31E+04" sourceOrdinateUnit="psi" sourceHeaderOrdinateUnit="psi" sourcePdfPage="1183" />
      <Point A="1E-03" Sc="1.73361777379425268984E+02" sourceOrdinate="2.5144E+04" sourceOrdinateUnit="psi" sourceHeaderOrdinateUnit="psi" sourcePdfPage="1183" />
      <Point A="1.85E-03" Sc="2.35476645833579033233E+02" sourceOrdinate="3.4153E+04" sourceOrdinateUnit="psi" sourceHeaderOrdinateUnit="psi" sourcePdfPage="1183" />
      <Point A="2E-03" Sc="2.3835175962483023977E+02" sourceOrdinate="3.457E+04" sourceOrdinateUnit="psi" sourceHeaderOrdinateUnit="psi" sourcePdfPage="1183" />
      <Point A="3E-03" Sc="2.53161698290555879198E+02" sourceOrdinate="3.6718E+04" sourceOrdinateUnit="psi" sourceHeaderOrdinateUnit="psi" sourcePdfPage="1183" />
      <Point A="4E-03" Sc="2.65055154621271301923E+02" sourceOrdinate="3.8443E+04" sourceOrdinateUnit="psi" sourceHeaderOrdinateUnit="psi" sourcePdfPage="1183" />
      <Point A="5E-03" Sc="2.74914657550502058153E+02" sourceOrdinate="3.9873E+04" sourceOrdinateUnit="psi" sourceHeaderOrdinateUnit="psi" sourcePdfPage="1183" />
      <Point A="6E-03" Sc="2.8330557717628795349E+02" sourceOrdinate="4.109E+04" sourceOrdinateUnit="psi" sourceHeaderOrdinateUnit="psi" sourcePdfPage="1183" />
      <Point A="7E-03" Sc="2.90586440877873742706E+02" sourceOrdinate="4.2146E+04" sourceOrdinateUnit="psi" sourceHeaderOrdinateUnit="psi" sourcePdfPage="1183" />
      <Point A="8E-03" Sc="2.96998565160520318436E+02" sourceOrdinate="4.3076E+04" sourceOrdinateUnit="psi" sourceHeaderOrdinateUnit="psi" sourcePdfPage="1183" />
      <Point A="9E-03" Sc="3.02721213713850058066E+02" sourceOrdinate="4.3906E+04" sourceOrdinateUnit="psi" sourceHeaderOrdinateUnit="psi" sourcePdfPage="1183" />
      <Point A="1E-02" Sc="3.07871597411846823733E+02" sourceOrdinate="4.4653E+04" sourceOrdinateUnit="psi" sourceHeaderOrdinateUnit="psi" sourcePdfPage="1183" />
      <Point A="2E-02" Sc="3.42035119799496052488E+02" sourceOrdinate="4.9608E+04" sourceOrdinateUnit="psi" sourceHeaderOrdinateUnit="psi" sourcePdfPage="1183" />
      <Point A="3E-02" Sc="3.61464545851644493786E+02" sourceOrdinate="5.2426E+04" sourceOrdinateUnit="psi" sourceHeaderOrdinateUnit="psi" sourcePdfPage="1183" />
      <Point A="4E-02" Sc="3.74550795194078042964E+02" sourceOrdinate="5.4324E+04" sourceOrdinateUnit="psi" sourceHeaderOrdinateUnit="psi" sourcePdfPage="1183" />
      <Point A="5E-02" Sc="3.84134507831582064754E+02" sourceOrdinate="5.5714E+04" sourceOrdinateUnit="psi" sourceHeaderOrdinateUnit="psi" sourcePdfPage="1183" />
      <Point A="6E-02" Sc="3.91518792892565379385E+02" sourceOrdinate="5.6785E+04" sourceOrdinateUnit="psi" sourceHeaderOrdinateUnit="psi" sourcePdfPage="1183" />
      <Point A="7E-02" Sc="3.97427599892810664762E+02" sourceOrdinate="5.7642E+04" sourceOrdinateUnit="psi" sourceHeaderOrdinateUnit="psi" sourcePdfPage="1183" />
      <Point A="8E-02" Sc="4.02281509027201190906E+02" sourceOrdinate="5.8346E+04" sourceOrdinateUnit="psi" sourceHeaderOrdinateUnit="psi" sourcePdfPage="1183" />
      <Point A="9E-02" Sc="4.06356310587463692257E+02" sourceOrdinate="5.8937E+04" sourceOrdinateUnit="psi" sourceHeaderOrdinateUnit="psi" sourcePdfPage="1183" />
      <Point A="1E-01" Sc="4.09838163020513714562E+02" sourceOrdinate="5.9442E+04" sourceOrdinateUnit="psi" sourceHeaderOrdinateUnit="psi" sourcePdfPage="1183" />
    </Curve>
    <Curve sourceLabel="10000" pointCount="26" durationHours="10000" temperatureMinF="800" temperatureMaxF="800" temperatureMinC="426.6666666666666666666666667" temperatureMaxC="426.6666666666666666666666667">
      <Point A="1E-05" Sc="1.854689711862289109E+00" sourceOrdinate="2.69E+02" sourceOrdinateUnit="psi" sourceHeaderOrdinateUnit="psi" sourcePdfPage="1183" />
      <Point A="5.23E-04" Sc="9.6526602104357054E+01" sourceOrdinate="1.4E+04" sourceOrdinateUnit="psi" sourceHeaderOrdinateUnit="psi" sourcePdfPage="1183" />
      <Point A="6E-04" Sc="1.11191750866926157847E+02" sourceOrdinate="1.6127E+04" sourceOrdinateUnit="psi" sourceHeaderOrdinateUnit="psi" sourcePdfPage="1183" />
      <Point A="7E-04" Sc="1.28807855750971320202E+02" sourceOrdinate="1.8682E+04" sourceOrdinateUnit="psi" sourceHeaderOrdinateUnit="psi" sourcePdfPage="1183" />
      <Point A="8E-04" Sc="1.45493168400438753822E+02" sourceOrdinate="2.1102E+04" sourceOrdinateUnit="psi" sourceHeaderOrdinateUnit="psi" sourcePdfPage="1183" />
      <Point A="9E-04" Sc="1.61247688815328458707E+02" sourceOrdinate="2.3387E+04" sourceOrdinateUnit="psi" sourceHeaderOrdinateUnit="psi" sourcePdfPage="1183" />
      <Point A="1E-03" Sc="1.7602315369458825633E+02" sourceOrdinate="2.553E+04" sourceOrdinateUnit="psi" sourceHeaderOrdinateUnit="psi" sourcePdfPage="1183" />
      <Point A="1.38E-03" Sc="2.2145960425656775532E+02" sourceOrdinate="3.212E+04" sourceOrdinateUnit="psi" sourceHeaderOrdinateUnit="psi" sourcePdfPage="1183" />
      <Point A="2E-03" Sc="2.33835693597804963315E+02" sourceOrdinate="3.3915E+04" sourceOrdinateUnit="psi" sourceHeaderOrdinateUnit="psi" sourcePdfPage="1183" />
      <Point A="3E-03" Sc="2.49721214401264867059E+02" sourceOrdinate="3.6219E+04" sourceOrdinateUnit="psi" sourceHeaderOrdinateUnit="psi" sourcePdfPage="1183" />
      <Point A="4E-03" Sc="2.62772989957232574432E+02" sourceOrdinate="3.8112E+04" sourceOrdinateUnit="psi" sourceHeaderOrdinateUnit="psi" sourcePdfPage="1183" />
      <Point A="5E-03" Sc="2.737218645387839317E+02" sourceOrdinate="3.97E+04" sourceOrdinateUnit="psi" sourceHeaderOrdinateUnit="psi" sourcePdfPage="1183" />
      <Point A="6E-03" Sc="2.83050471156440724133E+02" sourceOrdinate="4.1053E+04" sourceOrdinateUnit="psi" sourceHeaderOrdinateUnit="psi" sourcePdfPage="1183" />
      <Point A="7E-03" Sc="2.91117337189447706503E+02" sourceOrdinate="4.2223E+04" sourceOrdinateUnit="psi" sourceHeaderOrdinateUnit="psi" sourcePdfPage="1183" />
      <Point A="8E-03" Sc="2.98170673900358939806E+02" sourceOrdinate="4.3246E+04" sourceOrdinateUnit="psi" sourceHeaderOrdinateUnit="psi" sourcePdfPage="1183" />
      <Point A="9E-03" Sc="3.0440353449338313815E+02" sourceOrdinate="4.415E+04" sourceOrdinateUnit="psi" sourceHeaderOrdinateUnit="psi" sourcePdfPage="1183" />
      <Point A="1E-02" Sc="3.09953814114383668755E+02" sourceOrdinate="4.4955E+04" sourceOrdinateUnit="psi" sourceHeaderOrdinateUnit="psi" sourcePdfPage="1183" />
      <Point A="2E-02" Sc="3.4459996951255468278E+02" sourceOrdinate="4.998E+04" sourceOrdinateUnit="psi" sourceHeaderOrdinateUnit="psi" sourcePdfPage="1183" />
      <Point A="3E-02" Sc="3.62340180027876875633E+02" sourceOrdinate="5.2553E+04" sourceOrdinateUnit="psi" sourceHeaderOrdinateUnit="psi" sourcePdfPage="1183" />
      <Point A="4E-02" Sc="3.73544160629275462258E+02" sourceOrdinate="5.4178E+04" sourceOrdinateUnit="psi" sourceHeaderOrdinateUnit="psi" sourcePdfPage="1183" />
      <Point A="5E-02" Sc="3.81424868215366898881E+02" sourceOrdinate="5.5321E+04" sourceOrdinateUnit="psi" sourceHeaderOrdinateUnit="psi" sourcePdfPage="1183" />
      <Point A="6E-02" Sc="3.87333675215612184258E+02" sourceOrdinate="5.6178E+04" sourceOrdinateUnit="psi" sourceHeaderOrdinateUnit="psi" sourcePdfPage="1183" />
      <Point A="7E-02" Sc="3.91960057359328154489E+02" sourceOrdinate="5.6849E+04" sourceOrdinateUnit="psi" sourceHeaderOrdinateUnit="psi" sourcePdfPage="1183" />
      <Point A="8E-02" Sc="3.9569012105493223779E+02" sourceOrdinate="5.739E+04" sourceOrdinateUnit="psi" sourceHeaderOrdinateUnit="psi" sourcePdfPage="1183" />
      <Point A="9E-02" Sc="3.98785867079564831879E+02" sourceOrdinate="5.7839E+04" sourceOrdinateUnit="psi" sourceHeaderOrdinateUnit="psi" sourcePdfPage="1183" />
      <Point A="1E-01" Sc="4.01385190579089303976E+02" sourceOrdinate="5.8216E+04" sourceOrdinateUnit="psi" sourceHeaderOrdinateUnit="psi" sourcePdfPage="1183" />
    </Curve>
    <Curve sourceLabel="100000" pointCount="26" durationHours="100000" temperatureMinF="800" temperatureMaxF="800" temperatureMinC="426.6666666666666666666666667" temperatureMaxC="426.6666666666666666666666667">
      <Point A="1E-05" Sc="1.854689711862289109E+00" sourceOrdinate="2.69E+02" sourceOrdinateUnit="psi" sourceHeaderOrdinateUnit="psi" sourcePdfPage="1183" />
      <Point A="5.23E-04" Sc="9.6526602104357054E+01" sourceOrdinate="1.4E+04" sourceOrdinateUnit="psi" sourceHeaderOrdinateUnit="psi" sourcePdfPage="1183" />
      <Point A="6E-04" Sc="1.10957329118958433573E+02" sourceOrdinate="1.6093E+04" sourceOrdinateUnit="psi" sourceHeaderOrdinateUnit="psi" sourcePdfPage="1183" />
      <Point A="7E-04" Sc="1.28325222740449534932E+02" sourceOrdinate="1.8612E+04" sourceOrdinateUnit="psi" sourceHeaderOrdinateUnit="psi" sourcePdfPage="1183" />
      <Point A="8E-04" Sc="1.44762324127362907556E+02" sourceOrdinate="2.0996E+04" sourceOrdinateUnit="psi" sourceHeaderOrdinateUnit="psi" sourcePdfPage="1183" />
      <Point A="9E-04" Sc="1.60158317163007857669E+02" sourceOrdinate="2.3229E+04" sourceOrdinateUnit="psi" sourceHeaderOrdinateUnit="psi" sourcePdfPage="1183" />
      <Point A="1E-03" Sc="1.74451149031745870022E+02" sourceOrdinate="2.5302E+04" sourceOrdinateUnit="psi" sourceHeaderOrdinateUnit="psi" sourcePdfPage="1183" />
      <Point A="1.42E-03" Sc="2.21756078820173994843E+02" sourceOrdinate="3.2163E+04" sourceOrdinateUnit="psi" sourceHeaderOrdinateUnit="psi" sourcePdfPage="1183" />
      <Point A="2E-03" Sc="2.3366332466547575429E+02" sourceOrdinate="3.389E+04" sourceOrdinateUnit="psi" sourceHeaderOrdinateUnit="psi" sourcePdfPage="1183" />
      <Point A="3E-03" Sc="2.50259005470131999217E+02" sourceOrdinate="3.6297E+04" sourceOrdinateUnit="psi" sourceHeaderOrdinateUnit="psi" sourcePdfPage="1183" />
      <Point A="4E-03" Sc="2.63490044715722083976E+02" sourceOrdinate="3.8216E+04" sourceOrdinateUnit="psi" sourceHeaderOrdinateUnit="psi" sourcePdfPage="1183" />
      <Point A="5E-03" Sc="2.74287234636823737302E+02" sourceOrdinate="3.9782E+04" sourceOrdinateUnit="psi" sourceHeaderOrdinateUnit="psi" sourcePdfPage="1183" />
      <Point A="6E-03" Sc="2.83277998147115280046E+02" sourceOrdinate="4.1086E+04" sourceOrdinateUnit="psi" sourceHeaderOrdinateUnit="psi" sourcePdfPage="1183" />
      <Point A="7E-03" Sc="2.90882915441479982229E+02" sourceOrdinate="4.2189E+04" sourceOrdinateUnit="psi" sourceHeaderOrdinateUnit="psi" sourcePdfPage="1183" />
      <Point A="8E-03" Sc="2.97398461083524083374E+02" sourceOrdinate="4.3134E+04" sourceOrdinateUnit="psi" sourceHeaderOrdinateUnit="psi" sourcePdfPage="1183" />
      <Point A="9E-03" Sc="3.03052162063922139394E+02" sourceOrdinate="4.3954E+04" sourceOrdinateUnit="psi" sourceHeaderOrdinateUnit="psi" sourcePdfPage="1183" />
      <Point A="1E-02" Sc="3.08002597800417022592E+02" sourceOrdinate="4.4672E+04" sourceOrdinateUnit="psi" sourceHeaderOrdinateUnit="psi" sourcePdfPage="1183" />
      <Point A="2E-02" Sc="3.36857157072326613377E+02" sourceOrdinate="4.8857E+04" sourceOrdinateUnit="psi" sourceHeaderOrdinateUnit="psi" sourcePdfPage="1183" />
      <Point A="3E-02" Sc="3.50088196317916698136E+02" sourceOrdinate="5.0776E+04" sourceOrdinateUnit="psi" sourceHeaderOrdinateUnit="psi" sourcePdfPage="1183" />
      <Point A="4E-02" Sc="3.57858587787317440983E+02" sourceOrdinate="5.1903E+04" sourceOrdinateUnit="psi" sourceHeaderOrdinateUnit="psi" sourcePdfPage="1183" />
      <Point A="5E-02" Sc="3.63050340029073216816E+02" sourceOrdinate="5.2656E+04" sourceOrdinateUnit="psi" sourceHeaderOrdinateUnit="psi" sourcePdfPage="1183" />
      <Point A="6E-02" Sc="3.66814877511143141922E+02" sourceOrdinate="5.3202E+04" sourceOrdinateUnit="psi" sourceHeaderOrdinateUnit="psi" sourcePdfPage="1183" />
      <Point A="7E-02" Sc="3.69689991302394348459E+02" sourceOrdinate="5.3619E+04" sourceOrdinateUnit="psi" sourceHeaderOrdinateUnit="psi" sourcePdfPage="1183" />
      <Point A="8E-02" Sc="3.7197215596643307595E+02" sourceOrdinate="5.395E+04" sourceOrdinateUnit="psi" sourceHeaderOrdinateUnit="psi" sourcePdfPage="1183" />
      <Point A="9E-02" Sc="3.7383374043558853342E+02" sourceOrdinate="5.422E+04" sourceOrdinateUnit="psi" sourceHeaderOrdinateUnit="psi" sourcePdfPage="1183" />
      <Point A="1E-01" Sc="3.75391955583844583006E+02" sourceOrdinate="5.4446E+04" sourceOrdinateUnit="psi" sourceHeaderOrdinateUnit="psi" sourcePdfPage="1183" />
    </Curve>
    <Curve sourceLabel="300000" pointCount="26" durationHours="300000" temperatureMinF="800" temperatureMaxF="800" temperatureMinC="426.6666666666666666666666667" temperatureMaxC="426.6666666666666666666666667">
      <Point A="1E-05" Sc="1.854689711862289109E+00" sourceOrdinate="2.69E+02" sourceOrdinateUnit="psi" sourceHeaderOrdinateUnit="psi" sourcePdfPage="1183" />
      <Point A="5.23E-04" Sc="9.6526602104357054E+01" sourceOrdinate="1.4E+04" sourceOrdinateUnit="psi" sourceHeaderOrdinateUnit="psi" sourcePdfPage="1183" />
      <Point A="6E-04" Sc="1.11377909313841703594E+02" sourceOrdinate="1.6154E+04" sourceOrdinateUnit="psi" sourceHeaderOrdinateUnit="psi" sourcePdfPage="1183" />
      <Point A="7E-04" Sc="1.28766487207212310036E+02" sourceOrdinate="1.8676E+04" sourceOrdinateUnit="psi" sourceHeaderOrdinateUnit="psi" sourcePdfPage="1183" />
      <Point A="8E-04" Sc="1.45162220050366672494E+02" sourceOrdinate="2.1054E+04" sourceOrdinateUnit="psi" sourceHeaderOrdinateUnit="psi" sourcePdfPage="1183" />
      <Point A="9E-04" Sc="1.60434107454734592109E+02" sourceOrdinate="2.3269E+04" sourceOrdinateUnit="psi" sourceHeaderOrdinateUnit="psi" sourcePdfPage="1183" />
      <Point A="1E-03" Sc="1.7450630709009121691E+02" sourceOrdinate="2.531E+04" sourceOrdinateUnit="psi" sourceHeaderOrdinateUnit="psi" sourcePdfPage="1183" />
      <Point A="1.44E-03" Sc="2.2139065668363607171E+02" sourceOrdinate="3.211E+04" sourceOrdinateUnit="psi" sourceHeaderOrdinateUnit="psi" sourcePdfPage="1183" />
      <Point A="2E-03" Sc="2.36152332048309532611E+02" sourceOrdinate="3.4251E+04" sourceOrdinateUnit="psi" sourceHeaderOrdinateUnit="psi" sourcePdfPage="1183" />
      <Point A="3E-03" Sc="2.52906592270708649841E+02" sourceOrdinate="3.6681E+04" sourceOrdinateUnit="psi" sourceHeaderOrdinateUnit="psi" sourcePdfPage="1183" />
      <Point A="4E-03" Sc="2.65772209379760811467E+02" sourceOrdinate="3.8547E+04" sourceOrdinateUnit="psi" sourceHeaderOrdinateUnit="psi" sourcePdfPage="1183" />
      <Point A="5E-03" Sc="2.75969555416356817386E+02" sourceOrdinate="4.0026E+04" sourceOrdinateUnit="psi" sourceHeaderOrdinateUnit="psi" sourcePdfPage="1183" />
      <Point A="6E-03" Sc="2.84250158925452018947E+02" sourceOrdinate="4.1227E+04" sourceOrdinateUnit="psi" sourceHeaderOrdinateUnit="psi" sourcePdfPage="1183" />
      <Point A="7E-03" Sc="2.91124231946740874864E+02" sourceOrdinate="4.2224E+04" sourceOrdinateUnit="psi" sourceHeaderOrdinateUnit="psi" sourcePdfPage="1183" />
      <Point A="8E-03" Sc="2.96908933315709129743E+02" sourceOrdinate="4.3063E+04" sourceOrdinateUnit="psi" sourceHeaderOrdinateUnit="psi" sourcePdfPage="1183" />
      <Point A="9E-03" Sc="3.0185247429491084458E+02" sourceOrdinate="4.378E+04" sourceOrdinateUnit="psi" sourceHeaderOrdinateUnit="psi" sourcePdfPage="1183" />
      <Point A="1E-02" Sc="3.06134118573968396761E+02" sourceOrdinate="4.4401E+04" sourceOrdinateUnit="psi" sourceHeaderOrdinateUnit="psi" sourcePdfPage="1183" />
      <Point A="2E-02" Sc="3.30072715895848946153E+02" sourceOrdinate="4.7873E+04" sourceOrdinateUnit="psi" sourceHeaderOrdinateUnit="psi" sourcePdfPage="1183" />
      <Point A="3E-02" Sc="3.40545852224171686512E+02" sourceOrdinate="4.9392E+04" sourceOrdinateUnit="psi" sourceHeaderOrdinateUnit="psi" sourcePdfPage="1183" />
      <Point A="4E-02" Sc="3.46585659612987170748E+02" sourceOrdinate="5.0268E+04" sourceOrdinateUnit="psi" sourceHeaderOrdinateUnit="psi" sourcePdfPage="1183" />
      <Point A="5E-02" Sc="3.50625987386783830294E+02" sourceOrdinate="5.0854E+04" sourceOrdinateUnit="psi" sourceHeaderOrdinateUnit="psi" sourcePdfPage="1183" />
      <Point A="6E-02" Sc="3.53570048750966720441E+02" sourceOrdinate="5.1281E+04" sourceOrdinateUnit="psi" sourceHeaderOrdinateUnit="psi" sourcePdfPage="1183" />
      <Point A="7E-02" Sc="3.55859108172298616293E+02" sourceOrdinate="5.1613E+04" sourceOrdinateUnit="psi" sourceHeaderOrdinateUnit="psi" sourcePdfPage="1183" />
      <Point A="8E-02" Sc="3.57720692641454073763E+02" sourceOrdinate="5.1883E+04" sourceOrdinateUnit="psi" sourceHeaderOrdinateUnit="psi" sourcePdfPage="1183" />
      <Point A="9E-02" Sc="3.59272013032416954988E+02" sourceOrdinate="5.2108E+04" sourceOrdinateUnit="psi" sourceHeaderOrdinateUnit="psi" sourcePdfPage="1183" />
      <Point A="1E-01" Sc="3.60616490704584785383E+02" sourceOrdinate="5.2303E+04" sourceOrdinateUnit="psi" sourceHeaderOrdinateUnit="psi" sourcePdfPage="1183" />
    </Curve>
  </Curves>
</ExternalPressureCodeCaseChart>

File: database/data/external-pressure-xml/CC-2964-II-2.xml
<?xml version="1.0" encoding="utf-8"?>
<!-- Author: Copilot; Last revision: 2026-11-01; Purpose: Typed Code Case external-pressure chart coordinates with explicit source units. -->
<ExternalPressureCodeCaseChart name="2964-II-2" figure="II-2" codeCase="2964" sourcePdf="C:\Users\ganfossi\Documents\PV Repository\Codes &amp; Regulations\ASME-ANSI\ASME BPVC 2025 Edition\ASME BPVC CODE CASES.pdf" tablePdfPages="1186" material="9Cr-1Mo-V" ordinate="Sc" units="A=dimensionless; Sc=MPa; Temperature=degC; Time=hr" status="normalized-points-review-required" psiToMPa="0.006894757293168361" figurePdfPages="1185" pointCount="190">
  <ReferenceData>ASME BPVC Code Cases, Boilers and Pressure Vessels, 2025; Case 2964; II-2</ReferenceData>
  <Notes>Numeric coordinates transcribed from the cited tabular chart data, not digitized from plot images. Source continuation exponents are explicit; original ordinates and units are retained per point. Source order is preserved. No extrapolation or engineering approval is implied. Check all Code Case restrictions, current acceptance, and source values before engineering use. Sc is compressive stress, not allowable stress factor B; apply the Code Case procedure separately.</Notes>
  <Curves count="7">
    <Curve sourceLabel="hot tensile" pointCount="21" curveKind="hot-tensile" temperatureMinF="900" temperatureMaxF="900" temperatureMinC="482.2222222222222222222222222" temperatureMaxC="482.2222222222222222222222222">
      <Point A="1E-05" Sc="1.806426410810110582E+00" sourceOrdinate="2.62E+02" sourceOrdinateUnit="psi" sourceHeaderOrdinateUnit="psi" sourcePdfPage="1186" />
      <Point A="1.03E-03" Sc="1.86158446915545747E+02" sourceOrdinate="2.7E+04" sourceOrdinateUnit="psi" sourceHeaderOrdinateUnit="psi" sourcePdfPage="1186" />
      <Point A="2E-03" Sc="2.23107451249634993599E+02" sourceOrdinate="3.2359E+04" sourceOrdinateUnit="psi" sourceHeaderOrdinateUnit="psi" sourcePdfPage="1186" />
      <Point A="3E-03" Sc="2.38675813217609152737E+02" sourceOrdinate="3.4617E+04" sourceOrdinateUnit="psi" sourceHeaderOrdinateUnit="psi" sourcePdfPage="1186" />
      <Point A="4E-03" Sc="2.50631322363963090711E+02" sourceOrdinate="3.6351E+04" sourceOrdinateUnit="psi" sourceHeaderOrdinateUnit="psi" sourcePdfPage="1186" />
      <Point A="5E-03" Sc="2.60401193448382658248E+02" sourceOrdinate="3.7768E+04" sourceOrdinateUnit="psi" sourceHeaderOrdinateUnit="psi" sourcePdfPage="1186" />
      <Point A="6E-03" Sc="2.68599059869959839477E+02" sourceOrdinate="3.8957E+04" sourceOrdinateUnit="psi" sourceHeaderOrdinateUnit="psi" sourcePdfPage="1186" />
      <Point A="7E-03" Sc="2.75604133279818894253E+02" sourceOrdinate="3.9973E+04" sourceOrdinateUnit="psi" sourceHeaderOrdinateUnit="psi" sourcePdfPage="1186" />
      <Point A="8E-03" Sc="2.81671519697807051933E+02" sourceOrdinate="4.0853E+04" sourceOrdinateUnit="psi" sourceHeaderOrdinateUnit="psi" sourcePdfPage="1186" />
      <Point A="9E-03" Sc="2.86980482813546689903E+02" sourceOrdinate="4.1623E+04" sourceOrdinateUnit="psi" sourceHeaderOrdinateUnit="psi" sourcePdfPage="1186" />
      <Point A="1E-02" Sc="2.91689602044780680466E+02" sourceOrdinate="4.2306E+04" sourceOrdinateUnit="psi" sourceHeaderOrdinateUnit="psi" sourcePdfPage="1186" />
      <Point A="1.41E-02" Sc="3.06651225370956023836E+02" sourceOrdinate="4.4476E+04" sourceOrdinateUnit="psi" sourceHeaderOrdinateUnit="psi" sourcePdfPage="1186" />
      <Point A="2E-02" Sc="3.21723164813822060982E+02" sourceOrdinate="4.6662E+04" sourceOrdinateUnit="psi" sourceHeaderOrdinateUnit="psi" sourcePdfPage="1186" />
      <Point A="3E-02" Sc="3.37870686394422362444E+02" sourceOrdinate="4.9004E+04" sourceOrdinateUnit="psi" sourceHeaderOrdinateUnit="psi" sourcePdfPage="1186" />
      <Point A="4E-02" Sc="3.48447244082142628218E+02" sourceOrdinate="5.0538E+04" sourceOrdinateUnit="psi" sourceHeaderOrdinateUnit="psi" sourcePdfPage="1186" />
      <Point A="5E-02" Sc="3.56065950891093667123E+02" sourceOrdinate="5.1643E+04" sourceOrdinateUnit="psi" sourceHeaderOrdinateUnit="psi" sourcePdfPage="1186" />
      <Point A="6E-02" Sc="3.61885126046527763807E+02" sourceOrdinate="5.2487E+04" sourceOrdinateUnit="psi" sourceHeaderOrdinateUnit="psi" sourcePdfPage="1186" />
      <Point A="7E-02" Sc="3.6652529770483007076E+02" sourceOrdinate="5.316E+04" sourceOrdinateUnit="psi" sourceHeaderOrdinateUnit="psi" sourcePdfPage="1186" />
      <Point A="8E-02" Sc="3.70331203730659006032E+02" sourceOrdinate="5.3712E+04" sourceOrdinateUnit="psi" sourceHeaderOrdinateUnit="psi" sourcePdfPage="1186" />
      <Point A="9E-02" Sc="3.73516581600102788814E+02" sourceOrdinate="5.4174E+04" sourceOrdinateUnit="psi" sourceHeaderOrdinateUnit="psi" sourcePdfPage="1186" />
      <Point A="1E-01" Sc="3.76240010730904291409E+02" sourceOrdinate="5.4569E+04" sourceOrdinateUnit="psi" sourceHeaderOrdinateUnit="psi" sourcePdfPage="1186" />
    </Curve>
    <Curve sourceLabel="10" pointCount="26" durationHours="10" temperatureMinF="900" temperatureMaxF="900" temperatureMinC="482.2222222222222222222222222" temperatureMaxC="482.2222222222222222222222222">
      <Point A="1E-05" Sc="1.806426410810110582E+00" sourceOrdinate="2.62E+02" sourceOrdinateUnit="psi" sourceHeaderOrdinateUnit="psi" sourcePdfPage="1186" />
      <Point A="5.1E-04" Sc="8.9631844811188693E+01" sourceOrdinate="1.3E+04" sourceOrdinateUnit="psi" sourceHeaderOrdinateUnit="psi" sourcePdfPage="1186" />
      <Point A="6E-04" Sc="1.06737737655539396641E+02" sourceOrdinate="1.5481E+04" sourceOrdinateUnit="psi" sourceHeaderOrdinateUnit="psi" sourcePdfPage="1186" />
      <Point A="7E-04" Sc="1.18603614957082145922E+02" sourceOrdinate="1.7202E+04" sourceOrdinateUnit="psi" sourceHeaderOrdinateUnit="psi" sourcePdfPage="1186" />
      <Point A="8E-04" Sc="1.28876803323903003812E+02" sourceOrdinate="1.8692E+04" sourceOrdinateUnit="psi" sourceHeaderOrdinateUnit="psi" sourcePdfPage="1186" />
      <Point A="9E-04" Sc="1.37853777319608209834E+02" sourceOrdinate="1.9994E+04" sourceOrdinateUnit="psi" sourceHeaderOrdinateUnit="psi" sourcePdfPage="1186" />
      <Point A="1E-03" Sc="1.45782748206751824984E+02" sourceOrdinate="2.1144E+04" sourceOrdinateUnit="psi" sourceHeaderOrdinateUnit="psi" sourcePdfPage="1186" />
      <Point A="2E-03" Sc="1.92949782849316582585E+02" sourceOrdinate="2.7985E+04" sourceOrdinateUnit="psi" sourceHeaderOrdinateUnit="psi" sourcePdfPage="1186" />
      <Point A="3E-03" Sc="2.1518537511978454681E+02" sourceOrdinate="3.121E+04" sourceOrdinateUnit="psi" sourceHeaderOrdinateUnit="psi" sourcePdfPage="1186" />
      <Point A="4E-03" Sc="2.28574993783117503872E+02" sourceOrdinate="3.3152E+04" sourceOrdinateUnit="psi" sourceHeaderOrdinateUnit="psi" sourcePdfPage="1186" />
      <Point A="5E-03" Sc="2.378691266143084545E+02" sourceOrdinate="3.45E+04" sourceOrdinateUnit="psi" sourceHeaderOrdinateUnit="psi" sourcePdfPage="1186" />
      <Point A="6E-03" Sc="2.44991410898151371413E+02" sourceOrdinate="3.5533E+04" sourceOrdinateUnit="psi" sourceHeaderOrdinateUnit="psi" sourcePdfPage="1186" />
      <Point A="7E-03" Sc="2.50886428383810320068E+02" sourceOrdinate="3.6388E+04" sourceOrdinateUnit="psi" sourceHeaderOrdinateUnit="psi" sourcePdfPage="1186" />
      <Point A="8E-03" Sc="2.5607128586827292754E+02" sourceOrdinate="3.714E+04" sourceOrdinateUnit="psi" sourceHeaderOrdinateUnit="psi" sourcePdfPage="1186" />
      <Point A="9E-03" Sc="2.60876931701611275157E+02" sourceOrdinate="3.7837E+04" sourceOrdinateUnit="psi" sourceHeaderOrdinateUnit="psi" sourcePdfPage="1186" />
      <Point A="1E-02" Sc="2.65544682389086255554E+02" sourceOrdinate="3.8514E+04" sourceOrdinateUnit="psi" sourceHeaderOrdinateUnit="psi" sourcePdfPage="1186" />
      <Point A="1.12E-02" Sc="2.71205278126777479935E+02" sourceOrdinate="3.9335E+04" sourceOrdinateUnit="psi" sourceHeaderOrdinateUnit="psi" sourcePdfPage="1186" />
      <Point A="2E-02" Sc="3.00080521670566575803E+02" sourceOrdinate="4.3523E+04" sourceOrdinateUnit="psi" sourceHeaderOrdinateUnit="psi" sourcePdfPage="1186" />
      <Point A="3E-02" Sc="3.19461684421662838574E+02" sourceOrdinate="4.6334E+04" sourceOrdinateUnit="psi" sourceHeaderOrdinateUnit="psi" sourcePdfPage="1186" />
      <Point A="4E-02" Sc="3.32554828521389556113E+02" sourceOrdinate="4.8233E+04" sourceOrdinateUnit="psi" sourceHeaderOrdinateUnit="psi" sourcePdfPage="1186" />
      <Point A="5E-02" Sc="3.42124751644307241181E+02" sourceOrdinate="4.9621E+04" sourceOrdinateUnit="psi" sourceHeaderOrdinateUnit="psi" sourcePdfPage="1186" />
      <Point A="6E-02" Sc="3.49502141947997387451E+02" sourceOrdinate="5.0691E+04" sourceOrdinateUnit="psi" sourceHeaderOrdinateUnit="psi" sourcePdfPage="1186" />
      <Point A="7E-02" Sc="3.55376475161776831023E+02" sourceOrdinate="5.1543E+04" sourceOrdinateUnit="psi" sourceHeaderOrdinateUnit="psi" sourcePdfPage="1186" />
      <Point A="8E-02" Sc="3.60195910509701515362E+02" sourceOrdinate="5.2242E+04" sourceOrdinateUnit="psi" sourceHeaderOrdinateUnit="psi" sourcePdfPage="1186" />
      <Point A="9E-02" Sc="3.64222448768911838186E+02" sourceOrdinate="5.2826E+04" sourceOrdinateUnit="psi" sourceHeaderOrdinateUnit="psi" sourcePdfPage="1186" />
      <Point A="1E-01" Sc="3.67642248386323345242E+02" sourceOrdinate="5.3322E+04" sourceOrdinateUnit="psi" sourceHeaderOrdinateUnit="psi" sourcePdfPage="1186" />
    </Curve>
    <Curve sourceLabel="100" pointCount="28" durationHours="100" temperatureMinF="900" temperatureMaxF="900" temperatureMinC="482.2222222222222222222222222" temperatureMaxC="482.2222222222222222222222222">
      <Point A="1E-05" Sc="1.806426410810110582E+00" sourceOrdinate="2.62E+02" sourceOrdinateUnit="psi" sourceHeaderOrdinateUnit="psi" sourcePdfPage="1186" />
      <Point A="3.47E-04" Sc="6.2052815638515249E+01" sourceOrdinate="9E+03" sourceOrdinateUnit="psi" sourceHeaderOrdinateUnit="psi" sourcePdfPage="1186" />
      <Point A="4E-04" Sc="7.3236111968034330542E+01" sourceOrdinate="1.0622E+04" sourceOrdinateUnit="psi" sourceHeaderOrdinateUnit="psi" sourcePdfPage="1186" />
      <Point A="5E-04" Sc="9.0238583452987508768E+01" sourceOrdinate="1.3088E+04" sourceOrdinateUnit="psi" sourceHeaderOrdinateUnit="psi" sourcePdfPage="1186" />
      <Point A="6E-04" Sc="1.04165993185187597988E+02" sourceOrdinate="1.5108E+04" sourceOrdinateUnit="psi" sourceHeaderOrdinateUnit="psi" sourcePdfPage="1186" />
      <Point A="7E-04" Sc="1.15797448738762622995E+02" sourceOrdinate="1.6795E+04" sourceOrdinateUnit="psi" sourceHeaderOrdinateUnit="psi" sourcePdfPage="1186" />
      <Point A="8E-04" Sc="1.25670741182579715947E+02" sourceOrdinate="1.8227E+04" sourceOrdinateUnit="psi" sourceHeaderOrdinateUnit="psi" sourcePdfPage="1186" />
      <Point A="9E-04" Sc="1.34158187410469968338E+02" sourceOrdinate="1.9458E+04" sourceOrdinateUnit="psi" sourceHeaderOrdinateUnit="psi" sourcePdfPage="1186" />
      <Point A="1E-03" Sc="1.41542472471453282969E+02" sourceOrdinate="2.0529E+04" sourceOrdinateUnit="psi" sourceHeaderOrdinateUnit="psi" sourcePdfPage="1186" />
      <Point A="2E-03" Sc="1.84014177397370386729E+02" sourceOrdinate="2.6689E+04" sourceOrdinateUnit="psi" sourceHeaderOrdinateUnit="psi" sourcePdfPage="1186" />
      <Point A="3E-03" Sc="2.03795236071470414438E+02" sourceOrdinate="2.9558E+04" sourceOrdinateUnit="psi" sourceHeaderOrdinateUnit="psi" sourcePdfPage="1186" />
      <Point A="4E-03" Sc="2.16088588325189602101E+02" sourceOrdinate="3.1341E+04" sourceOrdinateUnit="psi" sourceHeaderOrdinateUnit="psi" sourcePdfPage="1186" />
      <Point A="5E-03" Sc="2.25024193777135797957E+02" sourceOrdinate="3.2637E+04" sourceOrdinateUnit="psi" sourceHeaderOrdinateUnit="psi" sourcePdfPage="1186" />
      <Point A="6E-03" Sc="2.32194741362030893397E+02" sourceOrdinate="3.3677E+04" sourceOrdinateUnit="psi" sourceHeaderOrdinateUnit="psi" sourcePdfPage="1186" />
      <Point A="7E-03" Sc="2.38331075352950734687E+02" sourceOrdinate="3.4567E+04" sourceOrdinateUnit="psi" sourceHeaderOrdinateUnit="psi" sourcePdfPage="1186" />
      <Point A="8E-03" Sc="2.43833091672899086765E+02" sourceOrdinate="3.5365E+04" sourceOrdinateUnit="psi" sourceHeaderOrdinateUnit="psi" sourcePdfPage="1186" />
      <Point A="9E-03" Sc="2.48921422555257337183E+02" sourceOrdinate="3.6103E+04" sourceOrdinateUnit="psi" sourceHeaderOrdinateUnit="psi" sourcePdfPage="1186" />
      <Point A="1E-02" Sc="2.53747752660475189883E+02" sourceOrdinate="3.6803E+04" sourceOrdinateUnit="psi" sourceHeaderOrdinateUnit="psi" sourcePdfPage="1186" />
      <Point A="1.11E-02" Sc="2.58863662572006113745E+02" sourceOrdinate="3.7545E+04" sourceOrdinateUnit="psi" sourceHeaderOrdinateUnit="psi" sourcePdfPage="1186" />
      <Point A="2E-02" Sc="2.86401323200920547579E+02" sourceOrdinate="4.1539E+04" sourceOrdinateUnit="psi" sourceHeaderOrdinateUnit="psi" sourcePdfPage="1186" />
      <Point A="3E-02" Sc="3.05699748864498790018E+02" sourceOrdinate="4.4338E+04" sourceOrdinateUnit="psi" sourceHeaderOrdinateUnit="psi" sourcePdfPage="1186" />
      <Point A="4E-02" Sc="3.18751524420466497391E+02" sourceOrdinate="4.6231E+04" sourceOrdinateUnit="psi" sourceHeaderOrdinateUnit="psi" sourcePdfPage="1186" />
      <Point A="5E-02" Sc="3.28224920941279825405E+02" sourceOrdinate="4.7605E+04" sourceOrdinateUnit="psi" sourceHeaderOrdinateUnit="psi" sourcePdfPage="1186" />
      <Point A="6E-02" Sc="3.35436837069933931011E+02" sourceOrdinate="4.8651E+04" sourceOrdinateUnit="psi" sourceHeaderOrdinateUnit="psi" sourcePdfPage="1186" />
      <Point A="7E-02" Sc="3.41131906594090997197E+02" sourceOrdinate="4.9477E+04" sourceOrdinateUnit="psi" sourceHeaderOrdinateUnit="psi" sourcePdfPage="1186" />
      <Point A="8E-02" Sc="3.45758288737806967428E+02" sourceOrdinate="5.0148E+04" sourceOrdinateUnit="psi" sourceHeaderOrdinateUnit="psi" sourcePdfPage="1186" />
      <Point A="9E-02" Sc="3.49598668550101744505E+02" sourceOrdinate="5.0705E+04" sourceOrdinateUnit="psi" sourceHeaderOrdinateUnit="psi" sourcePdfPage="1186" />
      <Point A="1E-01" Sc="3.52839204477890874175E+02" sourceOrdinate="5.1175E+04" sourceOrdinateUnit="psi" sourceHeaderOrdinateUnit="psi" sourcePdfPage="1186" />
    </Curve>
    <Curve sourceLabel="1000" pointCount="28" durationHours="1000" temperatureMinF="900" temperatureMaxF="900" temperatureMinC="482.2222222222222222222222222" temperatureMaxC="482.2222222222222222222222222">
      <Point A="1E-05" Sc="1.806426410810110582E+00" sourceOrdinate="2.62E+02" sourceOrdinateUnit="psi" sourceHeaderOrdinateUnit="psi" sourcePdfPage="1186" />
      <Point A="2.68E-04" Sc="4.8263301052178527E+01" sourceOrdinate="7E+03" sourceOrdinateUnit="psi" sourceHeaderOrdinateUnit="psi" sourcePdfPage="1186" />
      <Point A="3E-04" Sc="5.5109795044294709473E+01" sourceOrdinate="7.993E+03" sourceOrdinateUnit="psi" sourceHeaderOrdinateUnit="psi" sourcePdfPage="1186" />
      <Point A="4E-04" Sc="7.3063743035705121517E+01" sourceOrdinate="1.0597E+04" sourceOrdinateUnit="psi" sourceHeaderOrdinateUnit="psi" sourcePdfPage="1186" />
      <Point A="5E-04" Sc="8.7790944613912740613E+01" sourceOrdinate="1.2733E+04" sourceOrdinateUnit="psi" sourceHeaderOrdinateUnit="psi" sourcePdfPage="1186" />
      <Point A="6E-04" Sc="1.0011187589680460172E+02" sourceOrdinate="1.452E+04" sourceOrdinateUnit="psi" sourceHeaderOrdinateUnit="psi" sourcePdfPage="1186" />
      <Point A="7E-04" Sc="1.10571222710541005357E+02" sourceOrdinate="1.6037E+04" sourceOrdinateUnit="psi" sourceHeaderOrdinateUnit="psi" sourcePdfPage="1186" />
      <Point A="8E-04" Sc="1.19575775735418884823E+02" sourceOrdinate="1.7343E+04" sourceOrdinateUnit="psi" sourceHeaderOrdinateUnit="psi" sourcePdfPage="1186" />
      <Point A="9E-04" Sc="1.27408220020458142919E+02" sourceOrdinate="1.8479E+04" sourceOrdinateUnit="psi" sourceHeaderOrdinateUnit="psi" sourcePdfPage="1186" />
      <Point A="1E-03" Sc="1.34296082556333335558E+02" sourceOrdinate="1.9478E+04" sourceOrdinateUnit="psi" sourceHeaderOrdinateUnit="psi" sourcePdfPage="1186" />
      <Point A="2E-03" Sc="1.75071677188131022512E+02" sourceOrdinate="2.5392E+04" sourceOrdinateUnit="psi" sourceHeaderOrdinateUnit="psi" sourcePdfPage="1186" />
      <Point A="3E-03" Sc="1.94604524599676989225E+02" sourceOrdinate="2.8225E+04" sourceOrdinateUnit="psi" sourceHeaderOrdinateUnit="psi" sourcePdfPage="1186" />
      <Point A="4E-03" Sc="2.06801350251291819834E+02" sourceOrdinate="2.9994E+04" sourceOrdinateUnit="psi" sourceHeaderOrdinateUnit="psi" sourcePdfPage="1186" />
      <Point A="5E-03" Sc="2.15633534343840490275E+02" sourceOrdinate="3.1275E+04" sourceOrdinateUnit="psi" sourceHeaderOrdinateUnit="psi" sourcePdfPage="1186" />
      <Point A="6E-03" Sc="2.22666186782872218495E+02" sourceOrdinate="3.2295E+04" sourceOrdinateUnit="psi" sourceHeaderOrdinateUnit="psi" sourcePdfPage="1186" />
      <Point A="7E-03" Sc="2.28650836113342355843E+02" sourceOrdinate="3.3163E+04" sourceOrdinateUnit="psi" sourceHeaderOrdinateUnit="psi" sourcePdfPage="1186" />
      <Point A="8E-03" Sc="2.33987378258254667257E+02" sourceOrdinate="3.3937E+04" sourceOrdinateUnit="psi" sourceHeaderOrdinateUnit="psi" sourcePdfPage="1186" />
      <Point A="9E-03" Sc="2.3890334020828370865E+02" sourceOrdinate="3.465E+04" sourceOrdinateUnit="psi" sourceHeaderOrdinateUnit="psi" sourcePdfPage="1186" />
      <Point A="1.03E-02" Sc="2.44915568567926519442E+02" sourceOrdinate="3.5522E+04" sourceOrdinateUnit="psi" sourceHeaderOrdinateUnit="psi" sourcePdfPage="1186" />
      <Point A="2E-02" Sc="2.74045918131562844667E+02" sourceOrdinate="3.9747E+04" sourceOrdinateUnit="psi" sourceHeaderOrdinateUnit="psi" sourcePdfPage="1186" />
      <Point A="3E-02" Sc="2.90896704956066318951E+02" sourceOrdinate="4.2191E+04" sourceOrdinateUnit="psi" sourceHeaderOrdinateUnit="psi" sourcePdfPage="1186" />
      <Point A="4E-02" Sc="3.01638736818822625389E+02" sourceOrdinate="4.3749E+04" sourceOrdinateUnit="psi" sourceHeaderOrdinateUnit="psi" sourcePdfPage="1186" />
      <Point A="5E-02" Sc="3.09105758967323960352E+02" sourceOrdinate="4.4832E+04" sourceOrdinateUnit="psi" sourceHeaderOrdinateUnit="psi" sourcePdfPage="1186" />
      <Point A="6E-02" Sc="3.14614670044565480791E+02" sourceOrdinate="4.5631E+04" sourceOrdinateUnit="psi" sourceHeaderOrdinateUnit="psi" sourcePdfPage="1186" />
      <Point A="7E-02" Sc="3.18861840537157191167E+02" sourceOrdinate="4.6247E+04" sourceOrdinateUnit="psi" sourceHeaderOrdinateUnit="psi" sourcePdfPage="1186" />
      <Point A="8E-02" Sc="3.22233376853516519696E+02" sourceOrdinate="4.6736E+04" sourceOrdinateUnit="psi" sourceHeaderOrdinateUnit="psi" sourcePdfPage="1186" />
      <Point A="9E-02" Sc="3.24998174528077032457E+02" sourceOrdinate="4.7137E+04" sourceOrdinateUnit="psi" sourceHeaderOrdinateUnit="psi" sourcePdfPage="1186" />
      <Point A="1E-01" Sc="3.27301023463995265031E+02" sourceOrdinate="4.7471E+04" sourceOrdinateUnit="psi" sourceHeaderOrdinateUnit="psi" sourcePdfPage="1186" />
    </Curve>
    <Curve sourceLabel="10000" pointCount="29" durationHours="10000" temperatureMinF="900" temperatureMaxF="900" temperatureMinC="482.2222222222222222222222222" temperatureMaxC="482.2222222222222222222222222">
      <Point A="1E-05" Sc="1.806426410810110582E+00" sourceOrdinate="2.62E+02" sourceOrdinateUnit="psi" sourceHeaderOrdinateUnit="psi" sourcePdfPage="1186" />
      <Point A="2.69E-04" Sc="4.8263301052178527E+01" sourceOrdinate="7E+03" sourceOrdinateUnit="psi" sourceHeaderOrdinateUnit="psi" sourcePdfPage="1186" />
      <Point A="3E-04" Sc="5.5040847471363025863E+01" sourceOrdinate="7.983E+03" sourceOrdinateUnit="psi" sourceHeaderOrdinateUnit="psi" sourcePdfPage="1186" />
      <Point A="4E-04" Sc="7.2077792742782045894E+01" sourceOrdinate="1.0454E+04" sourceOrdinateUnit="psi" sourceHeaderOrdinateUnit="psi" sourcePdfPage="1186" />
      <Point A="5E-04" Sc="8.597762344580946167E+01" sourceOrdinate="1.247E+04" sourceOrdinateUnit="psi" sourceHeaderOrdinateUnit="psi" sourcePdfPage="1186" />
      <Point A="6E-04" Sc="9.7540131426452803067E+01" sourceOrdinate="1.4147E+04" sourceOrdinateUnit="psi" sourceHeaderOrdinateUnit="psi" sourcePdfPage="1186" />
      <Point A="7E-04" Sc="1.07337581540045044048E+02" sourceOrdinate="1.5568E+04" sourceOrdinateUnit="psi" sourceHeaderOrdinateUnit="psi" sourcePdfPage="1186" />
      <Point A="8E-04" Sc="1.15749185437710444468E+02" sourceOrdinate="1.6788E+04" sourceOrdinateUnit="psi" sourceHeaderOrdinateUnit="psi" sourcePdfPage="1186" />
      <Point A="9E-04" Sc="1.23064522925762075489E+02" sourceOrdinate="1.7849E+04" sourceOrdinateUnit="psi" sourceHeaderOrdinateUnit="psi" sourcePdfPage="1186" />
      <Point A="1E-03" Sc="1.29497331480288156302E+02" sourceOrdinate="1.8782E+04" sourceOrdinateUnit="psi" sourceHeaderOrdinateUnit="psi" sourcePdfPage="1186" />
      <Point A="2E-03" Sc="1.6788734008864959035E+02" sourceOrdinate="2.435E+04" sourceOrdinateUnit="psi" sourceHeaderOrdinateUnit="psi" sourcePdfPage="1186" />
      <Point A="3E-03" Sc="1.86820343615689909656E+02" sourceOrdinate="2.7096E+04" sourceOrdinateUnit="psi" sourceHeaderOrdinateUnit="psi" sourcePdfPage="1186" />
      <Point A="4E-03" Sc="1.98948221694373056655E+02" sourceOrdinate="2.8855E+04" sourceOrdinateUnit="psi" sourceHeaderOrdinateUnit="psi" sourcePdfPage="1186" />
      <Point A="5E-03" Sc="2.07821774330680737262E+02" sourceOrdinate="3.0142E+04" sourceOrdinateUnit="psi" sourceHeaderOrdinateUnit="psi" sourcePdfPage="1186" />
      <Point A="6E-03" Sc="2.14847532012419297121E+02" sourceOrdinate="3.1161E+04" sourceOrdinateUnit="psi" sourceHeaderOrdinateUnit="psi" sourcePdfPage="1186" />
      <Point A="7E-03" Sc="2.20694286197026067249E+02" sourceOrdinate="3.2009E+04" sourceOrdinateUnit="psi" sourceHeaderOrdinateUnit="psi" sourcePdfPage="1186" />
      <Point A="8E-03" Sc="2.25713669506452634057E+02" sourceOrdinate="3.2737E+04" sourceOrdinateUnit="psi" sourceHeaderOrdinateUnit="psi" sourcePdfPage="1186" />
      <Point A="9E-03" Sc="2.30133208931373553458E+02" sourceOrdinate="3.3378E+04" sourceOrdinateUnit="psi" sourceHeaderOrdinateUnit="psi" sourcePdfPage="1186" />
      <Point A="1E-02" Sc="2.34090799617652192672E+02" sourceOrdinate="3.3952E+04" sourceOrdinateUnit="psi" sourceHeaderOrdinateUnit="psi" sourcePdfPage="1186" />
      <Point A="1.33E-02" Sc="2.44825936723115330749E+02" sourceOrdinate="3.5509E+04" sourceOrdinateUnit="psi" sourceHeaderOrdinateUnit="psi" sourcePdfPage="1186" />
      <Point A="2E-02" Sc="2.59373874611700572459E+02" sourceOrdinate="3.7619E+04" sourceOrdinateUnit="psi" sourceHeaderOrdinateUnit="psi" sourcePdfPage="1186" />
      <Point A="3E-02" Sc="2.7179133249669679062E+02" sourceOrdinate="3.942E+04" sourceOrdinateUnit="psi" sourceHeaderOrdinateUnit="psi" sourcePdfPage="1186" />
      <Point A="4E-02" Sc="2.79272144159784462305E+02" sourceOrdinate="4.0505E+04" sourceOrdinateUnit="psi" sourceHeaderOrdinateUnit="psi" sourcePdfPage="1186" />
      <Point A="5E-02" Sc="2.84374264556729049445E+02" sourceOrdinate="4.1245E+04" sourceOrdinateUnit="psi" sourceHeaderOrdinateUnit="psi" sourcePdfPage="1186" />
      <Point A="6E-02" Sc="2.88125012524212637829E+02" sourceOrdinate="4.1789E+04" sourceOrdinateUnit="psi" sourceHeaderOrdinateUnit="psi" sourcePdfPage="1186" />
      <Point A="7E-02" Sc="2.91041494859222854532E+02" sourceOrdinate="4.2212E+04" sourceOrdinateUnit="psi" sourceHeaderOrdinateUnit="psi" sourcePdfPage="1186" />
      <Point A="8E-02" Sc="2.93392607096193265633E+02" sourceOrdinate="4.2553E+04" sourceOrdinateUnit="psi" sourceHeaderOrdinateUnit="psi" sourcePdfPage="1186" />
      <Point A="9E-02" Sc="2.95343823410159911796E+02" sourceOrdinate="4.2836E+04" sourceOrdinateUnit="psi" sourceHeaderOrdinateUnit="psi" sourcePdfPage="1186" />
      <Point A="1E-01" Sc="2.96998565160520318436E+02" sourceOrdinate="4.3076E+04" sourceOrdinateUnit="psi" sourceHeaderOrdinateUnit="psi" sourcePdfPage="1186" />
    </Curve>
    <Curve sourceLabel="100000" pointCount="29" durationHours="100000" temperatureMinF="900" temperatureMaxF="900" temperatureMinC="482.2222222222222222222222222" temperatureMaxC="482.2222222222222222222222222">
      <Point A="1E-05" Sc="1.806426410810110582E+00" sourceOrdinate="2.62E+02" sourceOrdinateUnit="psi" sourceHeaderOrdinateUnit="psi" sourcePdfPage="1186" />
      <Point A="2.69E-04" Sc="4.8263301052178527E+01" sourceOrdinate="7E+03" sourceOrdinateUnit="psi" sourceHeaderOrdinateUnit="psi" sourcePdfPage="1186" />
      <Point A="3E-04" Sc="5.4834004752567975033E+01" sourceOrdinate="7.953E+03" sourceOrdinateUnit="psi" sourceHeaderOrdinateUnit="psi" sourcePdfPage="1186" />
      <Point A="4E-04" Sc="7.1326264197826694545E+01" sourceOrdinate="1.0345E+04" sourceOrdinateUnit="psi" sourceHeaderOrdinateUnit="psi" sourcePdfPage="1186" />
      <Point A="5E-04" Sc="8.4640040530934799636E+01" sourceOrdinate="1.2276E+04" sourceOrdinateUnit="psi" sourceHeaderOrdinateUnit="psi" sourcePdfPage="1186" />
      <Point A="6E-04" Sc="9.5637178413538335431E+01" sourceOrdinate="1.3871E+04" sourceOrdinateUnit="psi" sourceHeaderOrdinateUnit="psi" sourcePdfPage="1186" />
      <Point A="7E-04" Sc="1.04910626972849780976E+02" sourceOrdinate="1.5216E+04" sourceOrdinateUnit="psi" sourceHeaderOrdinateUnit="psi" sourcePdfPage="1186" />
      <Point A="8E-04" Sc="1.12853387374579732848E+02" sourceOrdinate="1.6368E+04" sourceOrdinateUnit="psi" sourceHeaderOrdinateUnit="psi" sourcePdfPage="1186" />
      <Point A="9E-04" Sc="1.19741249910454925487E+02" sourceOrdinate="1.7367E+04" sourceOrdinateUnit="psi" sourceHeaderOrdinateUnit="psi" sourcePdfPage="1186" />
      <Point A="1E-03" Sc="1.25787952056563578084E+02" sourceOrdinate="1.8244E+04" sourceOrdinateUnit="psi" sourceHeaderOrdinateUnit="psi" sourcePdfPage="1186" />
      <Point A="2E-03" Sc="1.620267963894564835E+02" sourceOrdinate="2.35E+04" sourceOrdinateUnit="psi" sourceHeaderOrdinateUnit="psi" sourcePdfPage="1186" />
      <Point A="3E-03" Sc="1.80070376225678084237E+02" sourceOrdinate="2.6117E+04" sourceOrdinateUnit="psi" sourceHeaderOrdinateUnit="psi" sourcePdfPage="1186" />
      <Point A="4E-03" Sc="1.91570831390682910385E+02" sourceOrdinate="2.7785E+04" sourceOrdinateUnit="psi" sourceHeaderOrdinateUnit="psi" sourcePdfPage="1186" />
      <Point A="5E-03" Sc="1.99816961113312270141E+02" sourceOrdinate="2.8981E+04" sourceOrdinateUnit="psi" sourceHeaderOrdinateUnit="psi" sourcePdfPage="1186" />
      <Point A="6E-03" Sc="2.06139453551147657178E+02" sourceOrdinate="2.9898E+04" sourceOrdinateUnit="psi" sourceHeaderOrdinateUnit="psi" sourcePdfPage="1186" />
      <Point A="7E-03" Sc="2.11207100161626402513E+02" sourceOrdinate="3.0633E+04" sourceOrdinateUnit="psi" sourceHeaderOrdinateUnit="psi" sourcePdfPage="1186" />
      <Point A="8E-03" Sc="2.15385323081286429279E+02" sourceOrdinate="3.1239E+04" sourceOrdinateUnit="psi" sourceHeaderOrdinateUnit="psi" sourcePdfPage="1186" />
      <Point A="9E-03" Sc="2.1890854405809546175E+02" sourceOrdinate="3.175E+04" sourceOrdinateUnit="psi" sourceHeaderOrdinateUnit="psi" sourcePdfPage="1186" />
      <Point A="1E-02" Sc="2.21928447752503203868E+02" sourceOrdinate="3.2188E+04" sourceOrdinateUnit="psi" sourceHeaderOrdinateUnit="psi" sourcePdfPage="1186" />
      <Point A="1.08E-02" Sc="2.24058927756092227417E+02" sourceOrdinate="3.2497E+04" sourceOrdinateUnit="psi" sourceHeaderOrdinateUnit="psi" sourcePdfPage="1186" />
      <Point A="2E-02" Sc="2.39647973995945891638E+02" sourceOrdinate="3.4758E+04" sourceOrdinateUnit="psi" sourceHeaderOrdinateUnit="psi" sourcePdfPage="1186" />
      <Point A="3E-02" Sc="2.47907893233161588116E+02" sourceOrdinate="3.5956E+04" sourceOrdinateUnit="psi" sourceHeaderOrdinateUnit="psi" sourcePdfPage="1186" />
      <Point A="4E-02" Sc="2.5296864508634716509E+02" sourceOrdinate="3.669E+04" sourceOrdinateUnit="psi" sourceHeaderOrdinateUnit="psi" sourcePdfPage="1186" />
      <Point A="5E-02" Sc="2.564849713058630292E+02" sourceOrdinate="3.72E+04" sourceOrdinateUnit="psi" sourceHeaderOrdinateUnit="psi" sourcePdfPage="1186" />
      <Point A="6E-02" Sc="2.59125663349146511463E+02" sourceOrdinate="3.7583E+04" sourceOrdinateUnit="psi" sourceHeaderOrdinateUnit="psi" sourcePdfPage="1186" />
      <Point A="7E-02" Sc="2.61200985294390188124E+02" sourceOrdinate="3.7884E+04" sourceOrdinateUnit="psi" sourceHeaderOrdinateUnit="psi" sourcePdfPage="1186" />
      <Point A="8E-02" Sc="2.62883306073923268208E+02" sourceOrdinate="3.8128E+04" sourceOrdinateUnit="psi" sourceHeaderOrdinateUnit="psi" sourcePdfPage="1186" />
      <Point A="9E-02" Sc="2.64282941804436445491E+02" sourceOrdinate="3.8331E+04" sourceOrdinateUnit="psi" sourceHeaderOrdinateUnit="psi" sourcePdfPage="1186" />
      <Point A="1E-01" Sc="2.65468840058861403583E+02" sourceOrdinate="3.8503E+04" sourceOrdinateUnit="psi" sourceHeaderOrdinateUnit="psi" sourcePdfPage="1186" />
    </Curve>
    <Curve sourceLabel="300000" pointCount="29" durationHours="300000" temperatureMinF="900" temperatureMaxF="900" temperatureMinC="482.2222222222222222222222222" temperatureMaxC="482.2222222222222222222222222">
      <Point A="1E-05" Sc="1.806426410810110582E+00" sourceOrdinate="2.62E+02" sourceOrdinateUnit="psi" sourceHeaderOrdinateUnit="psi" sourcePdfPage="1186" />
      <Point A="2.3E-04" Sc="4.1368543759010166E+01" sourceOrdinate="6E+03" sourceOrdinateUnit="psi" sourceHeaderOrdinateUnit="psi" sourcePdfPage="1186" />
      <Point A="3E-04" Sc="5.5371795821435107191E+01" sourceOrdinate="8.031E+03" sourceOrdinateUnit="psi" sourceHeaderOrdinateUnit="psi" sourcePdfPage="1186" />
      <Point A="4E-04" Sc="7.1512422644742240292E+01" sourceOrdinate="1.0372E+04" sourceOrdinateUnit="psi" sourceHeaderOrdinateUnit="psi" sourcePdfPage="1186" />
      <Point A="5E-04" Sc="8.4543513928830442582E+01" sourceOrdinate="1.2262E+04" sourceOrdinateUnit="psi" sourceHeaderOrdinateUnit="psi" sourcePdfPage="1186" />
      <Point A="6E-04" Sc="9.5306230063466254103E+01" sourceOrdinate="1.3823E+04" sourceOrdinateUnit="psi" sourceHeaderOrdinateUnit="psi" sourcePdfPage="1186" />
      <Point A="7E-04" Sc="1.04365941146689480457E+02" sourceOrdinate="1.5137E+04" sourceOrdinateUnit="psi" sourceHeaderOrdinateUnit="psi" sourcePdfPage="1186" />
      <Point A="8E-04" Sc="1.1210875358691754986E+02" sourceOrdinate="1.626E+04" sourceOrdinateUnit="psi" sourceHeaderOrdinateUnit="psi" sourcePdfPage="1186" />
      <Point A="9E-04" Sc="1.18824247190463533474E+02" sourceOrdinate="1.7234E+04" sourceOrdinateUnit="psi" sourceHeaderOrdinateUnit="psi" sourcePdfPage="1186" />
      <Point A="1E-03" Sc="1.24705475161536145407E+02" sourceOrdinate="1.8087E+04" sourceOrdinateUnit="psi" sourceHeaderOrdinateUnit="psi" sourcePdfPage="1186" />
      <Point A="2E-03" Sc="1.5954468376391587354E+02" sourceOrdinate="2.314E+04" sourceOrdinateUnit="psi" sourceHeaderOrdinateUnit="psi" sourcePdfPage="1186" />
      <Point A="3E-03" Sc="1.76471312918644199795E+02" sourceOrdinate="2.5595E+04" sourceOrdinateUnit="psi" sourceHeaderOrdinateUnit="psi" sourcePdfPage="1186" />
      <Point A="4E-03" Sc="1.8705476536365763393E+02" sourceOrdinate="2.713E+04" sourceOrdinateUnit="psi" sourceHeaderOrdinateUnit="psi" sourcePdfPage="1186" />
      <Point A="5E-03" Sc="1.94528682269452137254E+02" sourceOrdinate="2.8214E+04" sourceOrdinateUnit="psi" sourceHeaderOrdinateUnit="psi" sourcePdfPage="1186" />
      <Point A="6E-03" Sc="2.00196172764436529996E+02" sourceOrdinate="2.9036E+04" sourceOrdinateUnit="psi" sourceHeaderOrdinateUnit="psi" sourcePdfPage="1186" />
      <Point A="7E-03" Sc="2.04698449276875469729E+02" sourceOrdinate="2.9689E+04" sourceOrdinateUnit="psi" sourceHeaderOrdinateUnit="psi" sourcePdfPage="1186" />
      <Point A="8E-03" Sc="2.08394039186013711225E+02" sourceOrdinate="3.0225E+04" sourceOrdinateUnit="psi" sourceHeaderOrdinateUnit="psi" sourcePdfPage="1186" />
      <Point A="8.6E-03" Sc="2.10310781713514515583E+02" sourceOrdinate="3.0503E+04" sourceOrdinateUnit="psi" sourceHeaderOrdinateUnit="psi" sourcePdfPage="1186" />
      <Point A="9E-03" Sc="2.11427732395007790065E+02" sourceOrdinate="3.0665E+04" sourceOrdinateUnit="psi" sourceHeaderOrdinateUnit="psi" sourcePdfPage="1186" />
      <Point A="1E-02" Sc="2.13958108321600578552E+02" sourceOrdinate="3.1032E+04" sourceOrdinateUnit="psi" sourceHeaderOrdinateUnit="psi" sourcePdfPage="1186" />
      <Point A="2E-02" Sc="2.28430203879960968291E+02" sourceOrdinate="3.3131E+04" sourceOrdinateUnit="psi" sourceHeaderOrdinateUnit="psi" sourcePdfPage="1186" />
      <Point A="3E-02" Sc="2.35304276901249824208E+02" sourceOrdinate="3.4128E+04" sourceOrdinateUnit="psi" sourceHeaderOrdinateUnit="psi" sourcePdfPage="1186" />
      <Point A="4E-02" Sc="2.39579026423014208028E+02" sourceOrdinate="3.4748E+04" sourceOrdinateUnit="psi" sourceHeaderOrdinateUnit="psi" sourcePdfPage="1186" />
      <Point A="5E-02" Sc="2.42571351088249276702E+02" sourceOrdinate="3.5182E+04" sourceOrdinateUnit="psi" sourceHeaderOrdinateUnit="psi" sourcePdfPage="1186" />
      <Point A="6E-02" Sc="2.44825936723115330749E+02" sourceOrdinate="3.5509E+04" sourceOrdinateUnit="psi" sourceHeaderOrdinateUnit="psi" sourcePdfPage="1186" />
      <Point A="7E-02" Sc="2.46590994590166431165E+02" sourceOrdinate="3.5765E+04" sourceOrdinateUnit="psi" sourceHeaderOrdinateUnit="psi" sourcePdfPage="1186" />
      <Point A="8E-02" Sc="2.48018209349852281892E+02" sourceOrdinate="3.5972E+04" sourceOrdinateUnit="psi" sourceHeaderOrdinateUnit="psi" sourcePdfPage="1186" />
      <Point A="9E-02" Sc="2.49204107604277239984E+02" sourceOrdinate="3.6144E+04" sourceOrdinateUnit="psi" sourceHeaderOrdinateUnit="psi" sourcePdfPage="1186" />
      <Point A="1E-01" Sc="2.50203847411786652329E+02" sourceOrdinate="3.6289E+04" sourceOrdinateUnit="psi" sourceHeaderOrdinateUnit="psi" sourcePdfPage="1186" />
    </Curve>
  </Curves>
</ExternalPressureCodeCaseChart>
