Repository: GianFossi/Materials

# MaterialLibrary

Libreria F# per dati e calcoli sui materiali, con database SQLite ASME 2025,
applicazione desktop Windows per la manutenzione e componente aggiuntivo Excel.

## Da dove iniziare

La documentazione segue due percorsi distinti:

| Percorso | Prima lettura | Approfondimenti |
|---|---|---|
| **1. Come è strutturato il database** | [Database: file, identità, curve e provenienza](docs/asme-materials-db.md) | [Modelli della libreria](docs/material-models.md), [API](docs/library-api.md) |
| **2.

File: database/data/external-pressure-xml/CC-2964-II-3.xml
<?xml version="1.0" encoding="utf-8"?>
<!-- Author: Copilot; Last revision: 2026-11-01; Purpose: Typed Code Case external-pressure chart coordinates with explicit source units. -->
<ExternalPressureCodeCaseChart name="2964-II-3" figure="II-3" codeCase="2964" sourcePdf="C:\Users\ganfossi\Documents\PV Repository\Codes &amp; Regulations\ASME-ANSI\ASME BPVC 2025 Edition\ASME BPVC CODE CASES.pdf" tablePdfPages="1189" material="9Cr-1Mo-V" ordinate="Sc" units="A=dimensionless; Sc=MPa; Temperature=degC; Time=hr" status="normalized-points-review-required" psiToMPa="0.006894757293168361" figurePdfPages="1188" pointCount="201">
  <ReferenceData>ASME BPVC Code Cases, Boilers and Pressure Vessels, 2025; Case 2964; II-3</ReferenceData>
  <Notes>Numeric coordinates transcribed from the cited tabular chart data, not digitized from plot images. Source continuation exponents are explicit; original ordinates and units are retained per point. Source order is preserved. No extrapolation or engineering approval is implied. Check all Code Case restrictions, current acceptance, and source values before engineering use. Sc is compressive stress, not allowable stress factor B; apply the Code Case procedure separately.</Notes>
  <Curves count="7">
    <Curve sourceLabel="hot tensile" pointCount="22" curveKind="hot-tensile" temperatureMinF="1000" temperatureMaxF="1000" temperatureMinC="537.7777777777777777777777778" temperatureMaxC="537.7777777777777777777777778">
      <Point A="1E-05" Sc="1.751268352464763694E+00" sourceOrdinate="2.54E+02" sourceOrdinateUnit="psi" sourceHeaderOrdinateUnit="psi" sourcePdfPage="1189" />
      <Point A="9.07E-04" Sc="1.58579417742872303E+02" sourceOrdinate="2.3E+04" sourceOrdinateUnit="psi" sourceHeaderOrdinateUnit="psi" sourcePdfPage="1189" />
      <Point A="1E-03" Sc="1.62385323768701238272E+02" sourceOrdinate="2.3552E+04" sourceOrdinateUnit="psi" sourceHeaderOrdinateUnit="psi" sourcePdfPage="1189" />
      <Point A="2E-03" Sc="1.88854297017174576151E+02" sourceOrdinate="2.7391E+04" sourceOrdinateUnit="psi" sourceHeaderOrdinateUnit="psi" sourcePdfPage="1189" />
      <Point A="3E-03" Sc="2.05629241511453198464E+02" sourceOrdinate="2.9824E+04" sourceOrdinateUnit="psi" sourceHeaderOrdinateUnit="psi" sourcePdfPage="1189" />
      <Point A="4E-03" Sc="2.17750224832843177102E+02" sourceOrdinate="3.1582E+04" sourceOrdinateUnit="psi" sourceHeaderOrdinateUnit="psi" sourcePdfPage="1189" />
      <Point A="5E-03" Sc="2.2718225280989749495E+02" sourceOrdinate="3.295E+04" sourceOrdinateUnit="psi" sourceHeaderOrdinateUnit="psi" sourcePdfPage="1189" />
      <Point A="6E-03" Sc="2.34876801949073385826E+02" sourceOrdinate="3.4066E+04" sourceOrdinateUnit="psi" sourceHeaderOrdinateUnit="psi" sourcePdfPage="1189" />
      <Point A="7E-03" Sc="2.41344084290065308444E+02" sourceOrdinate="3.5004E+04" sourceOrdinateUnit="psi" sourceHeaderOrdinateUnit="psi" sourcePdfPage="1189" />
      <Point A="8E-03" Sc="2.46908153425652175771E+02" sourceOrdinate="3.5811E+04" sourceOrdinateUnit="psi" sourceHeaderOrdinateUnit="psi" sourcePdfPage="1189" />
      <Point A="9E-03" Sc="2.51768957317335870276E+02" sourceOrdinate="3.6516E+04" sourceOrdinateUnit="psi" sourceHeaderOrdinateUnit="psi" sourcePdfPage="1189" />
      <Point A="1E-02" Sc="2.5607128586827292754E+02" sourceOrdinate="3.714E+04" sourceOrdinateUnit="psi" sourceHeaderOrdinateUnit="psi" sourcePdfPage="1189" />
      <Point A="1.16E-02" Sc="2.62035250926863559805E+02" sourceOrdinate="3.8005E+04" sourceOrdinateUnit="psi" sourceHeaderOrdinateUnit="psi" sourcePdfPage="1189" />
      <Point A="2E-02" Sc="2.82264468825019530979E+02" sourceOrdinate="4.0939E+04" sourceOrdinateUnit="psi" sourceHeaderOrdinateUnit="psi" sourcePdfPage="1189" />
      <Point A="3E-02" Sc="2.95778193119629518539E+02" sourceOrdinate="4.2899E+04" sourceOrdinateUnit="psi" sourceHeaderOrdinateUnit="psi" sourcePdfPage="1189" />
      <Point A="4E-02" Sc="3.04389744978796801428E+02" sourceOrdinate="4.4148E+04" sourceOrdinateUnit="psi" sourceHeaderOrdinateUnit="psi" sourcePdfPage="1189" />
      <Point A="5E-02" Sc="3.10484710425957632552E+02" sourceOrdinate="4.5032E+04" sourceOrdinateUnit="psi" sourceHeaderOrdinateUnit="psi" sourcePdfPage="1189" />
      <Point A="6E-02" Sc="3.15097303055087266061E+02" sourceOrdinate="4.5701E+04" sourceOrdinateUnit="psi" sourceHeaderOrdinateUnit="psi" sourcePdfPage="1189" />
      <Point A="7E-02" Sc="3.18730840148586992308E+02" sourceOrdinate="4.6228E+04" sourceOrdinateUnit="psi" sourceHeaderOrdinateUnit="psi" sourcePdfPage="1189" />
      <Point A="8E-02" Sc="3.21688691027356219177E+02" sourceOrdinate="4.6657E+04" sourceOrdinateUnit="psi" sourceHeaderOrdinateUnit="psi" sourcePdfPage="1189" />
      <Point A="9E-02" Sc="3.24143224623724155693E+02" sourceOrdinate="4.7013E+04" sourceOrdinateUnit="psi" sourceHeaderOrdinateUnit="psi" sourcePdfPage="1189" />
      <Point A="1E-01" Sc="3.26232336083554169076E+02" sourceOrdinate="4.7316E+04" sourceOrdinateUnit="psi" sourceHeaderOrdinateUnit="psi" sourcePdfPage="1189" />
    </Curve>
    <Curve sourceLabel="10" pointCount="30" durationHours="10" temperatureMinF="1000" temperatureMaxF="1000" temperatureMinC="537.7777777777777777777777778" temperatureMaxC="537.7777777777777777777777778">
      <Point A="1E-05" Sc="1.751268352464763694E+00" sourceOrdinate="2.54E+02" sourceOrdinateUnit="psi" sourceHeaderOrdinateUnit="psi" sourcePdfPage="1189" />
      <Point A="1.19E-04" Sc="2.0684271879505083E+01" sourceOrdinate="3E+03" sourceOrdinateUnit="psi" sourceHeaderOrdinateUnit="psi" sourcePdfPage="1189" />
      <Point A="2E-04" Sc="3.6342265692290430831E+01" sourceOrdinate="5.271E+03" sourceOrdinateUnit="psi" sourceHeaderOrdinateUnit="psi" sourcePdfPage="1189" />
      <Point A="3E-04" Sc="5.1538310766433498475E+01" sourceOrdinate="7.475E+03" sourceOrdinateUnit="psi" sourceHeaderOrdinateUnit="psi" sourcePdfPage="1189" />
      <Point A="4E-04" Sc="6.3686873116996150557E+01" sourceOrdinate="9.237E+03" sourceOrdinateUnit="psi" sourceHeaderOrdinateUnit="psi" sourcePdfPage="1189" />
      <Point A="5E-04" Sc="7.3642902648331263841E+01" sourceOrdinate="1.0681E+04" sourceOrdinateUnit="psi" sourceHeaderOrdinateUnit="psi" sourcePdfPage="1189" />
      <Point A="6E-04" Sc="8.1964874701185475568E+01" sourceOrdinate="1.1888E+04" sourceOrdinateUnit="psi" sourceHeaderOrdinateUnit="psi" sourcePdfPage="1189" />
      <Point A="7E-04" Sc="8.9052685198562550676E+01" sourceOrdinate="1.2916E+04" sourceOrdinateUnit="psi" sourceHeaderOrdinateUnit="psi" sourcePdfPage="1189" />
      <Point A="8E-04" Sc="9.5168334917602886883E+01" sourceOrdinate="1.3803E+04" sourceOrdinateUnit="psi" sourceHeaderOrdinateUnit="psi" sourcePdfPage="1189" />
      <Point A="9E-04" Sc="1.00511771819808366658E+02" sourceOrdinate="1.4578E+04" sourceOrdinateUnit="psi" sourceHeaderOrdinateUnit="psi" sourcePdfPage="1189" />
      <Point A="1E-03" Sc="1.05234680565628693943E+02" sourceOrdinate="1.5263E+04" sourceOrdinateUnit="psi" sourceHeaderOrdinateUnit="psi" sourcePdfPage="1189" />
      <Point A="2E-03" Sc="1.34178871682349473421E+02" sourceOrdinate="1.9461E+04" sourceOrdinateUnit="psi" sourceHeaderOrdinateUnit="psi" sourcePdfPage="1189" />
      <Point A="3E-03" Sc="1.49319758698147194177E+02" sourceOrdinate="2.1657E+04" sourceOrdinateUnit="psi" sourceHeaderOrdinateUnit="psi" sourcePdfPage="1189" />
      <Point A="4E-03" Sc="1.59572262793088546984E+02" sourceOrdinate="2.3144E+04" sourceOrdinateUnit="psi" sourceHeaderOrdinateUnit="psi" sourcePdfPage="1189" />
      <Point A="5E-03" Sc="1.67459865136473151968E+02" sourceOrdinate="2.4288E+04" sourceOrdinateUnit="psi" sourceHeaderOrdinateUnit="psi" sourcePdfPage="1189" />
      <Point A="6E-03" Sc="1.73968516021224084752E+02" sourceOrdinate="2.5232E+04" sourceOrdinateUnit="psi" sourceHeaderOrdinateUnit="psi" sourcePdfPage="1189" />
      <Point A="7E-03" Sc="1.79580848457863130606E+02" sourceOrdinate="2.6046E+04" sourceOrdinateUnit="psi" sourceHeaderOrdinateUnit="psi" sourcePdfPage="1189" />
      <Point A="8E-03" Sc="1.84545073708944350526E+02" sourceOrdinate="2.6766E+04" sourceOrdinateUnit="psi" sourceHeaderOrdinateUnit="psi" sourcePdfPage="1189" />
      <Point A="9E-03" Sc="1.89033560706796953537E+02" sourceOrdinate="2.7417E+04" sourceOrdinateUnit="psi" sourceHeaderOrdinateUnit="psi" sourcePdfPage="1189" />
      <Point A="1E-02" Sc="1.93135941296232128332E+02" sourceOrdinate="2.8012E+04" sourceOrdinateUnit="psi" sourceHeaderOrdinateUnit="psi" sourcePdfPage="1189" />
      <Point A="1.4E-02" Sc="2.0684271879505083E+02" sourceOrdinate="3E+04" sourceOrdinateUnit="psi" sourceHeaderOrdinateUnit="psi" sourcePdfPage="1189" />
      <Point A="2E-02" Sc="2.21893973966037362063E+02" sourceOrdinate="3.2183E+04" sourceOrdinateUnit="psi" sourceHeaderOrdinateUnit="psi" sourcePdfPage="1189" />
      <Point A="3E-02" Sc="2.40158186035640350352E+02" sourceOrdinate="3.4832E+04" sourceOrdinateUnit="psi" sourceHeaderOrdinateUnit="psi" sourcePdfPage="1189" />
      <Point A="4E-02" Sc="2.53278909164539741335E+02" sourceOrdinate="3.6735E+04" sourceOrdinateUnit="psi" sourceHeaderOrdinateUnit="psi" sourcePdfPage="1189" />
      <Point A="5E-02" Sc="2.63207359666702181175E+02" sourceOrdinate="3.8175E+04" sourceOrdinateUnit="psi" sourceHeaderOrdinateUnit="psi" sourcePdfPage="1189" />
      <Point A="6E-02" Sc="2.71012224922568765827E+02" sourceOrdinate="3.9307E+04" sourceOrdinateUnit="psi" sourceHeaderOrdinateUnit="psi" sourcePdfPage="1189" />
      <Point A="7E-02" Sc="2.77334717360404152864E+02" sourceOrdinate="4.0224E+04" sourceOrdinateUnit="psi" sourceHeaderOrdinateUnit="psi" sourcePdfPage="1189" />
      <Point A="8E-02" Sc="2.82574732903212107224E+02" sourceOrdinate="4.0984E+04" sourceOrdinateUnit="psi" sourceHeaderOrdinateUnit="psi" sourcePdfPage="1189" />
      <Point A="9E-02" Sc="2.87008061842719363347E+02" sourceOrdinate="4.1627E+04" sourceOrdinateUnit="psi" sourceHeaderOrdinateUnit="psi" sourcePdfPage="1189" />
      <Point A="1E-01" Sc="2.90807073111255130258E+02" sourceOrdinate="4.2178E+04" sourceOrdinateUnit="psi" sourceHeaderOrdinateUnit="psi" sourcePdfPage="1189" />
    </Curve>
    <Curve sourceLabel="100" pointCount="29" durationHours="100" temperatureMinF="1000" temperatureMaxF="1000" temperatureMinC="537.7777777777777777777777778" temperatureMaxC="537.7777777777777777777777778">
      <Point A="1E-05" Sc="1.751268352464763694E+00" sourceOrdinate="2.54E+02" sourceOrdinateUnit="psi" sourceHeaderOrdinateUnit="psi" sourcePdfPage="1189" />
      <Point A="2E-04" Sc="3.4473786465841805E+01" sourceOrdinate="5E+03" sourceOrdinateUnit="psi" sourceHeaderOrdinateUnit="psi" sourcePdfPage="1189" />
      <Point A="3E-04" Sc="5.0462728628699234159E+01" sourceOrdinate="7.319E+03" sourceOrdinateUnit="psi" sourceHeaderOrdinateUnit="psi" sourcePdfPage="1189" />
      <Point A="4E-04" Sc="6.1956289036410891946E+01" sourceOrdinate="8.986E+03" sourceOrdinateUnit="psi" sourceHeaderOrdinateUnit="psi" sourcePdfPage="1189" />
      <Point A="5E-04" Sc="7.0953947303995603051E+01" sourceOrdinate="1.0291E+04" sourceOrdinateUnit="psi" sourceHeaderOrdinateUnit="psi" sourcePdfPage="1189" />
      <Point A="6E-04" Sc="7.8241705762874560628E+01" sourceOrdinate="1.1348E+04" sourceOrdinateUnit="psi" sourceHeaderOrdinateUnit="psi" sourcePdfPage="1189" />
      <Point A="7E-04" Sc="8.4309092180862718308E+01" sourceOrdinate="1.2228E+04" sourceOrdinateUnit="psi" sourceHeaderOrdinateUnit="psi" sourcePdfPage="1189" />
      <Point A="8E-04" Sc="8.9466370636152652336E+01" sourceOrdinate="1.2976E+04" sourceOrdinateUnit="psi" sourceHeaderOrdinateUnit="psi" sourcePdfPage="1189" />
      <Point A="9E-04" Sc="9.3934173362125750264E+01" sourceOrdinate="1.3624E+04" sourceOrdinateUnit="psi" sourceHeaderOrdinateUnit="psi" sourcePdfPage="1189" />
      <Point A="1E-03" Sc="9.7864185019231716034E+01" sourceOrdinate="1.4194E+04" sourceOrdinateUnit="psi" sourceHeaderOrdinateUnit="psi" sourcePdfPage="1189" />
      <Point A="2E-03" Sc="1.22306099623513555779E+02" sourceOrdinate="1.7739E+04" sourceOrdinateUnit="psi" sourceHeaderOrdinateUnit="psi" sourcePdfPage="1189" />
      <Point A="3E-03" Sc="1.35950824306693742198E+02" sourceOrdinate="1.9718E+04" sourceOrdinateUnit="psi" sourceHeaderOrdinateUnit="psi" sourcePdfPage="1189" />
      <Point A="4E-03" Sc="1.45624168789008952681E+02" sourceOrdinate="2.1121E+04" sourceOrdinateUnit="psi" sourceHeaderOrdinateUnit="psi" sourcePdfPage="1189" />
      <Point A="5E-03" Sc="1.53160138510441971254E+02" sourceOrdinate="2.2214E+04" sourceOrdinateUnit="psi" sourceHeaderOrdinateUnit="psi" sourcePdfPage="1189" />
      <Point A="6E-03" Sc="1.59344735802413991071E+02" sourceOrdinate="2.3111E+04" sourceOrdinateUnit="psi" sourceHeaderOrdinateUnit="psi" sourcePdfPage="1189" />
      <Point A="7E-03" Sc="1.64564067073342440348E+02" sourceOrdinate="2.3868E+04" sourceOrdinateUnit="psi" sourceHeaderOrdinateUnit="psi" sourcePdfPage="1189" />
      <Point A="7.21E-03" Sc="1.65563806880851852693E+02" sourceOrdinate="2.4013E+04" sourceOrdinateUnit="psi" sourceHeaderOrdinateUnit="psi" sourcePdfPage="1189" />
      <Point A="8E-03" Sc="1.68942237954504349583E+02" sourceOrdinate="2.4503E+04" sourceOrdinateUnit="psi" sourceHeaderOrdinateUnit="psi" sourcePdfPage="1189" />
      <Point A="9E-03" Sc="1.7278261776679912666E+02" sourceOrdinate="2.506E+04" sourceOrdinateUnit="psi" sourceHeaderOrdinateUnit="psi" sourcePdfPage="1189" />
      <Point A="1E-02" Sc="1.76360996801953506019E+02" sourceOrdinate="2.5579E+04" sourceOrdinateUnit="psi" sourceHeaderOrdinateUnit="psi" sourcePdfPage="1189" />
      <Point A="2E-02" Sc="2.02347337039905058628E+02" sourceOrdinate="2.9348E+04" sourceOrdinateUnit="psi" sourceHeaderOrdinateUnit="psi" sourcePdfPage="1189" />
      <Point A="3E-02" Sc="2.18350068717348824509E+02" sourceOrdinate="3.1669E+04" sourceOrdinateUnit="psi" sourceHeaderOrdinateUnit="psi" sourcePdfPage="1189" />
      <Point A="4E-02" Sc="2.29567838833333747856E+02" sourceOrdinate="3.3296E+04" sourceOrdinateUnit="psi" sourceHeaderOrdinateUnit="psi" sourcePdfPage="1189" />
      <Point A="5E-02" Sc="2.38089758847689842052E+02" sourceOrdinate="3.4532E+04" sourceOrdinateUnit="psi" sourceHeaderOrdinateUnit="psi" sourcePdfPage="1189" />
      <Point A="6E-02" Sc="2.44929358082512856164E+02" sourceOrdinate="3.5524E+04" sourceOrdinateUnit="psi" sourceHeaderOrdinateUnit="psi" sourcePdfPage="1189" />
      <Point A="7E-02" Sc="2.50583059062910912184E+02" sourceOrdinate="3.6344E+04" sourceOrdinateUnit="psi" sourceHeaderOrdinateUnit="psi" sourcePdfPage="1189" />
      <Point A="8E-02" Sc="2.5531286256602440783E+02" sourceOrdinate="3.703E+04" sourceOrdinateUnit="psi" sourceHeaderOrdinateUnit="psi" sourcePdfPage="1189" />
      <Point A="9E-02" Sc="2.59139452863732848185E+02" sourceOrdinate="3.7585E+04" sourceOrdinateUnit="psi" sourceHeaderOrdinateUnit="psi" sourcePdfPage="1189" />
      <Point A="1E-01" Sc="2.61814618693482172253E+02" sourceOrdinate="3.7973E+04" sourceOrdinateUnit="psi" sourceHeaderOrdinateUnit="psi" sourcePdfPage="1189" />
    </Curve>
    <Curve sourceLabel="1000" pointCount="30" durationHours="1000" temperatureMinF="1000" temperatureMaxF="1000" temperatureMinC="537.7777777777777777777777778" temperatureMaxC="537.7777777777777777777777778">
      <Point A="1E-05" Sc="1.751268352464763694E+00" sourceOrdinate="2.54E+02" sourceOrdinateUnit="psi" sourceHeaderOrdinateUnit="psi" sourcePdfPage="1189" />
      <Point A="1.59E-04" Sc="2.7579029172673444E+01" sourceOrdinate="4E+03" sourceOrdinateUnit="psi" sourceHeaderOrdinateUnit="psi" sourcePdfPage="1189" />
      <Point A="2E-04" Sc="3.5404578700419533735E+01" sourceOrdinate="5.135E+03" sourceOrdinateUnit="psi" sourceHeaderOrdinateUnit="psi" sourcePdfPage="1189" />
      <Point A="3E-04" Sc="4.9656042025398535922E+01" sourceOrdinate="7.202E+03" sourceOrdinateUnit="psi" sourceHeaderOrdinateUnit="psi" sourcePdfPage="1189" />
      <Point A="4E-04" Sc="6.0163652140187118086E+01" sourceOrdinate="8.726E+03" sourceOrdinateUnit="psi" sourceHeaderOrdinateUnit="psi" sourcePdfPage="1189" />
      <Point A="5E-04" Sc="6.8320150018005289149E+01" sourceOrdinate="9.909E+03" sourceOrdinateUnit="psi" sourceHeaderOrdinateUnit="psi" sourcePdfPage="1189" />
      <Point A="6E-04" Sc="7.4890853718394737182E+01" sourceOrdinate="1.0862E+04" sourceOrdinateUnit="psi" sourceHeaderOrdinateUnit="psi" sourcePdfPage="1189" />
      <Point A="7E-04" Sc="8.0351501494584079094E+01" sourceOrdinate="1.1654E+04" sourceOrdinateUnit="psi" sourceHeaderOrdinateUnit="psi" sourcePdfPage="1189" />
      <Point A="8E-04" Sc="8.4991673152886386047E+01" sourceOrdinate="1.2327E+04" sourceOrdinateUnit="psi" sourceHeaderOrdinateUnit="psi" sourcePdfPage="1189" />
      <Point A="9E-04" Sc="8.9018211412096708871E+01" sourceOrdinate="1.2911E+04" sourceOrdinateUnit="psi" sourceHeaderOrdinateUnit="psi" sourcePdfPage="1189" />
      <Point A="1E-03" Sc="9.2562116660785246425E+01" sourceOrdinate="1.3425E+04" sourceOrdinateUnit="psi" sourceHeaderOrdinateUnit="psi" sourcePdfPage="1189" />
      <Point A="2E-03" Sc="1.14859761746891725899E+02" sourceOrdinate="1.6659E+04" sourceOrdinateUnit="psi" sourceHeaderOrdinateUnit="psi" sourcePdfPage="1189" />
      <Point A="3E-03" Sc="1.27580588952787351944E+02" sourceOrdinate="1.8504E+04" sourceOrdinateUnit="psi" sourceHeaderOrdinateUnit="psi" sourcePdfPage="1189" />
      <Point A="4E-03" Sc="1.36674773822476420103E+02" sourceOrdinate="1.9823E+04" sourceOrdinateUnit="psi" sourceHeaderOrdinateUnit="psi" sourcePdfPage="1189" />
      <Point A="5E-03" Sc="1.43790163349026168655E+02" sourceOrdinate="2.0855E+04" sourceOrdinateUnit="psi" sourceHeaderOrdinateUnit="psi" sourcePdfPage="1189" />
      <Point A="6E-03" Sc="1.49609338504460265339E+02" sourceOrdinate="2.1699E+04" sourceOrdinateUnit="psi" sourceHeaderOrdinateUnit="psi" sourcePdfPage="1189" />
      <Point A="7E-03" Sc="1.5451151093990297001E+02" sourceOrdinate="2.241E+04" sourceOrdinateUnit="psi" sourceHeaderOrdinateUnit="psi" sourcePdfPage="1189" />
      <Point A="8E-03" Sc="1.5871731288873567022E+02" sourceOrdinate="2.302E+04" sourceOrdinateUnit="psi" sourceHeaderOrdinateUnit="psi" sourcePdfPage="1189" />
      <Point A="9E-03" Sc="1.62378429011408069911E+02" sourceOrdinate="2.3551E+04" sourceOrdinateUnit="psi" sourceHeaderOrdinateUnit="psi" sourcePdfPage="1189" />
      <Point A="1E-02" Sc="1.65591385910024526137E+02" sourceOrdinate="2.4017E+04" sourceOrdinateUnit="psi" sourceHeaderOrdinateUnit="psi" sourcePdfPage="1189" />
      <Point A="1.39E-02" Sc="1.75202677576701221371E+02" sourceOrdinate="2.5411E+04" sourceOrdinateUnit="psi" sourceHeaderOrdinateUnit="psi" sourcePdfPage="1189" />
      <Point A="2E-02" Sc="1.88516453909809326462E+02" sourceOrdinate="2.7342E+04" sourceOrdinateUnit="psi" sourceHeaderOrdinateUnit="psi" sourcePdfPage="1189" />
      <Point A="3E-02" Sc="2.01644071796001885806E+02" sourceOrdinate="2.9246E+04" sourceOrdinateUnit="psi" sourceHeaderOrdinateUnit="psi" sourcePdfPage="1189" />
      <Point A="4E-02" Sc="2.10483150645843724608E+02" sourceOrdinate="3.0528E+04" sourceOrdinateUnit="psi" sourceHeaderOrdinateUnit="psi" sourcePdfPage="1189" />
      <Point A="5E-02" Sc="2.1690906444307663706E+02" sourceOrdinate="3.146E+04" sourceOrdinateUnit="psi" sourceHeaderOrdinateUnit="psi" sourcePdfPage="1189" />
      <Point A="6E-02" Sc="2.21797447363933005009E+02" sourceOrdinate="3.2169E+04" sourceOrdinateUnit="psi" sourceHeaderOrdinateUnit="psi" sourcePdfPage="1189" />
      <Point A="7E-02" Sc="2.25644721933520950447E+02" sourceOrdinate="3.2727E+04" sourceOrdinateUnit="psi" sourceHeaderOrdinateUnit="psi" sourcePdfPage="1189" />
      <Point A="8E-02" Sc="2.28754257472739881258E+02" sourceOrdinate="3.3178E+04" sourceOrdinateUnit="psi" sourceHeaderOrdinateUnit="psi" sourcePdfPage="1189" />
      <Point A="9E-02" Sc="2.3131910718579851155E+02" sourceOrdinate="3.355E+04" sourceOrdinateUnit="psi" sourceHeaderOrdinateUnit="psi" sourcePdfPage="1189" />
      <Point A="1E-01" Sc="2.33470271461267040182E+02" sourceOrdinate="3.3862E+04" sourceOrdinateUnit="psi" sourceHeaderOrdinateUnit="psi" sourcePdfPage="1189" />
    </Curve>
    <Curve sourceLabel="10000" pointCount="30" durationHours="10000" temperatureMinF="1000" temperatureMaxF="1000" temperatureMinC="537.7777777777777777777777778" temperatureMaxC="537.7777777777777777777777778">
      <Point A="1E-05" Sc="1.751268352464763694E+00" sourceOrdinate="2.54E+02" sourceOrdinateUnit="psi" sourceHeaderOrdinateUnit="psi" sourcePdfPage="1189" />
      <Point A="1.7E-04" Sc="2.930271849596553425E+01" sourceOrdinate="4.25E+03" sourceOrdinateUnit="psi" sourceHeaderOrdinateUnit="psi" sourcePdfPage="1189" />
      <Point A="2E-04" Sc="3.5335631127487850125E+01" sourceOrdinate="5.125E+03" sourceOrdinateUnit="psi" sourceHeaderOrdinateUnit="psi" sourcePdfPage="1189" />
      <Point A="3E-04" Sc="4.9931832317125270362E+01" sourceOrdinate="7.242E+03" sourceOrdinateUnit="psi" sourceHeaderOrdinateUnit="psi" sourcePdfPage="1189" />
      <Point A="4E-04" Sc="6.026017874229147514E+01" sourceOrdinate="8.74E+03" sourceOrdinateUnit="psi" sourceHeaderOrdinateUnit="psi" sourcePdfPage="1189" />
      <Point A="5E-04" Sc="6.8058149240864891431E+01" sourceOrdinate="9.871E+03" sourceOrdinateUnit="psi" sourceHeaderOrdinateUnit="psi" sourcePdfPage="1189" />
      <Point A="6E-04" Sc="7.4222062260957406165E+01" sourceOrdinate="1.0765E+04" sourceOrdinateUnit="psi" sourceHeaderOrdinateUnit="psi" sourcePdfPage="1189" />
      <Point A="7E-04" Sc="7.9269024599556646417E+01" sourceOrdinate="1.1497E+04" sourceOrdinateUnit="psi" sourceHeaderOrdinateUnit="psi" sourcePdfPage="1189" />
      <Point A="8E-04" Sc="8.3516195092148356793E+01" sourceOrdinate="1.2113E+04" sourceOrdinateUnit="psi" sourceHeaderOrdinateUnit="psi" sourcePdfPage="1189" />
      <Point A="9E-04" Sc="8.7170416457527588123E+01" sourceOrdinate="1.2643E+04" sourceOrdinateUnit="psi" sourceHeaderOrdinateUnit="psi" sourcePdfPage="1189" />
      <Point A="1E-03" Sc="9.0369583841557707627E+01" sourceOrdinate="1.3107E+04" sourceOrdinateUnit="psi" sourceHeaderOrdinateUnit="psi" sourcePdfPage="1189" />
      <Point A="2E-03" Sc="1.10267853389641597473E+02" sourceOrdinate="1.5993E+04" sourceOrdinateUnit="psi" sourceHeaderOrdinateUnit="psi" sourcePdfPage="1189" />
      <Point A="3E-03" Sc="1.21575255350437709513E+02" sourceOrdinate="1.7633E+04" sourceOrdinateUnit="psi" sourceHeaderOrdinateUnit="psi" sourcePdfPage="1189" />
      <Point A="4E-03" Sc="1.29662805655324196966E+02" sourceOrdinate="1.8806E+04" sourceOrdinateUnit="psi" sourceHeaderOrdinateUnit="psi" sourcePdfPage="1189" />
      <Point A="5E-03" Sc="1.35999087607745920725E+02" sourceOrdinate="1.9725E+04" sourceOrdinateUnit="psi" sourceHeaderOrdinateUnit="psi" sourcePdfPage="1189" />
      <Point A="6E-03" Sc="1.4120462936408803328E+02" sourceOrdinate="2.048E+04" sourceOrdinateUnit="psi" sourceHeaderOrdinateUnit="psi" sourcePdfPage="1189" />
      <Point A="7E-03" Sc="1.45603484517129447598E+02" sourceOrdinate="2.1118E+04" sourceOrdinateUnit="psi" sourceHeaderOrdinateUnit="psi" sourcePdfPage="1189" />
      <Point A="8E-03" Sc="1.49395601028372046148E+02" sourceOrdinate="2.1668E+04" sourceOrdinateUnit="psi" sourceHeaderOrdinateUnit="psi" sourcePdfPage="1189" />
      <Point A="9E-03" Sc="1.52725768800972364511E+02" sourceOrdinate="2.2151E+04" sourceOrdinateUnit="psi" sourceHeaderOrdinateUnit="psi" sourcePdfPage="1189" />
      <Point A="1E-02" Sc="1.5568361967974159138E+02" sourceOrdinate="2.258E+04" sourceOrdinateUnit="psi" sourceHeaderOrdinateUnit="psi" sourcePdfPage="1189" />
      <Point A="1.11E-02" Sc="1.58593207257458639722E+02" sourceOrdinate="2.3002E+04" sourceOrdinateUnit="psi" sourceHeaderOrdinateUnit="psi" sourcePdfPage="1189" />
      <Point A="2E-02" Sc="1.73568620098220319814E+02" sourceOrdinate="2.5174E+04" sourceOrdinateUnit="psi" sourceHeaderOrdinateUnit="psi" sourcePdfPage="1189" />
      <Point A="3E-02" Sc="1.83007542832567806023E+02" sourceOrdinate="2.6543E+04" sourceOrdinateUnit="psi" sourceHeaderOrdinateUnit="psi" sourcePdfPage="1189" />
      <Point A="4E-02" Sc="1.89019771192210616815E+02" sourceOrdinate="2.7415E+04" sourceOrdinateUnit="psi" sourceHeaderOrdinateUnit="psi" sourcePdfPage="1189" />
      <Point A="5E-02" Sc="1.93232467898336485386E+02" sourceOrdinate="2.8026E+04" sourceOrdinateUnit="psi" sourceHeaderOrdinateUnit="psi" sourcePdfPage="1189" />
      <Point A="6E-02" Sc="1.96390266738607594724E+02" sourceOrdinate="2.8484E+04" sourceOrdinateUnit="psi" sourceHeaderOrdinateUnit="psi" sourcePdfPage="1189" />
      <Point A="7E-02" Sc="1.98858589849561867962E+02" sourceOrdinate="2.8842E+04" sourceOrdinateUnit="psi" sourceHeaderOrdinateUnit="psi" sourcePdfPage="1189" />
      <Point A="8E-02" Sc="2.00851174707287524291E+02" sourceOrdinate="2.9131E+04" sourceOrdinateUnit="psi" sourceHeaderOrdinateUnit="psi" sourcePdfPage="1189" />
      <Point A="9E-02" Sc="2.0249902170035476257E+02" sourceOrdinate="2.937E+04" sourceOrdinateUnit="psi" sourceHeaderOrdinateUnit="psi" sourcePdfPage="1189" />
      <Point A="1E-01" Sc="2.03891762673574771492E+02" sourceOrdinate="2.9572E+04" sourceOrdinateUnit="psi" sourceHeaderOrdinateUnit="psi" sourcePdfPage="1189" />
    </Curve>
    <Curve sourceLabel="100000" pointCount="30" durationHours="100000" temperatureMinF="1000" temperatureMaxF="1000" temperatureMinC="537.7777777777777777777777778" temperatureMaxC="537.7777777777777777777777778">
      <Point A="1E-05" Sc="1.751268352464763694E+00" sourceOrdinate="2.54E+02" sourceOrdinateUnit="psi" sourceHeaderOrdinateUnit="psi" sourcePdfPage="1189" />
      <Point A="1.59E-04" Sc="2.7579029172673444E+01" sourceOrdinate="4E+03" sourceOrdinateUnit="psi" sourceHeaderOrdinateUnit="psi" sourcePdfPage="1189" />
      <Point A="2E-04" Sc="3.5480421030644385706E+01" sourceOrdinate="5.146E+03" sourceOrdinateUnit="psi" sourceHeaderOrdinateUnit="psi" sourcePdfPage="1189" />
      <Point A="3E-04" Sc="4.9304409403446949511E+01" sourceOrdinate="7.151E+03" sourceOrdinateUnit="psi" sourceHeaderOrdinateUnit="psi" sourcePdfPage="1189" />
      <Point A="4E-04" Sc="5.9122543788918695575E+01" sourceOrdinate="8.575E+03" sourceOrdinateUnit="psi" sourceHeaderOrdinateUnit="psi" sourcePdfPage="1189" />
      <Point A="5E-04" Sc="6.6527513121781515289E+01" sourceOrdinate="9.649E+03" sourceOrdinateUnit="psi" sourceHeaderOrdinateUnit="psi" sourcePdfPage="1189" />
      <Point A="6E-04" Sc="7.2360477791801948695E+01" sourceOrdinate="1.0495E+04" sourceOrdinateUnit="psi" sourceHeaderOrdinateUnit="psi" sourcePdfPage="1189" />
      <Point A="7E-04" Sc="7.7097176052208612702E+01" sourceOrdinate="1.1182E+04" sourceOrdinateUnit="psi" sourceHeaderOrdinateUnit="psi" sourcePdfPage="1189" />
      <Point A="8E-04" Sc="8.1061661495780420277E+01" sourceOrdinate="1.1757E+04" sourceOrdinateUnit="psi" sourceHeaderOrdinateUnit="psi" sourcePdfPage="1189" />
      <Point A="9E-04" Sc="8.4446987326726085528E+01" sourceOrdinate="1.2248E+04" sourceOrdinateUnit="psi" sourceHeaderOrdinateUnit="psi" sourcePdfPage="1189" />
      <Point A="1E-03" Sc="8.7384153933615807314E+01" sourceOrdinate="1.2674E+04" sourceOrdinateUnit="psi" sourceHeaderOrdinateUnit="psi" sourcePdfPage="1189" />
      <Point A="2E-03" Sc="1.05089890662472158362E+02" sourceOrdinate="1.5242E+04" sourceOrdinateUnit="psi" sourceHeaderOrdinateUnit="psi" sourcePdfPage="1189" />
      <Point A="3E-03" Sc="1.14749445630201032123E+02" sourceOrdinate="1.6643E+04" sourceOrdinateUnit="psi" sourceHeaderOrdinateUnit="psi" sourcePdfPage="1189" />
      <Point A="4E-03" Sc="1.21540781563971867708E+02" sourceOrdinate="1.7628E+04" sourceOrdinateUnit="psi" sourceHeaderOrdinateUnit="psi" sourcePdfPage="1189" />
      <Point A="5E-03" Sc="1.26746323320313980263E+02" sourceOrdinate="1.8383E+04" sourceOrdinateUnit="psi" sourceHeaderOrdinateUnit="psi" sourcePdfPage="1189" />
      <Point A="6E-03" Sc="1.30876282938921828502E+02" sourceOrdinate="1.8982E+04" sourceOrdinateUnit="psi" sourceHeaderOrdinateUnit="psi" sourcePdfPage="1189" />
      <Point A="7E-03" Sc="1.34192661196935810143E+02" sourceOrdinate="1.9463E+04" sourceOrdinateUnit="psi" sourceHeaderOrdinateUnit="psi" sourcePdfPage="1189" />
      <Point A="8E-03" Sc="1.36840247997512460767E+02" sourceOrdinate="1.9847E+04" sourceOrdinateUnit="psi" sourceHeaderOrdinateUnit="psi" sourcePdfPage="1189" />
      <Point A="8.49E-03" Sc="1.37936514407126230166E+02" sourceOrdinate="2.0006E+04" sourceOrdinateUnit="psi" sourceHeaderOrdinateUnit="psi" sourcePdfPage="1189" />
      <Point A="9E-03" Sc="1.39087938875085346453E+02" sourceOrdinate="2.0173E+04" sourceOrdinateUnit="psi" sourceHeaderOrdinateUnit="psi" sourcePdfPage="1189" />
      <Point A="1E-02" Sc="1.41163260820329023114E+02" sourceOrdinate="2.0474E+04" sourceOrdinateUnit="psi" sourceHeaderOrdinateUnit="psi" sourcePdfPage="1189" />
      <Point A="2E-02" Sc="1.53601402977204746358E+02" sourceOrdinate="2.2278E+04" sourceOrdinateUnit="psi" sourceHeaderOrdinateUnit="psi" sourcePdfPage="1189" />
      <Point A="3E-02" Sc="1.59799789783763102897E+02" sourceOrdinate="2.3177E+04" sourceOrdinateUnit="psi" sourceHeaderOrdinateUnit="psi" sourcePdfPage="1189" />
      <Point A="4E-02" Sc="1.63688432897110058501E+02" sourceOrdinate="2.3741E+04" sourceOrdinateUnit="psi" sourceHeaderOrdinateUnit="psi" sourcePdfPage="1189" />
      <Point A="5E-02" Sc="1.66404967270618392735E+02" sourceOrdinate="2.4135E+04" sourceOrdinateUnit="psi" sourceHeaderOrdinateUnit="psi" sourcePdfPage="1189" />
      <Point A="6E-02" Sc="1.6843892067210305923E+02" sourceOrdinate="2.443E+04" sourceOrdinateUnit="psi" sourceHeaderOrdinateUnit="psi" sourcePdfPage="1189" />
      <Point A="7E-02" Sc="1.7002471484953178226E+02" sourceOrdinate="2.466E+04" sourceOrdinateUnit="psi" sourceHeaderOrdinateUnit="psi" sourcePdfPage="1189" />
      <Point A="8E-02" Sc="1.71300244948767929045E+02" sourceOrdinate="2.4845E+04" sourceOrdinateUnit="psi" sourceHeaderOrdinateUnit="psi" sourcePdfPage="1189" />
      <Point A="9E-02" Sc="1.72348248057329519917E+02" sourceOrdinate="2.4997E+04" sourceOrdinateUnit="psi" sourceHeaderOrdinateUnit="psi" sourcePdfPage="1189" />
      <Point A="1E-01" Sc="1.73223882233561901764E+02" sourceOrdinate="2.5124E+04" sourceOrdinateUnit="psi" sourceHeaderOrdinateUnit="psi" sourcePdfPage="1189" />
    </Curve>
    <Curve sourceLabel="300000" pointCount="30" durationHours="300000" temperatureMinF="1000" temperatureMaxF="1000" temperatureMinC="537.7777777777777777777777778" temperatureMaxC="537.7777777777777777777777778">
      <Point A="1E-05" Sc="1.751268352464763694E+00" sourceOrdinate="2.54E+02" sourceOrdinateUnit="psi" sourceHeaderOrdinateUnit="psi" sourcePdfPage="1189" />
      <Point A="1.59E-04" Sc="2.7579029172673444E+01" sourceOrdinate="4E+03" sourceOrdinateUnit="psi" sourceHeaderOrdinateUnit="psi" sourcePdfPage="1189" />
      <Point A="2E-04" Sc="3.543905248688537554E+01" sourceOrdinate="5.14E+03" sourceOrdinateUnit="psi" sourceHeaderOrdinateUnit="psi" sourcePdfPage="1189" />
      <Point A="3E-04" Sc="4.9166514257583582291E+01" sourceOrdinate="7.131E+03" sourceOrdinateUnit="psi" sourceHeaderOrdinateUnit="psi" sourcePdfPage="1189" />
      <Point A="4E-04" Sc="5.8667489807569583749E+01" sourceOrdinate="8.509E+03" sourceOrdinateUnit="psi" sourceHeaderOrdinateUnit="psi" sourcePdfPage="1189" />
      <Point A="5E-04" Sc="6.5713931761187648691E+01" sourceOrdinate="9.531E+03" sourceOrdinateUnit="psi" sourceHeaderOrdinateUnit="psi" sourcePdfPage="1189" />
      <Point A="6E-04" Sc="7.1202158566549664047E+01" sourceOrdinate="1.0327E+04" sourceOrdinateUnit="psi" sourceHeaderOrdinateUnit="psi" sourcePdfPage="1189" />
      <Point A="7E-04" Sc="7.5642382263350088531E+01" sourceOrdinate="1.0971E+04" sourceOrdinateUnit="psi" sourceHeaderOrdinateUnit="psi" sourcePdfPage="1189" />
      <Point A="8E-04" Sc="7.9337972172488330027E+01" sourceOrdinate="1.1507E+04" sourceOrdinateUnit="psi" sourceHeaderOrdinateUnit="psi" sourcePdfPage="1189" />
      <Point A="9E-04" Sc="8.2488876255466271004E+01" sourceOrdinate="1.1964E+04" sourceOrdinateUnit="psi" sourceHeaderOrdinateUnit="psi" sourcePdfPage="1189" />
      <Point A="1E-03" Sc="8.5212305386267773599E+01" sourceOrdinate="1.2359E+04" sourceOrdinateUnit="psi" sourceHeaderOrdinateUnit="psi" sourcePdfPage="1189" />
      <Point A="2E-03" Sc="1.01483932598145105559E+02" sourceOrdinate="1.4719E+04" sourceOrdinateUnit="psi" sourceHeaderOrdinateUnit="psi" sourcePdfPage="1189" />
      <Point A="3E-03" Sc="1.1004032639896704156E+02" sourceOrdinate="1.596E+04" sourceOrdinateUnit="psi" sourceHeaderOrdinateUnit="psi" sourcePdfPage="1189" />
      <Point A="3.05E-03" Sc="1.10378169506332291249E+02" sourceOrdinate="1.6009E+04" sourceOrdinateUnit="psi" sourceHeaderOrdinateUnit="psi" sourcePdfPage="1189" />
      <Point A="4E-03" Sc="1.15673343107485592497E+02" sourceOrdinate="1.6777E+04" sourceOrdinateUnit="psi" sourceHeaderOrdinateUnit="psi" sourcePdfPage="1189" />
      <Point A="5E-03" Sc="1.19927408357370471234E+02" sourceOrdinate="1.7394E+04" sourceOrdinateUnit="psi" sourceHeaderOrdinateUnit="psi" sourcePdfPage="1189" />
      <Point A="6E-03" Sc="1.23305839431022968124E+02" sourceOrdinate="1.7884E+04" sourceOrdinateUnit="psi" sourceHeaderOrdinateUnit="psi" sourcePdfPage="1189" />
      <Point A="7E-03" Sc="1.26070637105583480885E+02" sourceOrdinate="1.8285E+04" sourceOrdinateUnit="psi" sourceHeaderOrdinateUnit="psi" sourcePdfPage="1189" />
      <Point A="8E-03" Sc="1.28387275556088050181E+02" sourceOrdinate="1.8621E+04" sourceOrdinateUnit="psi" sourceHeaderOrdinateUnit="psi" sourcePdfPage="1189" />
      <Point A="9E-03" Sc="1.30372965656520538149E+02" sourceOrdinate="1.8909E+04" sourceOrdinateUnit="psi" sourceHeaderOrdinateUnit="psi" sourcePdfPage="1189" />
      <Point A="1E-02" Sc="1.3210354973710579676E+02" sourceOrdinate="1.916E+04" sourceOrdinateUnit="psi" sourceHeaderOrdinateUnit="psi" sourcePdfPage="1189" />
      <Point A="2E-02" Sc="1.42349159074753981206E+02" sourceOrdinate="2.0646E+04" sourceOrdinateUnit="psi" sourceHeaderOrdinateUnit="psi" sourcePdfPage="1189" />
      <Point A="3E-02" Sc="1.47437489957112231624E+02" sourceOrdinate="2.1384E+04" sourceOrdinateUnit="psi" sourceHeaderOrdinateUnit="psi" sourcePdfPage="1189" />
      <Point A="4E-02" Sc="1.50636657341142351128E+02" sourceOrdinate="2.1848E+04" sourceOrdinateUnit="psi" sourceHeaderOrdinateUnit="psi" sourcePdfPage="1189" />
      <Point A="5E-02" Sc="1.52870558704128900092E+02" sourceOrdinate="2.2172E+04" sourceOrdinateUnit="psi" sourceHeaderOrdinateUnit="psi" sourcePdfPage="1189" />
      <Point A="6E-02" Sc="1.54525300454489306732E+02" sourceOrdinate="2.2412E+04" sourceOrdinateUnit="psi" sourceHeaderOrdinateUnit="psi" sourcePdfPage="1189" />
      <Point A="7E-02" Sc="1.55814620068311790239E+02" sourceOrdinate="2.2599E+04" sourceOrdinateUnit="psi" sourceHeaderOrdinateUnit="psi" sourcePdfPage="1189" />
      <Point A="8E-02" Sc="1.56841938904993876028E+02" sourceOrdinate="2.2748E+04" sourceOrdinateUnit="psi" sourceHeaderOrdinateUnit="psi" sourcePdfPage="1189" />
      <Point A="9E-02" Sc="1.57689994052053584431E+02" sourceOrdinate="2.2871E+04" sourceOrdinateUnit="psi" sourceHeaderOrdinateUnit="psi" sourcePdfPage="1189" />
      <Point A="1E-01" Sc="1.58393259295956757253E+02" sourceOrdinate="2.2973E+04" sourceOrdinateUnit="psi" sourceHeaderOrdinateUnit="psi" sourcePdfPage="1189" />
    </Curve>
  </Curves>
</ExternalPressureCodeCaseChart>
