Repository: GianFossi/Materials

# MaterialLibrary

Libreria F# per dati e calcoli sui materiali, con database SQLite ASME 2025,
applicazione desktop Windows per la manutenzione e componente aggiuntivo Excel.

## Da dove iniziare

La documentazione segue due percorsi distinti:

| Percorso | Prima lettura | Approfondimenti |
|---|---|---|
| **1. Come è strutturato il database** | [Database: file, identità, curve e provenienza](docs/asme-materials-db.md) | [Modelli della libreria](docs/material-models.md), [API](docs/library-api.md) |
| **2.

File: database/data/external-pressure-xml/CC-2964-II-4.xml
<?xml version="1.0" encoding="utf-8"?>
<!-- Author: Copilot; Last revision: 2026-11-01; Purpose: Typed Code Case external-pressure chart coordinates with explicit source units. -->
<ExternalPressureCodeCaseChart name="2964-II-4" figure="II-4" codeCase="2964" sourcePdf="C:\Users\ganfossi\Documents\PV Repository\Codes &amp; Regulations\ASME-ANSI\ASME BPVC 2025 Edition\ASME BPVC CODE CASES.pdf" tablePdfPages="1192,1193" material="9Cr-1Mo-V" ordinate="Sc" units="A=dimensionless; Sc=MPa; Temperature=degC; Time=hr" status="normalized-points-review-required" psiToMPa="0.006894757293168361" figurePdfPages="1191" pointCount="213">
  <ReferenceData>ASME BPVC Code Cases, Boilers and Pressure Vessels, 2025; Case 2964; II-4</ReferenceData>
  <Notes>Numeric coordinates transcribed from the cited tabular chart data, not digitized from plot images. Source continuation exponents are explicit; original ordinates and units are retained per point. Source order is preserved. No extrapolation or engineering approval is implied. Check all Code Case restrictions, current acceptance, and source values before engineering use. Sc is compressive stress, not allowable stress factor B; apply the Code Case procedure separately.</Notes>
  <Curves count="7">
    <Curve sourceLabel="hot tensile" pointCount="24" curveKind="hot-tensile" temperatureMinF="1100" temperatureMaxF="1100" temperatureMinC="593.3333333333333333333333333" temperatureMaxC="593.3333333333333333333333333">
      <Point A="1E-05" Sc="1.682320779533080084E+00" sourceOrdinate="2.44E+02" sourceOrdinateUnit="psi" sourceHeaderOrdinateUnit="psi" sourcePdfPage="1192" />
      <Point A="6.55E-04" Sc="1.10316116690693776E+02" sourceOrdinate="1.6E+04" sourceOrdinateUnit="psi" sourceHeaderOrdinateUnit="psi" sourcePdfPage="1192" />
      <Point A="7E-04" Sc="1.12943019219390921541E+02" sourceOrdinate="1.6381E+04" sourceOrdinateUnit="psi" sourceHeaderOrdinateUnit="psi" sourcePdfPage="1192" />
      <Point A="8E-04" Sc="1.17714191266263427353E+02" sourceOrdinate="1.7073E+04" sourceOrdinateUnit="psi" sourceHeaderOrdinateUnit="psi" sourcePdfPage="1192" />
      <Point A="9E-04" Sc="1.22044098846373158061E+02" sourceOrdinate="1.7701E+04" sourceOrdinateUnit="psi" sourceHeaderOrdinateUnit="psi" sourcePdfPage="1192" />
      <Point A="1E-03" Sc="1.25994794775358628914E+02" sourceOrdinate="1.8274E+04" sourceOrdinateUnit="psi" sourceHeaderOrdinateUnit="psi" sourcePdfPage="1192" />
      <Point A="2E-03" Sc="1.53001559092699098951E+02" sourceOrdinate="2.2191E+04" sourceOrdinateUnit="psi" sourceHeaderOrdinateUnit="psi" sourcePdfPage="1192" />
      <Point A="3E-03" Sc="1.68845711352399992529E+02" sourceOrdinate="2.4489E+04" sourceOrdinateUnit="psi" sourceHeaderOrdinateUnit="psi" sourcePdfPage="1192" />
      <Point A="4E-03" Sc="1.79842849235003528324E+02" sourceOrdinate="2.6084E+04" sourceOrdinateUnit="psi" sourceHeaderOrdinateUnit="psi" sourcePdfPage="1192" />
      <Point A="5E-03" Sc="1.88171716045150908412E+02" sourceOrdinate="2.7292E+04" sourceOrdinateUnit="psi" sourceHeaderOrdinateUnit="psi" sourcePdfPage="1192" />
      <Point A="6E-03" Sc="1.94825156833058376777E+02" sourceOrdinate="2.8257E+04" sourceOrdinateUnit="psi" sourceHeaderOrdinateUnit="psi" sourcePdfPage="1192" />
      <Point A="7E-03" Sc="2.00313383638420392133E+02" sourceOrdinate="2.9053E+04" sourceOrdinateUnit="psi" sourceHeaderOrdinateUnit="psi" sourcePdfPage="1192" />
      <Point A="8E-03" Sc="2.04967344811309035808E+02" sourceOrdinate="2.9728E+04" sourceOrdinateUnit="psi" sourceHeaderOrdinateUnit="psi" sourcePdfPage="1192" />
      <Point A="9E-03" Sc="2.0898009355593302191E+02" sourceOrdinate="3.031E+04" sourceOrdinateUnit="psi" sourceHeaderOrdinateUnit="psi" sourcePdfPage="1192" />
      <Point A="1E-02" Sc="2.12482630260862549298E+02" sourceOrdinate="3.0818E+04" sourceOrdinateUnit="psi" sourceHeaderOrdinateUnit="psi" sourcePdfPage="1192" />
      <Point A="2E-02" Sc="2.33366850101869514767E+02" sourceOrdinate="3.3847E+04" sourceOrdinateUnit="psi" sourceHeaderOrdinateUnit="psi" sourcePdfPage="1192" />
      <Point A="3E-02" Sc="2.43577985653051857408E+02" sourceOrdinate="3.5328E+04" sourceOrdinateUnit="psi" sourceHeaderOrdinateUnit="psi" sourcePdfPage="1192" />
      <Point A="4E-02" Sc="2.49914267605473581167E+02" sourceOrdinate="3.6247E+04" sourceOrdinateUnit="psi" sourceHeaderOrdinateUnit="psi" sourcePdfPage="1192" />
      <Point A="5E-02" Sc="2.54320017515808163846E+02" sourceOrdinate="3.6886E+04" sourceOrdinateUnit="psi" sourceHeaderOrdinateUnit="psi" sourcePdfPage="1192" />
      <Point A="6E-02" Sc="2.57615711501942640404E+02" sourceOrdinate="3.7364E+04" sourceOrdinateUnit="psi" sourceHeaderOrdinateUnit="psi" sourcePdfPage="1192" />
      <Point A="7E-02" Sc="2.60187455972294439057E+02" sourceOrdinate="3.7737E+04" sourceOrdinateUnit="psi" sourceHeaderOrdinateUnit="psi" sourcePdfPage="1192" />
      <Point A="8E-02" Sc="2.62269672674831284079E+02" sourceOrdinate="3.8039E+04" sourceOrdinateUnit="psi" sourceHeaderOrdinateUnit="psi" sourcePdfPage="1192" />
      <Point A="9E-02" Sc="2.63993361998123374329E+02" sourceOrdinate="3.8289E+04" sourceOrdinateUnit="psi" sourceHeaderOrdinateUnit="psi" sourcePdfPage="1192" />
      <Point A="1E-01" Sc="2.654481557869818985E+02" sourceOrdinate="3.85E+04" sourceOrdinateUnit="psi" sourceHeaderOrdinateUnit="psi" sourcePdfPage="1192" />
    </Curve>
    <Curve sourceLabel="10" pointCount="30" durationHours="10" temperatureMinF="1100" temperatureMaxF="1100" temperatureMinC="593.3333333333333333333333333" temperatureMaxC="593.3333333333333333333333333">
      <Point A="1E-05" Sc="1.682320779533080084E+00" sourceOrdinate="2.44E+02" sourceOrdinateUnit="psi" sourceHeaderOrdinateUnit="psi" sourcePdfPage="1192" />
      <Point A="1.26E-04" Sc="2.0684271879505083E+01" sourceOrdinate="3E+03" sourceOrdinateUnit="psi" sourceHeaderOrdinateUnit="psi" sourcePdfPage="1192" />
      <Point A="2E-04" Sc="3.1653830732935945351E+01" sourceOrdinate="4.591E+03" sourceOrdinateUnit="psi" sourceHeaderOrdinateUnit="psi" sourcePdfPage="1192" />
      <Point A="3E-04" Sc="4.1823597740359277826E+01" sourceOrdinate="6.066E+03" sourceOrdinateUnit="psi" sourceHeaderOrdinateUnit="psi" sourcePdfPage="1192" />
      <Point A="4E-04" Sc="4.929751464615378115E+01" sourceOrdinate="7.15E+03" sourceOrdinateUnit="psi" sourceHeaderOrdinateUnit="psi" sourcePdfPage="1192" />
      <Point A="5E-04" Sc="5.5082216015122036029E+01" sourceOrdinate="7.989E+03" sourceOrdinateUnit="psi" sourceHeaderOrdinateUnit="psi" sourcePdfPage="1192" />
      <Point A="6E-04" Sc="5.9749966702597016426E+01" sourceOrdinate="8.666E+03" sourceOrdinateUnit="psi" sourceHeaderOrdinateUnit="psi" sourcePdfPage="1192" />
      <Point A="7E-04" Sc="6.3631715058650803669E+01" sourceOrdinate="9.229E+03" sourceOrdinateUnit="psi" sourceHeaderOrdinateUnit="psi" sourcePdfPage="1192" />
      <Point A="8E-04" Sc="6.6941198559371616949E+01" sourceOrdinate="9.709E+03" sourceOrdinateUnit="psi" sourceHeaderOrdinateUnit="psi" sourcePdfPage="1192" />
      <Point A="9E-04" Sc="6.9809417593329655125E+01" sourceOrdinate="1.0125E+04" sourceOrdinateUnit="psi" sourceHeaderOrdinateUnit="psi" sourcePdfPage="1192" />
      <Point A="1E-03" Sc="7.2346688277215611973E+01" sourceOrdinate="1.0493E+04" sourceOrdinateUnit="psi" sourceHeaderOrdinateUnit="psi" sourcePdfPage="1192" />
      <Point A="2E-03" Sc="8.8618315489092943933E+01" sourceOrdinate="1.2853E+04" sourceOrdinateUnit="psi" sourceHeaderOrdinateUnit="psi" sourcePdfPage="1192" />
      <Point A="3E-03" Sc="9.8298554728701322777E+01" sourceOrdinate="1.4257E+04" sourceOrdinateUnit="psi" sourceHeaderOrdinateUnit="psi" sourcePdfPage="1192" />
      <Point A="4E-03" Sc="1.05496681342769091661E+02" sourceOrdinate="1.5301E+04" sourceOrdinateUnit="psi" sourceHeaderOrdinateUnit="psi" sourcePdfPage="1192" />
      <Point A="5E-03" Sc="1.11329646012789525067E+02" sourceOrdinate="1.6147E+04" sourceOrdinateUnit="psi" sourceHeaderOrdinateUnit="psi" sourcePdfPage="1192" />
      <Point A="6E-03" Sc="1.16273186991991239904E+02" sourceOrdinate="1.6864E+04" sourceOrdinateUnit="psi" sourceHeaderOrdinateUnit="psi" sourcePdfPage="1192" />
      <Point A="7E-03" Sc="1.20568620785635128807E+02" sourceOrdinate="1.7487E+04" sourceOrdinateUnit="psi" sourceHeaderOrdinateUnit="psi" sourcePdfPage="1192" />
      <Point A="8E-03" Sc="1.24374526811464064079E+02" sourceOrdinate="1.8039E+04" sourceOrdinateUnit="psi" sourceHeaderOrdinateUnit="psi" sourcePdfPage="1192" />
      <Point A="9E-03" Sc="1.27801221186168739496E+02" sourceOrdinate="1.8536E+04" sourceOrdinateUnit="psi" sourceHeaderOrdinateUnit="psi" sourcePdfPage="1192" />
      <Point A="1E-02" Sc="1.30910756725387670307E+02" sourceOrdinate="1.8987E+04" sourceOrdinateUnit="psi" sourceHeaderOrdinateUnit="psi" sourcePdfPage="1192" />
      <Point A="2E-02" Sc="1.52711979286386027789E+02" sourceOrdinate="2.2149E+04" sourceOrdinateUnit="psi" sourceHeaderOrdinateUnit="psi" sourcePdfPage="1192" />
      <Point A="2.39E-02" Sc="1.58875892306478542523E+02" sourceOrdinate="2.3043E+04" sourceOrdinateUnit="psi" sourceHeaderOrdinateUnit="psi" sourcePdfPage="1192" />
      <Point A="3E-02" Sc="1.6554312260897234761E+02" sourceOrdinate="2.401E+04" sourceOrdinateUnit="psi" sourceHeaderOrdinateUnit="psi" sourcePdfPage="1192" />
      <Point A="4E-02" Sc="1.74616623206781910686E+02" sourceOrdinate="2.5326E+04" sourceOrdinateUnit="psi" sourceHeaderOrdinateUnit="psi" sourcePdfPage="1192" />
      <Point A="5E-02" Sc="1.82187066714680771064E+02" sourceOrdinate="2.6424E+04" sourceOrdinateUnit="psi" sourceHeaderOrdinateUnit="psi" sourcePdfPage="1192" />
      <Point A="6E-02" Sc="1.88516453909809326462E+02" sourceOrdinate="2.7342E+04" sourceOrdinateUnit="psi" sourceHeaderOrdinateUnit="psi" sourcePdfPage="1192" />
      <Point A="7E-02" Sc="1.93804732753669459349E+02" sourceOrdinate="2.8109E+04" sourceOrdinateUnit="psi" sourceHeaderOrdinateUnit="psi" sourcePdfPage="1192" />
      <Point A="8E-02" Sc="1.9822427217859037875E+02" sourceOrdinate="2.875E+04" sourceOrdinateUnit="psi" sourceHeaderOrdinateUnit="psi" sourcePdfPage="1192" />
      <Point A="9E-02" Sc="2.01906072573142283524E+02" sourceOrdinate="2.9284E+04" sourceOrdinateUnit="psi" sourceHeaderOrdinateUnit="psi" sourcePdfPage="1192" />
      <Point A="1E-01" Sc="2.04953555296722699086E+02" sourceOrdinate="2.9726E+04" sourceOrdinateUnit="psi" sourceHeaderOrdinateUnit="psi" sourcePdfPage="1192" />
    </Curve>
    <Curve sourceLabel="100" pointCount="31" durationHours="100" temperatureMinF="1100" temperatureMaxF="1100" temperatureMinC="593.3333333333333333333333333" temperatureMaxC="593.3333333333333333333333333">
      <Point A="1E-05" Sc="1.682320779533080084E+00" sourceOrdinate="2.44E+02" sourceOrdinateUnit="psi" sourceHeaderOrdinateUnit="psi" sourcePdfPage="1192" />
      <Point A="8.22E-05" Sc="1.3789514586336722E+01" sourceOrdinate="2E+03" sourceOrdinateUnit="psi" sourceHeaderOrdinateUnit="psi" sourcePdfPage="1192" />
      <Point A="9E-05" Sc="1.5409782550231286835E+01" sourceOrdinate="2.235E+03" sourceOrdinateUnit="psi" sourceHeaderOrdinateUnit="psi" sourcePdfPage="1192" />
      <Point A="1E-04" Sc="1.730584080585258611E+01" sourceOrdinate="2.51E+03" sourceOrdinateUnit="psi" sourceHeaderOrdinateUnit="psi" sourcePdfPage="1192" />
      <Point A="2E-04" Sc="3.1550409373538419936E+01" sourceOrdinate="4.576E+03" sourceOrdinateUnit="psi" sourceHeaderOrdinateUnit="psi" sourcePdfPage="1192" />
      <Point A="3E-04" Sc="4.0699752301572834983E+01" sourceOrdinate="5.903E+03" sourceOrdinateUnit="psi" sourceHeaderOrdinateUnit="psi" sourcePdfPage="1192" />
      <Point A="4E-04" Sc="4.7180824157151094323E+01" sourceOrdinate="6.843E+03" sourceOrdinateUnit="psi" sourceHeaderOrdinateUnit="psi" sourcePdfPage="1192" />
      <Point A="5E-04" Sc="5.2110575621766472438E+01" sourceOrdinate="7.558E+03" sourceOrdinateUnit="psi" sourceHeaderOrdinateUnit="psi" sourcePdfPage="1192" />
      <Point A="6E-04" Sc="5.6033692521579269847E+01" sourceOrdinate="8.127E+03" sourceOrdinateUnit="psi" sourceHeaderOrdinateUnit="psi" sourcePdfPage="1192" />
      <Point A="7E-04" Sc="5.9281123206661567878E+01" sourceOrdinate="8.598E+03" sourceOrdinateUnit="psi" sourceHeaderOrdinateUnit="psi" sourcePdfPage="1192" />
      <Point A="8E-04" Sc="6.2039026123928912278E+01" sourceOrdinate="8.998E+03" sourceOrdinateUnit="psi" sourceHeaderOrdinateUnit="psi" sourcePdfPage="1192" />
      <Point A="9E-04" Sc="6.4438401661951501906E+01" sourceOrdinate="9.346E+03" sourceOrdinateUnit="psi" sourceHeaderOrdinateUnit="psi" sourcePdfPage="1192" />
      <Point A="1E-03" Sc="6.6555092150954188733E+01" sourceOrdinate="9.653E+03" sourceOrdinateUnit="psi" sourceHeaderOrdinateUnit="psi" sourcePdfPage="1192" />
      <Point A="2E-03" Sc="8.039287003834308926E+01" sourceOrdinate="1.166E+04" sourceOrdinateUnit="psi" sourceHeaderOrdinateUnit="psi" sourcePdfPage="1192" />
      <Point A="3E-03" Sc="8.8832052965181163124E+01" sourceOrdinate="1.2884E+04" sourceOrdinateUnit="psi" sourceHeaderOrdinateUnit="psi" sourcePdfPage="1192" />
      <Point A="4E-03" Sc="9.5140755888430213439E+01" sourceOrdinate="1.3799E+04" sourceOrdinateUnit="psi" sourceHeaderOrdinateUnit="psi" sourcePdfPage="1192" />
      <Point A="5E-03" Sc="1.00222192013495295496E+02" sourceOrdinate="1.4536E+04" sourceOrdinateUnit="psi" sourceHeaderOrdinateUnit="psi" sourcePdfPage="1192" />
      <Point A="6E-03" Sc="1.04476257263380174233E+02" sourceOrdinate="1.5153E+04" sourceOrdinateUnit="psi" sourceHeaderOrdinateUnit="psi" sourcePdfPage="1192" />
      <Point A="7E-03" Sc="1.08123583871466237202E+02" sourceOrdinate="1.5682E+04" sourceOrdinateUnit="psi" sourceHeaderOrdinateUnit="psi" sourcePdfPage="1192" />
      <Point A="7.68E-03" Sc="1.10329906205280112722E+02" sourceOrdinate="1.6002E+04" sourceOrdinateUnit="psi" sourceHeaderOrdinateUnit="psi" sourcePdfPage="1192" />
      <Point A="8E-03" Sc="1.11412383100307545399E+02" sourceOrdinate="1.6159E+04" sourceOrdinateUnit="psi" sourceHeaderOrdinateUnit="psi" sourcePdfPage="1192" />
      <Point A="1E-02" Sc="1.16562766798304311066E+02" sourceOrdinate="1.6906E+04" sourceOrdinateUnit="psi" sourceHeaderOrdinateUnit="psi" sourcePdfPage="1192" />
      <Point A="2E-02" Sc="1.34944189741891161492E+02" sourceOrdinate="1.9572E+04" sourceOrdinateUnit="psi" sourceHeaderOrdinateUnit="psi" sourcePdfPage="1192" />
      <Point A="3E-02" Sc="1.46258486459980441893E+02" sourceOrdinate="2.1213E+04" sourceOrdinateUnit="psi" sourceHeaderOrdinateUnit="psi" sourcePdfPage="1192" />
      <Point A="4E-02" Sc="1.53980614628329006213E+02" sourceOrdinate="2.2333E+04" sourceOrdinateUnit="psi" sourceHeaderOrdinateUnit="psi" sourcePdfPage="1192" />
      <Point A="5E-02" Sc="1.59620526094140725511E+02" sourceOrdinate="2.3151E+04" sourceOrdinateUnit="psi" sourceHeaderOrdinateUnit="psi" sourcePdfPage="1192" />
      <Point A="6E-02" Sc="1.63964223188836792941E+02" sourceOrdinate="2.3781E+04" sourceOrdinateUnit="psi" sourceHeaderOrdinateUnit="psi" sourcePdfPage="1192" />
      <Point A="7E-02" Sc="1.67466759893766320329E+02" sourceOrdinate="2.4289E+04" sourceOrdinateUnit="psi" sourceHeaderOrdinateUnit="psi" sourcePdfPage="1192" />
      <Point A="8E-02" Sc="1.70403926500656042115E+02" sourceOrdinate="2.4715E+04" sourceOrdinateUnit="psi" sourceHeaderOrdinateUnit="psi" sourcePdfPage="1192" />
      <Point A="9E-02" Sc="1.72975670971007840768E+02" sourceOrdinate="2.5088E+04" sourceOrdinateUnit="psi" sourceHeaderOrdinateUnit="psi" sourcePdfPage="1192" />
      <Point A="1E-01" Sc="1.7533367796527142023E+02" sourceOrdinate="2.543E+04" sourceOrdinateUnit="psi" sourceHeaderOrdinateUnit="psi" sourcePdfPage="1192" />
    </Curve>
    <Curve sourceLabel="1000" pointCount="29" durationHours="1000" temperatureMinF="1100" temperatureMaxF="1100" temperatureMinC="593.3333333333333333333333333" temperatureMaxC="593.3333333333333333333333333">
      <Point A="1E-05" Sc="1.682320779533080084E+00" sourceOrdinate="2.44E+02" sourceOrdinateUnit="psi" sourceHeaderOrdinateUnit="psi" sourcePdfPage="1192" />
      <Point A="1.06E-04" Sc="1.72368932329209025E+01" sourceOrdinate="2.5E+03" sourceOrdinateUnit="psi" sourceHeaderOrdinateUnit="psi" sourcePdfPage="1192" />
      <Point A="2E-04" Sc="2.9288928981379197528E+01" sourceOrdinate="4.248E+03" sourceOrdinateUnit="psi" sourceHeaderOrdinateUnit="psi" sourcePdfPage="1192" />
      <Point A="3E-04" Sc="3.7666059092578756143E+01" sourceOrdinate="5.463E+03" sourceOrdinateUnit="psi" sourceHeaderOrdinateUnit="psi" sourcePdfPage="1192" />
      <Point A="4E-04" Sc="4.3802393083498597433E+01" sourceOrdinate="6.353E+03" sourceOrdinateUnit="psi" sourceHeaderOrdinateUnit="psi" sourcePdfPage="1192" />
      <Point A="5E-04" Sc="4.8532196586612093079E+01" sourceOrdinate="7.039E+03" sourceOrdinateUnit="psi" sourceHeaderOrdinateUnit="psi" sourcePdfPage="1192" />
      <Point A="6E-04" Sc="5.233120785514785999E+01" sourceOrdinate="7.59E+03" sourceOrdinateUnit="psi" sourceHeaderOrdinateUnit="psi" sourcePdfPage="1192" />
      <Point A="7E-04" Sc="5.5482111938125800967E+01" sourceOrdinate="8.047E+03" sourceOrdinateUnit="psi" sourceHeaderOrdinateUnit="psi" sourcePdfPage="1192" />
      <Point A="8E-04" Sc="5.8150383010581956674E+01" sourceOrdinate="8.434E+03" sourceOrdinateUnit="psi" sourceHeaderOrdinateUnit="psi" sourcePdfPage="1192" />
      <Point A="9E-04" Sc="6.0460126703793357609E+01" sourceOrdinate="8.769E+03" sourceOrdinateUnit="psi" sourceHeaderOrdinateUnit="psi" sourcePdfPage="1192" />
      <Point A="1E-03" Sc="6.2494080105278024104E+01" sourceOrdinate="9.064E+03" sourceOrdinateUnit="psi" sourceHeaderOrdinateUnit="psi" sourcePdfPage="1192" />
      <Point A="2E-03" Sc="7.5304539155984838842E+01" sourceOrdinate="1.0922E+04" sourceOrdinateUnit="psi" sourceHeaderOrdinateUnit="psi" sourcePdfPage="1192" />
      <Point A="3E-03" Sc="8.2716403246140826917E+01" sourceOrdinate="1.1997E+04" sourceOrdinateUnit="psi" sourceHeaderOrdinateUnit="psi" sourcePdfPage="1192" />
      <Point A="4E-03" Sc="8.8142577235864327024E+01" sourceOrdinate="1.2784E+04" sourceOrdinateUnit="psi" sourceHeaderOrdinateUnit="psi" sourcePdfPage="1192" />
      <Point A="5E-03" Sc="9.2486274330560394454E+01" sourceOrdinate="1.3414E+04" sourceOrdinateUnit="psi" sourceHeaderOrdinateUnit="psi" sourcePdfPage="1192" />
      <Point A="6E-03" Sc="9.6119811424060120701E+01" sourceOrdinate="1.3941E+04" sourceOrdinateUnit="psi" sourceHeaderOrdinateUnit="psi" sourcePdfPage="1192" />
      <Point A="7E-03" Sc="9.9256925992451724956E+01" sourceOrdinate="1.4396E+04" sourceOrdinateUnit="psi" sourceHeaderOrdinateUnit="psi" sourcePdfPage="1192" />
      <Point A="8E-03" Sc="1.02014828909719069356E+02" sourceOrdinate="1.4796E+04" sourceOrdinateUnit="psi" sourceHeaderOrdinateUnit="psi" sourcePdfPage="1192" />
      <Point A="9E-03" Sc="1.04462467748793837511E+02" sourceOrdinate="1.5151E+04" sourceOrdinateUnit="psi" sourceHeaderOrdinateUnit="psi" sourcePdfPage="1192" />
      <Point A="1E-02" Sc="1.06675684839900881392E+02" sourceOrdinate="1.5472E+04" sourceOrdinateUnit="psi" sourceHeaderOrdinateUnit="psi" sourcePdfPage="1192" />
      <Point A="2E-02" Sc="1.21175359427433944575E+02" sourceOrdinate="1.7575E+04" sourceOrdinateUnit="psi" sourceHeaderOrdinateUnit="psi" sourcePdfPage="1192" />
      <Point A="3E-02" Sc="1.29331857305252115638E+02" sourceOrdinate="1.8758E+04" sourceOrdinateUnit="psi" sourceHeaderOrdinateUnit="psi" sourcePdfPage="1192" />
      <Point A="4E-02" Sc="1.34820084110614130994E+02" sourceOrdinate="1.9554E+04" sourceOrdinateUnit="psi" sourceHeaderOrdinateUnit="psi" sourcePdfPage="1192" />
      <Point A="5E-02" Sc="1.38874201398997127262E+02" sourceOrdinate="2.0142E+04" sourceOrdinateUnit="psi" sourceHeaderOrdinateUnit="psi" sourcePdfPage="1192" />
      <Point A="6E-02" Sc="1.42025105481975068239E+02" sourceOrdinate="2.0599E+04" sourceOrdinateUnit="psi" sourceHeaderOrdinateUnit="psi" sourcePdfPage="1192" />
      <Point A="7E-02" Sc="1.44562376165861025087E+02" sourceOrdinate="2.0967E+04" sourceOrdinateUnit="psi" sourceHeaderOrdinateUnit="psi" sourcePdfPage="1192" />
      <Point A="8E-02" Sc="1.46665277140277375192E+02" sourceOrdinate="2.1272E+04" sourceOrdinateUnit="psi" sourceHeaderOrdinateUnit="psi" sourcePdfPage="1192" />
      <Point A="9E-02" Sc="1.48437229764621643969E+02" sourceOrdinate="2.1529E+04" sourceOrdinateUnit="psi" sourceHeaderOrdinateUnit="psi" sourcePdfPage="1192" />
      <Point A="1E-01" Sc="1.49954076369118683389E+02" sourceOrdinate="2.1749E+04" sourceOrdinateUnit="psi" sourceHeaderOrdinateUnit="psi" sourcePdfPage="1192" />
    </Curve>
    <Curve sourceLabel="10000" pointCount="35" durationHours="10000" temperatureMinF="1100" temperatureMaxF="1100" temperatureMinC="593.3333333333333333333333333" temperatureMaxC="593.3333333333333333333333333">
      <Point A="1E-05" Sc="1.682320779533080084E+00" sourceOrdinate="2.44E+02" sourceOrdinateUnit="psi" sourceHeaderOrdinateUnit="psi" sourcePdfPage="1192" />
      <Point A="4.1E-05" Sc="6.894757293168361E+00" sourceOrdinate="1E+03" sourceOrdinateUnit="psi" sourceHeaderOrdinateUnit="psi" sourcePdfPage="1192" />
      <Point A="5E-05" Sc="9.080395355102731437E+00" sourceOrdinate="1.317E+03" sourceOrdinateUnit="psi" sourceHeaderOrdinateUnit="psi" sourcePdfPage="1192" />
      <Point A="6E-05" Sc="1.10316116690693776E+01" sourceOrdinate="1.6E+03" sourceOrdinateUnit="psi" sourceHeaderOrdinateUnit="psi" sourcePdfPage="1192" />
      <Point A="7E-05" Sc="1.2865617109052161626E+01" sourceOrdinate="1.866E+03" sourceOrdinateUnit="psi" sourceHeaderOrdinateUnit="psi" sourcePdfPage="1192" />
      <Point A="8E-05" Sc="1.4589306432344251876E+01" sourceOrdinate="2.116E+03" sourceOrdinateUnit="psi" sourceHeaderOrdinateUnit="psi" sourcePdfPage="1192" />
      <Point A="9E-05" Sc="1.6209574396238816711E+01" sourceOrdinate="2.351E+03" sourceOrdinateUnit="psi" sourceHeaderOrdinateUnit="psi" sourcePdfPage="1192" />
      <Point A="1E-04" Sc="1.7747105272615361214E+01" sourceOrdinate="2.574E+03" sourceOrdinateUnit="psi" sourceHeaderOrdinateUnit="psi" sourcePdfPage="1192" />
      <Point A="2E-04" Sc="2.9468192671001574914E+01" sourceOrdinate="4.274E+03" sourceOrdinateUnit="psi" sourceHeaderOrdinateUnit="psi" sourcePdfPage="1192" />
      <Point A="3E-04" Sc="3.7121373266418455624E+01" sourceOrdinate="5.384E+03" sourceOrdinateUnit="psi" sourceHeaderOrdinateUnit="psi" sourcePdfPage="1192" />
      <Point A="4E-04" Sc="4.2588915799900965897E+01" sourceOrdinate="6.177E+03" sourceOrdinateUnit="psi" sourceHeaderOrdinateUnit="psi" sourcePdfPage="1192" />
      <Point A="5E-04" Sc="4.674645444768148758E+01" sourceOrdinate="6.78E+03" sourceOrdinateUnit="psi" sourceHeaderOrdinateUnit="psi" sourcePdfPage="1192" />
      <Point A="6E-04" Sc="5.0049043191109132499E+01" sourceOrdinate="7.259E+03" sourceOrdinateUnit="psi" sourceHeaderOrdinateUnit="psi" sourcePdfPage="1192" />
      <Point A="7E-04" Sc="5.2758682807324298372E+01" sourceOrdinate="7.652E+03" sourceOrdinateUnit="psi" sourceHeaderOrdinateUnit="psi" sourcePdfPage="1192" />
      <Point A="8E-04" Sc="5.5054636985949362585E+01" sourceOrdinate="7.985E+03" sourceOrdinateUnit="psi" sourceHeaderOrdinateUnit="psi" sourcePdfPage="1192" />
      <Point A="9E-04" Sc="5.7033432329088682192E+01" sourceOrdinate="8.272E+03" sourceOrdinateUnit="psi" sourceHeaderOrdinateUnit="psi" sourcePdfPage="1192" />
      <Point A="1E-03" Sc="5.8764016409673940803E+01" sourceOrdinate="8.523E+03" sourceOrdinateUnit="psi" sourceHeaderOrdinateUnit="psi" sourcePdfPage="1192" />
      <Point A="2E-03" Sc="6.9588785359948267573E+01" sourceOrdinate="1.0093E+04" sourceOrdinateUnit="psi" sourceHeaderOrdinateUnit="psi" sourcePdfPage="1192" />
      <Point A="3E-03" Sc="7.5711329836281772141E+01" sourceOrdinate="1.0981E+04" sourceOrdinateUnit="psi" sourceHeaderOrdinateUnit="psi" sourcePdfPage="1192" />
      <Point A="4E-03" Sc="8.0068816445564176293E+01" sourceOrdinate="1.1613E+04" sourceOrdinateUnit="psi" sourceHeaderOrdinateUnit="psi" sourcePdfPage="1192" />
      <Point A="5E-03" Sc="8.3461037033803009905E+01" sourceOrdinate="1.2105E+04" sourceOrdinateUnit="psi" sourceHeaderOrdinateUnit="psi" sourcePdfPage="1192" />
      <Point A="6E-03" Sc="8.6239624222949859388E+01" sourceOrdinate="1.2508E+04" sourceOrdinateUnit="psi" sourceHeaderOrdinateUnit="psi" sourcePdfPage="1192" />
      <Point A="7E-03" Sc="8.8583841702627102128E+01" sourceOrdinate="1.2848E+04" sourceOrdinateUnit="psi" sourceHeaderOrdinateUnit="psi" sourcePdfPage="1192" />
      <Point A="8E-03" Sc="9.0604005589525431901E+01" sourceOrdinate="1.3141E+04" sourceOrdinateUnit="psi" sourceHeaderOrdinateUnit="psi" sourcePdfPage="1192" />
      <Point A="9E-03" Sc="9.2375958213869700678E+01" sourceOrdinate="1.3398E+04" sourceOrdinateUnit="psi" sourceHeaderOrdinateUnit="psi" sourcePdfPage="1192" />
      <Point A="1E-02" Sc="9.3954857634005255347E+01" sourceOrdinate="1.3627E+04" sourceOrdinateUnit="psi" sourceHeaderOrdinateUnit="psi" sourcePdfPage="1192" />
      <Point A="2E-02" Sc="1.0390399240804720027E+02" sourceOrdinate="1.507E+04" sourceOrdinateUnit="psi" sourceHeaderOrdinateUnit="psi" sourcePdfPage="1192" />
      <Point A="3E-02" Sc="1.09268113582132185128E+02" sourceOrdinate="1.5848E+04" sourceOrdinateUnit="psi" sourceHeaderOrdinateUnit="psi" sourcePdfPage="1192" />
      <Point A="4E-02" Sc="1.12805124073527554321E+02" sourceOrdinate="1.6361E+04" sourceOrdinateUnit="psi" sourceHeaderOrdinateUnit="psi" sourcePdfPage="1192" />
      <Point A="5E-02" Sc="1.15369973786586184613E+02" sourceOrdinate="1.6733E+04" sourceOrdinateUnit="psi" sourceHeaderOrdinateUnit="psi" sourcePdfPage="1192" />
      <Point A="6E-02" Sc="1.17334979615139167498E+02" sourceOrdinate="1.7018E+04" sourceOrdinateUnit="psi" sourceHeaderOrdinateUnit="psi" sourcePdfPage="1192" />
      <Point A="7E-02" Sc="1.18900089520688385445E+02" sourceOrdinate="1.7245E+04" sourceOrdinateUnit="psi" sourceHeaderOrdinateUnit="psi" sourcePdfPage="1192" />
      <Point A="8E-02" Sc="1.2017561961992453223E+02" sourceOrdinate="1.743E+04" sourceOrdinateUnit="psi" sourceHeaderOrdinateUnit="psi" sourcePdfPage="1192" />
      <Point A="9E-02" Sc="1.21244307000365628185E+02" sourceOrdinate="1.7585E+04" sourceOrdinateUnit="psi" sourceHeaderOrdinateUnit="psi" sourcePdfPage="1192" />
      <Point A="1E-01" Sc="1.22154414963063851837E+02" sourceOrdinate="1.7717E+04" sourceOrdinateUnit="psi" sourceHeaderOrdinateUnit="psi" sourcePdfPage="1193" />
    </Curve>
    <Curve sourceLabel="100000" pointCount="32" durationHours="100000" temperatureMinF="1100" temperatureMaxF="1100" temperatureMinC="593.3333333333333333333333333" temperatureMaxC="593.3333333333333333333333333">
      <Point A="1E-05" Sc="1.682320779533080084E+00" sourceOrdinate="2.44E+02" sourceOrdinateUnit="psi" sourceHeaderOrdinateUnit="psi" sourcePdfPage="1192" />
      <Point A="8.25E-05" Sc="1.3789514586336722E+01" sourceOrdinate="2E+03" sourceOrdinateUnit="psi" sourceHeaderOrdinateUnit="psi" sourcePdfPage="1192" />
      <Point A="9E-05" Sc="1.530636119083376142E+01" sourceOrdinate="2.22E+03" sourceOrdinateUnit="psi" sourceHeaderOrdinateUnit="psi" sourcePdfPage="1192" />
      <Point A="1E-04" Sc="1.7050734786005356753E+01" sourceOrdinate="2.473E+03" sourceOrdinateUnit="psi" sourceHeaderOrdinateUnit="psi" sourcePdfPage="1192" />
      <Point A="2E-04" Sc="2.9268244709499692445E+01" sourceOrdinate="4.245E+03" sourceOrdinateUnit="psi" sourceHeaderOrdinateUnit="psi" sourcePdfPage="1192" />
      <Point A="3E-04" Sc="3.6314686663117757387E+01" sourceOrdinate="5.267E+03" sourceOrdinateUnit="psi" sourceHeaderOrdinateUnit="psi" sourcePdfPage="1192" />
      <Point A="4E-04" Sc="4.0934174049540559257E+01" sourceOrdinate="5.937E+03" sourceOrdinateUnit="psi" sourceHeaderOrdinateUnit="psi" sourcePdfPage="1192" />
      <Point A="5E-04" Sc="4.4222973278381867454E+01" sourceOrdinate="6.414E+03" sourceOrdinateUnit="psi" sourceHeaderOrdinateUnit="psi" sourcePdfPage="1192" />
      <Point A="6E-04" Sc="4.6705085903922477414E+01" sourceOrdinate="6.774E+03" sourceOrdinateUnit="psi" sourceHeaderOrdinateUnit="psi" sourcePdfPage="1192" />
      <Point A="7E-04" Sc="4.8663196975182291938E+01" sourceOrdinate="7.058E+03" sourceOrdinateUnit="psi" sourceHeaderOrdinateUnit="psi" sourcePdfPage="1192" />
      <Point A="8E-04" Sc="5.0255885909904183329E+01" sourceOrdinate="7.289E+03" sourceOrdinateUnit="psi" sourceHeaderOrdinateUnit="psi" sourcePdfPage="1192" />
      <Point A="9E-04" Sc="5.1593468824778845363E+01" sourceOrdinate="7.483E+03" sourceOrdinateUnit="psi" sourceHeaderOrdinateUnit="psi" sourcePdfPage="1192" />
      <Point A="1E-03" Sc="5.2737998535444793289E+01" sourceOrdinate="7.649E+03" sourceOrdinateUnit="psi" sourceHeaderOrdinateUnit="psi" sourcePdfPage="1192" />
      <Point A="2E-03" Sc="5.950175544004295543E+01" sourceOrdinate="8.63E+03" sourceOrdinateUnit="psi" sourceHeaderOrdinateUnit="psi" sourcePdfPage="1192" />
      <Point A="3E-03" Sc="6.3514504184666941532E+01" sourceOrdinate="9.212E+03" sourceOrdinateUnit="psi" sourceHeaderOrdinateUnit="psi" sourcePdfPage="1192" />
      <Point A="4E-03" Sc="6.6886040501026270061E+01" sourceOrdinate="9.701E+03" sourceOrdinateUnit="psi" sourceHeaderOrdinateUnit="psi" sourcePdfPage="1192" />
      <Point A="4.64E-03" Sc="6.8954467688976778361E+01" sourceOrdinate="1.0001E+04" sourceOrdinateUnit="psi" sourceHeaderOrdinateUnit="psi" sourcePdfPage="1192" />
      <Point A="5E-03" Sc="6.9947312739193022345E+01" sourceOrdinate="1.0145E+04" sourceOrdinateUnit="psi" sourceHeaderOrdinateUnit="psi" sourcePdfPage="1192" />
      <Point A="6E-03" Sc="7.1733054878123627844E+01" sourceOrdinate="1.0404E+04" sourceOrdinateUnit="psi" sourceHeaderOrdinateUnit="psi" sourcePdfPage="1192" />
      <Point A="7E-03" Sc="7.3229217210741162181E+01" sourceOrdinate="1.0621E+04" sourceOrdinateUnit="psi" sourceHeaderOrdinateUnit="psi" sourcePdfPage="1192" />
      <Point A="8E-03" Sc="7.453232633914998241E+01" sourceOrdinate="1.081E+04" sourceOrdinateUnit="psi" sourceHeaderOrdinateUnit="psi" sourcePdfPage="1192" />
      <Point A="9E-03" Sc="7.5669961292522761975E+01" sourceOrdinate="1.0975E+04" sourceOrdinateUnit="psi" sourceHeaderOrdinateUnit="psi" sourcePdfPage="1192" />
      <Point A="1E-02" Sc="7.6690385371911679403E+01" sourceOrdinate="1.1123E+04" sourceOrdinateUnit="psi" sourceHeaderOrdinateUnit="psi" sourcePdfPage="1192" />
      <Point A="2E-02" Sc="8.3261089072301127436E+01" sourceOrdinate="1.2076E+04" sourceOrdinateUnit="psi" sourceHeaderOrdinateUnit="psi" sourcePdfPage="1192" />
      <Point A="3E-02" Sc="8.680499432098966499E+01" sourceOrdinate="1.259E+04" sourceOrdinateUnit="psi" sourceHeaderOrdinateUnit="psi" sourcePdfPage="1192" />
      <Point A="4E-02" Sc="8.9100948499614729203E+01" sourceOrdinate="1.2923E+04" sourceOrdinateUnit="psi" sourceHeaderOrdinateUnit="psi" sourcePdfPage="1192" />
      <Point A="5E-02" Sc="9.0728111220802462399E+01" sourceOrdinate="1.3159E+04" sourceOrdinateUnit="psi" sourceHeaderOrdinateUnit="psi" sourcePdfPage="1192" />
      <Point A="6E-02" Sc="9.1969167533572767379E+01" sourceOrdinate="1.3339E+04" sourceOrdinateUnit="psi" sourceHeaderOrdinateUnit="psi" sourcePdfPage="1192" />
      <Point A="7E-02" Sc="9.2948223069202674641E+01" sourceOrdinate="1.3481E+04" sourceOrdinateUnit="psi" sourceHeaderOrdinateUnit="psi" sourcePdfPage="1192" />
      <Point A="8E-02" Sc="9.3748014915210204517E+01" sourceOrdinate="1.3597E+04" sourceOrdinateUnit="psi" sourceHeaderOrdinateUnit="psi" sourcePdfPage="1192" />
      <Point A="9E-02" Sc="9.4409911615354367173E+01" sourceOrdinate="1.3693E+04" sourceOrdinateUnit="psi" sourceHeaderOrdinateUnit="psi" sourcePdfPage="1192" />
      <Point A="1E-01" Sc="9.4954597441514667692E+01" sourceOrdinate="1.3772E+04" sourceOrdinateUnit="psi" sourceHeaderOrdinateUnit="psi" sourcePdfPage="1192" />
    </Curve>
    <Curve sourceLabel="300000" pointCount="32" durationHours="300000" temperatureMinF="1100" temperatureMaxF="1100" temperatureMinC="593.3333333333333333333333333" temperatureMaxC="593.3333333333333333333333333">
      <Point A="1E-05" Sc="1.682320779533080084E+00" sourceOrdinate="2.44E+02" sourceOrdinateUnit="psi" sourceHeaderOrdinateUnit="psi" sourcePdfPage="1192" />
      <Point A="8.25E-05" Sc="1.3789514586336722E+01" sourceOrdinate="2E+03" sourceOrdinateUnit="psi" sourceHeaderOrdinateUnit="psi" sourcePdfPage="1192" />
      <Point A="9E-05" Sc="1.5196045074143067644E+01" sourceOrdinate="2.204E+03" sourceOrdinateUnit="psi" sourceHeaderOrdinateUnit="psi" sourcePdfPage="1192" />
      <Point A="1E-04" Sc="1.6699102164053770342E+01" sourceOrdinate="2.422E+03" sourceOrdinateUnit="psi" sourceHeaderOrdinateUnit="psi" sourcePdfPage="1192" />
      <Point A="2E-04" Sc="2.7572134415380275639E+01" sourceOrdinate="3.999E+03" sourceOrdinateUnit="psi" sourceHeaderOrdinateUnit="psi" sourcePdfPage="1192" />
      <Point A="3E-04" Sc="3.4080785300131208423E+01" sourceOrdinate="4.943E+03" sourceOrdinateUnit="psi" sourceHeaderOrdinateUnit="psi" sourcePdfPage="1192" />
      <Point A="4E-04" Sc="3.8424482394827275853E+01" sourceOrdinate="5.573E+03" sourceOrdinateUnit="psi" sourceHeaderOrdinateUnit="psi" sourcePdfPage="1192" />
      <Point A="5E-04" Sc="4.1527123176753038303E+01" sourceOrdinate="6.023E+03" sourceOrdinateUnit="psi" sourceHeaderOrdinateUnit="psi" sourcePdfPage="1192" />
      <Point A="6E-04" Sc="4.3864445899137112682E+01" sourceOrdinate="6.362E+03" sourceOrdinateUnit="psi" sourceHeaderOrdinateUnit="psi" sourcePdfPage="1192" />
      <Point A="7E-04" Sc="4.5684661824533559986E+01" sourceOrdinate="6.626E+03" sourceOrdinateUnit="psi" sourceHeaderOrdinateUnit="psi" sourcePdfPage="1192" />
      <Point A="8E-04" Sc="4.7153245127978420879E+01" sourceOrdinate="6.839E+03" sourceOrdinateUnit="psi" sourceHeaderOrdinateUnit="psi" sourcePdfPage="1192" />
      <Point A="9E-04" Sc="4.8352932896989715693E+01" sourceOrdinate="7.013E+03" sourceOrdinateUnit="psi" sourceHeaderOrdinateUnit="psi" sourcePdfPage="1192" />
      <Point A="1E-03" Sc="4.936646221908546476E+01" sourceOrdinate="7.16E+03" sourceOrdinateUnit="psi" sourceHeaderOrdinateUnit="psi" sourcePdfPage="1192" />
      <Point A="2E-03" Sc="5.4592688247307082398E+01" sourceOrdinate="7.918E+03" sourceOrdinateUnit="psi" sourceHeaderOrdinateUnit="psi" sourcePdfPage="1192" />
      <Point A="3E-03" Sc="5.6792115823827789557E+01" sourceOrdinate="8.237E+03" sourceOrdinateUnit="psi" sourceHeaderOrdinateUnit="psi" sourcePdfPage="1192" />
      <Point A="4E-03" Sc="5.812280398140928323E+01" sourceOrdinate="8.43E+03" sourceOrdinateUnit="psi" sourceHeaderOrdinateUnit="psi" sourcePdfPage="1192" />
      <Point A="4.45E-03" Sc="5.8591647477344731778E+01" sourceOrdinate="8.498E+03" sourceOrdinateUnit="psi" sourceHeaderOrdinateUnit="psi" sourcePdfPage="1192" />
      <Point A="5E-03" Sc="5.9653440100492659372E+01" sourceOrdinate="8.652E+03" sourceOrdinateUnit="psi" sourceHeaderOrdinateUnit="psi" sourcePdfPage="1192" />
      <Point A="6E-03" Sc="6.1404708452957423066E+01" sourceOrdinate="8.906E+03" sourceOrdinateUnit="psi" sourceHeaderOrdinateUnit="psi" sourcePdfPage="1192" />
      <Point A="7E-03" Sc="6.2921555057454462486E+01" sourceOrdinate="9.126E+03" sourceOrdinateUnit="psi" sourceHeaderOrdinateUnit="psi" sourcePdfPage="1192" />
      <Point A="8E-03" Sc="6.425913797232912452E+01" sourceOrdinate="9.32E+03" sourceOrdinateUnit="psi" sourceHeaderOrdinateUnit="psi" sourcePdfPage="1192" />
      <Point A="9E-03" Sc="6.5445036226754082612E+01" sourceOrdinate="9.492E+03" sourceOrdinateUnit="psi" sourceHeaderOrdinateUnit="psi" sourcePdfPage="1192" />
      <Point A="1E-02" Sc="6.6506828849902010206E+01" sourceOrdinate="9.646E+03" sourceOrdinateUnit="psi" sourceHeaderOrdinateUnit="psi" sourcePdfPage="1192" />
      <Point A="2E-02" Sc="7.3056848278411953156E+01" sourceOrdinate="1.0596E+04" sourceOrdinateUnit="psi" sourceHeaderOrdinateUnit="psi" sourcePdfPage="1192" />
      <Point A="3E-02" Sc="7.6262910419735241021E+01" sourceOrdinate="1.1061E+04" sourceOrdinateUnit="psi" sourceHeaderOrdinateUnit="psi" sourcePdfPage="1192" />
      <Point A="4E-02" Sc="7.818654770452921374E+01" sourceOrdinate="1.134E+04" sourceOrdinateUnit="psi" sourceHeaderOrdinateUnit="psi" sourcePdfPage="1192" />
      <Point A="5E-02" Sc="7.949655159023120233E+01" sourceOrdinate="1.153E+04" sourceOrdinateUnit="psi" sourceHeaderOrdinateUnit="psi" sourcePdfPage="1192" />
      <Point A="6E-02" Sc="8.0454922853981604509E+01" sourceOrdinate="1.1669E+04" sourceOrdinateUnit="psi" sourceHeaderOrdinateUnit="psi" sourcePdfPage="1192" />
      <Point A="7E-02" Sc="8.1192661884350619136E+01" sourceOrdinate="1.1776E+04" sourceOrdinateUnit="psi" sourceHeaderOrdinateUnit="psi" sourcePdfPage="1192" />
      <Point A="8E-02" Sc="8.1792505768856266543E+01" sourceOrdinate="1.1863E+04" sourceOrdinateUnit="psi" sourceHeaderOrdinateUnit="psi" sourcePdfPage="1192" />
      <Point A="9E-02" Sc="8.2295823051257556896E+01" sourceOrdinate="1.1936E+04" sourceOrdinateUnit="psi" sourceHeaderOrdinateUnit="psi" sourcePdfPage="1192" />
      <Point A="1E-01" Sc="8.2723298003433995278E+01" sourceOrdinate="1.1998E+04" sourceOrdinateUnit="psi" sourceHeaderOrdinateUnit="psi" sourcePdfPage="1192" />
    </Curve>
  </Curves>
</ExternalPressureCodeCaseChart>
