Repository: GianFossi/Materials

# MaterialLibrary

Libreria F# per dati e calcoli sui materiali, con database SQLite ASME 2025,
applicazione desktop Windows per la manutenzione e componente aggiuntivo Excel.

## Da dove iniziare

La documentazione segue due percorsi distinti:

| Percorso | Prima lettura | Approfondimenti |
|---|---|---|
| **1. Come è strutturato il database** | [Database: file, identità, curve e provenienza](docs/asme-materials-db.md) | [Modelli della libreria](docs/material-models.md), [API](docs/library-api.md) |
| **2.

File: database/data/external-pressure-xml/CC-2964-II-6.xml
<?xml version="1.0" encoding="utf-8"?>
<!-- Author: Copilot; Last revision: 2026-11-01; Purpose: Typed Code Case external-pressure chart coordinates with explicit source units. -->
<ExternalPressureCodeCaseChart name="2964-II-6" figure="II-6" codeCase="2964" sourcePdf="C:\Users\ganfossi\Documents\PV Repository\Codes &amp; Regulations\ASME-ANSI\ASME BPVC 2025 Edition\ASME BPVC CODE CASES.pdf" tablePdfPages="1200" material="2.25Cr-1Mo annealed steel" ordinate="Sc" units="A=dimensionless; Sc=MPa; Temperature=degC; Time=hr" status="normalized-points-review-required" psiToMPa="0.006894757293168361" figurePdfPages="1199" pointCount="174">
  <ReferenceData>ASME BPVC Code Cases, Boilers and Pressure Vessels, 2025; Case 2964; II-6</ReferenceData>
  <Notes>Numeric coordinates transcribed from the cited tabular chart data, not digitized from plot images. Source continuation exponents are explicit; original ordinates and units are retained per point. Source order is preserved. No extrapolation or engineering approval is implied. Check all Code Case restrictions, current acceptance, and source values before engineering use. Sc is compressive stress, not allowable stress factor B; apply the Code Case procedure separately.</Notes>
  <Curves count="6">
    <Curve sourceLabel="hot tensile" pointCount="26" curveKind="hot-tensile" temperatureMinF="700" temperatureMaxF="1000" temperatureMinC="371.1111111111111111111111111" temperatureMaxC="537.7777777777777777777777778">
      <Point A="1E-05" Sc="1.703005051412585167E+00" sourceOrdinate="2.47E+02" sourceOrdinateUnit="psi" sourceHeaderOrdinateUnit="psi" sourcePdfPage="1200" />
      <Point A="5.75E-04" Sc="9.7926237834870231283E+01" sourceOrdinate="1.4203E+04" sourceOrdinateUnit="psi" sourceHeaderOrdinateUnit="psi" sourcePdfPage="1200" />
      <Point A="6E-04" Sc="9.8484713175616868524E+01" sourceOrdinate="1.4284E+04" sourceOrdinateUnit="psi" sourceHeaderOrdinateUnit="psi" sourcePdfPage="1200" />
      <Point A="7E-04" Sc="1.00104981139511433359E+02" sourceOrdinate="1.4519E+04" sourceOrdinateUnit="psi" sourceHeaderOrdinateUnit="psi" sourcePdfPage="1200" />
      <Point A="8E-04" Sc="1.01656301530474314584E+02" sourceOrdinate="1.4744E+04" sourceOrdinateUnit="psi" sourceHeaderOrdinateUnit="psi" sourcePdfPage="1200" />
      <Point A="9E-04" Sc="1.03138674348505512199E+02" sourceOrdinate="1.4959E+04" sourceOrdinateUnit="psi" sourceHeaderOrdinateUnit="psi" sourcePdfPage="1200" />
      <Point A="1E-03" Sc="1.04558994350898194565E+02" sourceOrdinate="1.5165E+04" sourceOrdinateUnit="psi" sourceHeaderOrdinateUnit="psi" sourcePdfPage="1200" />
      <Point A="2E-03" Sc="1.16066344273196189074E+02" sourceOrdinate="1.6834E+04" sourceOrdinateUnit="psi" sourceHeaderOrdinateUnit="psi" sourcePdfPage="1200" />
      <Point A="3E-03" Sc="1.24257315937480201942E+02" sourceOrdinate="1.8022E+04" sourceOrdinateUnit="psi" sourceHeaderOrdinateUnit="psi" sourcePdfPage="1200" />
      <Point A="4E-03" Sc="1.30469492258624895203E+02" sourceOrdinate="1.8923E+04" sourceOrdinateUnit="psi" sourceHeaderOrdinateUnit="psi" sourcePdfPage="1200" />
      <Point A="5E-03" Sc="1.35399243723240273318E+02" sourceOrdinate="1.9638E+04" sourceOrdinateUnit="psi" sourceHeaderOrdinateUnit="psi" sourcePdfPage="1200" />
      <Point A="6E-03" Sc="1.39460255768916437947E+02" sourceOrdinate="2.0227E+04" sourceOrdinateUnit="psi" sourceHeaderOrdinateUnit="psi" sourcePdfPage="1200" />
      <Point A="7E-03" Sc="1.42900739658207450086E+02" sourceOrdinate="2.0726E+04" sourceOrdinateUnit="psi" sourceHeaderOrdinateUnit="psi" sourcePdfPage="1200" />
      <Point A="8E-03" Sc="1.45886169566149350399E+02" sourceOrdinate="2.1159E+04" sourceOrdinateUnit="psi" sourceHeaderOrdinateUnit="psi" sourcePdfPage="1200" />
      <Point A="9E-03" Sc="1.48526861609432832662E+02" sourceOrdinate="2.1542E+04" sourceOrdinateUnit="psi" sourceHeaderOrdinateUnit="psi" sourcePdfPage="1200" />
      <Point A="1E-02" Sc="1.50898658118282748846E+02" sourceOrdinate="2.1886E+04" sourceOrdinateUnit="psi" sourceHeaderOrdinateUnit="psi" sourcePdfPage="1200" />
      <Point A="1.67E-02" Sc="1.63005851925086390762E+02" sourceOrdinate="2.3642E+04" sourceOrdinateUnit="psi" sourceHeaderOrdinateUnit="psi" sourcePdfPage="1200" />
      <Point A="2E-02" Sc="1.63412642605383324061E+02" sourceOrdinate="2.3701E+04" sourceOrdinateUnit="psi" sourceHeaderOrdinateUnit="psi" sourcePdfPage="1200" />
      <Point A="3E-02" Sc="1.63426432119969660783E+02" sourceOrdinate="2.3703E+04" sourceOrdinateUnit="psi" sourceHeaderOrdinateUnit="psi" sourcePdfPage="1200" />
      <Point A="4E-02" Sc="1.63447116391849165866E+02" sourceOrdinate="2.3706E+04" sourceOrdinateUnit="psi" sourceHeaderOrdinateUnit="psi" sourcePdfPage="1200" />
      <Point A="5E-02" Sc="1.63460905906435502588E+02" sourceOrdinate="2.3708E+04" sourceOrdinateUnit="psi" sourceHeaderOrdinateUnit="psi" sourcePdfPage="1200" />
      <Point A="6E-02" Sc="1.6347469542102183931E+02" sourceOrdinate="2.371E+04" sourceOrdinateUnit="psi" sourceHeaderOrdinateUnit="psi" sourcePdfPage="1200" />
      <Point A="7E-02" Sc="1.63495379692901344393E+02" sourceOrdinate="2.3713E+04" sourceOrdinateUnit="psi" sourceHeaderOrdinateUnit="psi" sourcePdfPage="1200" />
      <Point A="8E-02" Sc="1.63509169207487681115E+02" sourceOrdinate="2.3715E+04" sourceOrdinateUnit="psi" sourceHeaderOrdinateUnit="psi" sourcePdfPage="1200" />
      <Point A="9E-02" Sc="1.63529853479367186198E+02" sourceOrdinate="2.3718E+04" sourceOrdinateUnit="psi" sourceHeaderOrdinateUnit="psi" sourcePdfPage="1200" />
      <Point A="1E-01" Sc="1.6354364299395352292E+02" sourceOrdinate="2.372E+04" sourceOrdinateUnit="psi" sourceHeaderOrdinateUnit="psi" sourcePdfPage="1200" />
    </Curve>
    <Curve sourceLabel="100" pointCount="28" durationHours="100" temperatureMinF="700" temperatureMaxF="1000" temperatureMinC="371.1111111111111111111111111" temperatureMaxC="537.7777777777777777777777778">
      <Point A="1E-05" Sc="1.703005051412585167E+00" sourceOrdinate="2.47E+02" sourceOrdinateUnit="psi" sourceHeaderOrdinateUnit="psi" sourcePdfPage="1200" />
      <Point A="3.36E-04" Sc="5.7219590776004227939E+01" sourceOrdinate="8.299E+03" sourceOrdinateUnit="psi" sourceHeaderOrdinateUnit="psi" sourcePdfPage="1200" />
      <Point A="4E-04" Sc="5.7943540291786905844E+01" sourceOrdinate="8.404E+03" sourceOrdinateUnit="psi" sourceHeaderOrdinateUnit="psi" sourcePdfPage="1200" />
      <Point A="5E-04" Sc="5.8984648643055328355E+01" sourceOrdinate="8.555E+03" sourceOrdinateUnit="psi" sourceHeaderOrdinateUnit="psi" sourcePdfPage="1200" />
      <Point A="6E-04" Sc="5.9977493693271572339E+01" sourceOrdinate="8.699E+03" sourceOrdinateUnit="psi" sourceHeaderOrdinateUnit="psi" sourcePdfPage="1200" />
      <Point A="7E-04" Sc="6.0928970199728806157E+01" sourceOrdinate="8.837E+03" sourceOrdinateUnit="psi" sourceHeaderOrdinateUnit="psi" sourcePdfPage="1200" />
      <Point A="8E-04" Sc="6.1839078162427029809E+01" sourceOrdinate="8.969E+03" sourceOrdinateUnit="psi" sourceHeaderOrdinateUnit="psi" sourcePdfPage="1200" />
      <Point A="9E-04" Sc="6.2707817581366243295E+01" sourceOrdinate="9.095E+03" sourceOrdinateUnit="psi" sourceHeaderOrdinateUnit="psi" sourcePdfPage="1200" />
      <Point A="1E-03" Sc="6.3542083213839614976E+01" sourceOrdinate="9.216E+03" sourceOrdinateUnit="psi" sourceHeaderOrdinateUnit="psi" sourcePdfPage="1200" />
      <Point A="2E-03" Sc="7.0333419147610450561E+01" sourceOrdinate="1.0201E+04" sourceOrdinateUnit="psi" sourceHeaderOrdinateUnit="psi" sourcePdfPage="1200" />
      <Point A="3E-03" Sc="7.5201117796587313427E+01" sourceOrdinate="1.0907E+04" sourceOrdinateUnit="psi" sourceHeaderOrdinateUnit="psi" sourcePdfPage="1200" />
      <Point A="4E-03" Sc="7.8917391977605060006E+01" sourceOrdinate="1.1446E+04" sourceOrdinateUnit="psi" sourceHeaderOrdinateUnit="psi" sourcePdfPage="1200" />
      <Point A="5E-03" Sc="8.1875242856374286875E+01" sourceOrdinate="1.1875E+04" sourceOrdinateUnit="psi" sourceHeaderOrdinateUnit="psi" sourcePdfPage="1200" />
      <Point A="6E-03" Sc="8.4315986938155886669E+01" sourceOrdinate="1.2229E+04" sourceOrdinateUnit="psi" sourceHeaderOrdinateUnit="psi" sourcePdfPage="1200" />
      <Point A="7E-03" Sc="8.639130888339956333E+01" sourceOrdinate="1.253E+04" sourceOrdinateUnit="psi" sourceHeaderOrdinateUnit="psi" sourcePdfPage="1200" />
      <Point A="8E-03" Sc="8.8190840536916505551E+01" sourceOrdinate="1.2791E+04" sourceOrdinateUnit="psi" sourceHeaderOrdinateUnit="psi" sourcePdfPage="1200" />
      <Point A="9E-03" Sc="8.9783529471638396942E+01" sourceOrdinate="1.3022E+04" sourceOrdinateUnit="psi" sourceHeaderOrdinateUnit="psi" sourcePdfPage="1200" />
      <Point A="1E-02" Sc="9.121763898861741603E+01" sourceOrdinate="1.323E+04" sourceOrdinateUnit="psi" sourceHeaderOrdinateUnit="psi" sourcePdfPage="1200" />
      <Point A="1.38E-02" Sc="9.5706125986470019041E+01" sourceOrdinate="1.3881E+04" sourceOrdinateUnit="psi" sourceHeaderOrdinateUnit="psi" sourcePdfPage="1200" />
      <Point A="2E-02" Sc="9.5719915501056355763E+01" sourceOrdinate="1.3883E+04" sourceOrdinateUnit="psi" sourceHeaderOrdinateUnit="psi" sourcePdfPage="1200" />
      <Point A="3E-02" Sc="9.5802652588574376095E+01" sourceOrdinate="1.3895E+04" sourceOrdinateUnit="psi" sourceHeaderOrdinateUnit="psi" sourcePdfPage="1200" />
      <Point A="4E-02" Sc="9.5878494918799228066E+01" sourceOrdinate="1.3906E+04" sourceOrdinateUnit="psi" sourceHeaderOrdinateUnit="psi" sourcePdfPage="1200" />
      <Point A="5E-02" Sc="9.5961232006317248398E+01" sourceOrdinate="1.3918E+04" sourceOrdinateUnit="psi" sourceHeaderOrdinateUnit="psi" sourcePdfPage="1200" />
      <Point A="6E-02" Sc="9.604396909383526873E+01" sourceOrdinate="1.393E+04" sourceOrdinateUnit="psi" sourceHeaderOrdinateUnit="psi" sourcePdfPage="1200" />
      <Point A="7E-02" Sc="9.6119811424060120701E+01" sourceOrdinate="1.3941E+04" sourceOrdinateUnit="psi" sourceHeaderOrdinateUnit="psi" sourcePdfPage="1200" />
      <Point A="8E-02" Sc="9.6202548511578141033E+01" sourceOrdinate="1.3953E+04" sourceOrdinateUnit="psi" sourceHeaderOrdinateUnit="psi" sourcePdfPage="1200" />
      <Point A="9E-02" Sc="9.6278390841802993004E+01" sourceOrdinate="1.3964E+04" sourceOrdinateUnit="psi" sourceHeaderOrdinateUnit="psi" sourcePdfPage="1200" />
      <Point A="1E-01" Sc="9.6361127929321013336E+01" sourceOrdinate="1.3976E+04" sourceOrdinateUnit="psi" sourceHeaderOrdinateUnit="psi" sourcePdfPage="1200" />
    </Curve>
    <Curve sourceLabel="1000" pointCount="29" durationHours="1000" temperatureMinF="700" temperatureMaxF="1000" temperatureMinC="371.1111111111111111111111111" temperatureMaxC="537.7777777777777777777777778">
      <Point A="1E-05" Sc="1.703005051412585167E+00" sourceOrdinate="2.47E+02" sourceOrdinateUnit="psi" sourceHeaderOrdinateUnit="psi" sourcePdfPage="1200" />
      <Point A="2.06E-04" Sc="3.5080525107640620768E+01" sourceOrdinate="5.088E+03" sourceOrdinateUnit="psi" sourceHeaderOrdinateUnit="psi" sourcePdfPage="1200" />
      <Point A="3E-04" Sc="3.6025106856804686225E+01" sourceOrdinate="5.225E+03" sourceOrdinateUnit="psi" sourceHeaderOrdinateUnit="psi" sourcePdfPage="1200" />
      <Point A="4E-04" Sc="3.695589909138241496E+01" sourceOrdinate="5.36E+03" sourceOrdinateUnit="psi" sourceHeaderOrdinateUnit="psi" sourcePdfPage="1200" />
      <Point A="5E-04" Sc="3.7817743753028460085E+01" sourceOrdinate="5.485E+03" sourceOrdinateUnit="psi" sourceHeaderOrdinateUnit="psi" sourcePdfPage="1200" />
      <Point A="6E-04" Sc="3.8617535599035989961E+01" sourceOrdinate="5.601E+03" sourceOrdinateUnit="psi" sourceHeaderOrdinateUnit="psi" sourcePdfPage="1200" />
      <Point A="7E-04" Sc="3.9362169386698172949E+01" sourceOrdinate="5.709E+03" sourceOrdinateUnit="psi" sourceHeaderOrdinateUnit="psi" sourcePdfPage="1200" />
      <Point A="8E-04" Sc="4.005853987330817741E+01" sourceOrdinate="5.81E+03" sourceOrdinateUnit="psi" sourceHeaderOrdinateUnit="psi" sourcePdfPage="1200" />
      <Point A="9E-04" Sc="4.0706647058866003344E+01" sourceOrdinate="5.904E+03" sourceOrdinateUnit="psi" sourceHeaderOrdinateUnit="psi" sourcePdfPage="1200" />
      <Point A="1E-03" Sc="4.1313385700664819112E+01" sourceOrdinate="5.992E+03" sourceOrdinateUnit="psi" sourceHeaderOrdinateUnit="psi" sourcePdfPage="1200" />
      <Point A="2E-03" Sc="4.5870820271449105733E+01" sourceOrdinate="6.653E+03" sourceOrdinateUnit="psi" sourceHeaderOrdinateUnit="psi" sourcePdfPage="1200" />
      <Point A="3E-03" Sc="4.881488163563199588E+01" sourceOrdinate="7.08E+03" sourceOrdinateUnit="psi" sourceHeaderOrdinateUnit="psi" sourcePdfPage="1200" />
      <Point A="4E-03" Sc="5.0979835425686861234E+01" sourceOrdinate="7.394E+03" sourceOrdinateUnit="psi" sourceHeaderOrdinateUnit="psi" sourcePdfPage="1200" />
      <Point A="5E-03" Sc="5.2696629991685783123E+01" sourceOrdinate="7.643E+03" sourceOrdinateUnit="psi" sourceHeaderOrdinateUnit="psi" sourcePdfPage="1200" />
      <Point A="6E-03" Sc="5.4137634265957970572E+01" sourceOrdinate="7.852E+03" sourceOrdinateUnit="psi" sourceHeaderOrdinateUnit="psi" sourcePdfPage="1200" />
      <Point A="7E-03" Sc="5.5406269607900948996E+01" sourceOrdinate="8.036E+03" sourceOrdinateUnit="psi" sourceHeaderOrdinateUnit="psi" sourcePdfPage="1200" />
      <Point A="8E-03" Sc="5.6557694075860065283E+01" sourceOrdinate="8.203E+03" sourceOrdinateUnit="psi" sourceHeaderOrdinateUnit="psi" sourcePdfPage="1200" />
      <Point A="9E-03" Sc="5.7626381456301161238E+01" sourceOrdinate="8.358E+03" sourceOrdinateUnit="psi" sourceHeaderOrdinateUnit="psi" sourcePdfPage="1200" />
      <Point A="9.88E-03" Sc="5.8515805147119879807E+01" sourceOrdinate="8.487E+03" sourceOrdinateUnit="psi" sourceHeaderOrdinateUnit="psi" sourcePdfPage="1200" />
      <Point A="1E-02" Sc="5.8598542234637900139E+01" sourceOrdinate="8.499E+03" sourceOrdinateUnit="psi" sourceHeaderOrdinateUnit="psi" sourcePdfPage="1200" />
      <Point A="2E-02" Sc="5.8646805535690078666E+01" sourceOrdinate="8.506E+03" sourceOrdinateUnit="psi" sourceHeaderOrdinateUnit="psi" sourcePdfPage="1200" />
      <Point A="3E-02" Sc="5.8681279322155920471E+01" sourceOrdinate="8.511E+03" sourceOrdinateUnit="psi" sourceHeaderOrdinateUnit="psi" sourcePdfPage="1200" />
      <Point A="4E-02" Sc="5.8722647865914930637E+01" sourceOrdinate="8.517E+03" sourceOrdinateUnit="psi" sourceHeaderOrdinateUnit="psi" sourcePdfPage="1200" />
      <Point A="5E-02" Sc="5.8757121652380772442E+01" sourceOrdinate="8.522E+03" sourceOrdinateUnit="psi" sourceHeaderOrdinateUnit="psi" sourcePdfPage="1200" />
      <Point A="6E-02" Sc="5.8798490196139782608E+01" sourceOrdinate="8.528E+03" sourceOrdinateUnit="psi" sourceHeaderOrdinateUnit="psi" sourcePdfPage="1200" />
      <Point A="7E-02" Sc="5.8832963982605624413E+01" sourceOrdinate="8.533E+03" sourceOrdinateUnit="psi" sourceHeaderOrdinateUnit="psi" sourcePdfPage="1200" />
      <Point A="8E-02" Sc="5.8874332526364634579E+01" sourceOrdinate="8.539E+03" sourceOrdinateUnit="psi" sourceHeaderOrdinateUnit="psi" sourcePdfPage="1200" />
      <Point A="9E-02" Sc="5.8908806312830476384E+01" sourceOrdinate="8.544E+03" sourceOrdinateUnit="psi" sourceHeaderOrdinateUnit="psi" sourcePdfPage="1200" />
      <Point A="1E-01" Sc="5.895017485658948655E+01" sourceOrdinate="8.55E+03" sourceOrdinateUnit="psi" sourceHeaderOrdinateUnit="psi" sourcePdfPage="1200" />
    </Curve>
    <Curve sourceLabel="10000" pointCount="30" durationHours="10000" temperatureMinF="700" temperatureMaxF="1000" temperatureMinC="371.1111111111111111111111111" temperatureMaxC="537.7777777777777777777777778">
      <Point A="1E-05" Sc="1.703005051412585167E+00" sourceOrdinate="2.47E+02" sourceOrdinateUnit="psi" sourceHeaderOrdinateUnit="psi" sourcePdfPage="1200" />
      <Point A="1.5E-04" Sc="2.5545075771188777505E+01" sourceOrdinate="3.705E+03" sourceOrdinateUnit="psi" sourceHeaderOrdinateUnit="psi" sourcePdfPage="1200" />
      <Point A="2E-04" Sc="2.6007024509831057692E+01" sourceOrdinate="3.772E+03" sourceOrdinateUnit="psi" sourceHeaderOrdinateUnit="psi" sourcePdfPage="1200" />
      <Point A="3E-04" Sc="2.6772342569372745763E+01" sourceOrdinate="3.883E+03" sourceOrdinateUnit="psi" sourceHeaderOrdinateUnit="psi" sourcePdfPage="1200" />
      <Point A="4E-04" Sc="2.7475607813275918585E+01" sourceOrdinate="3.985E+03" sourceOrdinateUnit="psi" sourceHeaderOrdinateUnit="psi" sourcePdfPage="1200" />
      <Point A="5E-04" Sc="2.8123714998833744519E+01" sourceOrdinate="4.079E+03" sourceOrdinateUnit="psi" sourceHeaderOrdinateUnit="psi" sourcePdfPage="1200" />
      <Point A="6E-04" Sc="2.8723558883339391926E+01" sourceOrdinate="4.166E+03" sourceOrdinateUnit="psi" sourceHeaderOrdinateUnit="psi" sourcePdfPage="1200" />
      <Point A="7E-04" Sc="2.9288928981379197528E+01" sourceOrdinate="4.248E+03" sourceOrdinateUnit="psi" sourceHeaderOrdinateUnit="psi" sourcePdfPage="1200" />
      <Point A="8E-04" Sc="2.9812930535659992964E+01" sourceOrdinate="4.324E+03" sourceOrdinateUnit="psi" sourceHeaderOrdinateUnit="psi" sourcePdfPage="1200" />
      <Point A="9E-04" Sc="3.0302458303474946595E+01" sourceOrdinate="4.395E+03" sourceOrdinateUnit="psi" sourceHeaderOrdinateUnit="psi" sourcePdfPage="1200" />
      <Point A="1E-03" Sc="3.0764407042117226782E+01" sourceOrdinate="4.462E+03" sourceOrdinateUnit="psi" sourceHeaderOrdinateUnit="psi" sourcePdfPage="1200" />
      <Point A="2E-03" Sc="3.4204890931408238921E+01" sourceOrdinate="4.961E+03" sourceOrdinateUnit="psi" sourceHeaderOrdinateUnit="psi" sourcePdfPage="1200" />
      <Point A="3E-03" Sc="3.640431850792894608E+01" sourceOrdinate="5.28E+03" sourceOrdinateUnit="psi" sourceHeaderOrdinateUnit="psi" sourcePdfPage="1200" />
      <Point A="4E-03" Sc="3.7983217928064500749E+01" sourceOrdinate="5.509E+03" sourceOrdinateUnit="psi" sourceHeaderOrdinateUnit="psi" sourcePdfPage="1200" />
      <Point A="5E-03" Sc="3.9203589968955300646E+01" sourceOrdinate="5.686E+03" sourceOrdinateUnit="psi" sourceHeaderOrdinateUnit="psi" sourcePdfPage="1200" />
      <Point A="6E-03" Sc="4.019643501917154463E+01" sourceOrdinate="5.83E+03" sourceOrdinateUnit="psi" sourceHeaderOrdinateUnit="psi" sourcePdfPage="1200" />
      <Point A="7E-03" Sc="4.1044490166231253033E+01" sourceOrdinate="5.953E+03" sourceOrdinateUnit="psi" sourceHeaderOrdinateUnit="psi" sourcePdfPage="1200" />
      <Point A="8E-03" Sc="4.1796018711186604382E+01" sourceOrdinate="6.062E+03" sourceOrdinateUnit="psi" sourceHeaderOrdinateUnit="psi" sourcePdfPage="1200" />
      <Point A="9E-03" Sc="4.247170492591710376E+01" sourceOrdinate="6.16E+03" sourceOrdinateUnit="psi" sourceHeaderOrdinateUnit="psi" sourcePdfPage="1200" />
      <Point A="9.39E-03" Sc="4.2719916188471164756E+01" sourceOrdinate="6.196E+03" sourceOrdinateUnit="psi" sourceHeaderOrdinateUnit="psi" sourcePdfPage="1200" />
      <Point A="1E-02" Sc="4.27474952176438382E+01" sourceOrdinate="6.2E+03" sourceOrdinateUnit="psi" sourceHeaderOrdinateUnit="psi" sourcePdfPage="1200" />
      <Point A="2E-02" Sc="4.2781969004109680005E+01" sourceOrdinate="6.205E+03" sourceOrdinateUnit="psi" sourceHeaderOrdinateUnit="psi" sourcePdfPage="1200" />
      <Point A="3E-02" Sc="4.2788863761402848366E+01" sourceOrdinate="6.206E+03" sourceOrdinateUnit="psi" sourceHeaderOrdinateUnit="psi" sourcePdfPage="1200" />
      <Point A="4E-02" Sc="4.2823337547868690171E+01" sourceOrdinate="6.211E+03" sourceOrdinateUnit="psi" sourceHeaderOrdinateUnit="psi" sourcePdfPage="1200" />
      <Point A="5E-02" Sc="4.2864706091627700337E+01" sourceOrdinate="6.217E+03" sourceOrdinateUnit="psi" sourceHeaderOrdinateUnit="psi" sourcePdfPage="1200" />
      <Point A="6E-02" Sc="4.2899179878093542142E+01" sourceOrdinate="6.222E+03" sourceOrdinateUnit="psi" sourceHeaderOrdinateUnit="psi" sourcePdfPage="1200" />
      <Point A="7E-02" Sc="4.2940548421852552308E+01" sourceOrdinate="6.228E+03" sourceOrdinateUnit="psi" sourceHeaderOrdinateUnit="psi" sourcePdfPage="1200" />
      <Point A="8E-02" Sc="4.2975022208318394113E+01" sourceOrdinate="6.233E+03" sourceOrdinateUnit="psi" sourceHeaderOrdinateUnit="psi" sourcePdfPage="1200" />
      <Point A="9E-02" Sc="4.3016390752077404279E+01" sourceOrdinate="6.239E+03" sourceOrdinateUnit="psi" sourceHeaderOrdinateUnit="psi" sourcePdfPage="1200" />
      <Point A="1E-01" Sc="4.3050864538543246084E+01" sourceOrdinate="6.244E+03" sourceOrdinateUnit="psi" sourceHeaderOrdinateUnit="psi" sourcePdfPage="1200" />
    </Curve>
    <Curve sourceLabel="100000" pointCount="30" durationHours="100000" temperatureMinF="700" temperatureMaxF="1000" temperatureMinC="371.1111111111111111111111111" temperatureMaxC="537.7777777777777777777777778">
      <Point A="1E-05" Sc="1.703005051412585167E+00" sourceOrdinate="2.47E+02" sourceOrdinateUnit="psi" sourceHeaderOrdinateUnit="psi" sourcePdfPage="1200" />
      <Point A="1.17E-04" Sc="1.99947961501882469E+01" sourceOrdinate="2.9E+03" sourceOrdinateUnit="psi" sourceHeaderOrdinateUnit="psi" sourcePdfPage="1200" />
      <Point A="2E-04" Sc="2.0877325083713797108E+01" sourceOrdinate="3.028E+03" sourceOrdinateUnit="psi" sourceHeaderOrdinateUnit="psi" sourcePdfPage="1200" />
      <Point A="3E-04" Sc="2.1670222172428158623E+01" sourceOrdinate="3.143E+03" sourceOrdinateUnit="psi" sourceHeaderOrdinateUnit="psi" sourcePdfPage="1200" />
      <Point A="4E-04" Sc="2.2359697901744994723E+01" sourceOrdinate="3.243E+03" sourceOrdinateUnit="psi" sourceHeaderOrdinateUnit="psi" sourcePdfPage="1200" />
      <Point A="5E-04" Sc="2.2966436543543810491E+01" sourceOrdinate="3.331E+03" sourceOrdinateUnit="psi" sourceHeaderOrdinateUnit="psi" sourcePdfPage="1200" />
      <Point A="6E-04" Sc="2.3504227612410942649E+01" sourceOrdinate="3.409E+03" sourceOrdinateUnit="psi" sourceHeaderOrdinateUnit="psi" sourcePdfPage="1200" />
      <Point A="7E-04" Sc="2.3979965865639559558E+01" sourceOrdinate="3.478E+03" sourceOrdinateUnit="psi" sourceHeaderOrdinateUnit="psi" sourcePdfPage="1200" />
      <Point A="8E-04" Sc="2.440744081781599794E+01" sourceOrdinate="3.54E+03" sourceOrdinateUnit="psi" sourceHeaderOrdinateUnit="psi" sourcePdfPage="1200" />
      <Point A="9E-04" Sc="2.4800441983526594517E+01" sourceOrdinate="3.597E+03" sourceOrdinateUnit="psi" sourceHeaderOrdinateUnit="psi" sourcePdfPage="1200" />
      <Point A="1E-03" Sc="2.5152074605478180928E+01" sourceOrdinate="3.648E+03" sourceOrdinateUnit="psi" sourceHeaderOrdinateUnit="psi" sourcePdfPage="1200" />
      <Point A="2E-03" Sc="2.7516976357034928751E+01" sourceOrdinate="3.991E+03" sourceOrdinateUnit="psi" sourceHeaderOrdinateUnit="psi" sourcePdfPage="1200" />
      <Point A="3E-03" Sc="2.8854559271909590785E+01" sourceOrdinate="4.185E+03" sourceOrdinateUnit="psi" sourceHeaderOrdinateUnit="psi" sourcePdfPage="1200" />
      <Point A="4E-03" Sc="2.9771561991900982798E+01" sourceOrdinate="4.318E+03" sourceOrdinateUnit="psi" sourceHeaderOrdinateUnit="psi" sourcePdfPage="1200" />
      <Point A="5E-03" Sc="3.0481721993097323981E+01" sourceOrdinate="4.421E+03" sourceOrdinateUnit="psi" sourceHeaderOrdinateUnit="psi" sourcePdfPage="1200" />
      <Point A="6E-03" Sc="3.1074671120309803027E+01" sourceOrdinate="4.507E+03" sourceOrdinateUnit="psi" sourceHeaderOrdinateUnit="psi" sourcePdfPage="1200" />
      <Point A="7E-03" Sc="3.1591777917297430102E+01" sourceOrdinate="4.582E+03" sourceOrdinateUnit="psi" sourceHeaderOrdinateUnit="psi" sourcePdfPage="1200" />
      <Point A="8E-03" Sc="3.2067516170526047011E+01" sourceOrdinate="4.651E+03" sourceOrdinateUnit="psi" sourceHeaderOrdinateUnit="psi" sourcePdfPage="1200" />
      <Point A="9E-03" Sc="3.2508780637288822115E+01" sourceOrdinate="4.715E+03" sourceOrdinateUnit="psi" sourceHeaderOrdinateUnit="psi" sourcePdfPage="1200" />
      <Point A="1E-02" Sc="3.2929360832172092136E+01" sourceOrdinate="4.776E+03" sourceOrdinateUnit="psi" sourceHeaderOrdinateUnit="psi" sourcePdfPage="1200" />
      <Point A="1.04E-02" Sc="3.30948350072081328E+01" sourceOrdinate="4.8E+03" sourceOrdinateUnit="psi" sourceHeaderOrdinateUnit="psi" sourcePdfPage="1200" />
      <Point A="2E-02" Sc="3.3129308793673974605E+01" sourceOrdinate="4.805E+03" sourceOrdinateUnit="psi" sourceHeaderOrdinateUnit="psi" sourcePdfPage="1200" />
      <Point A="3E-02" Sc="3.3170677337432984771E+01" sourceOrdinate="4.811E+03" sourceOrdinateUnit="psi" sourceHeaderOrdinateUnit="psi" sourcePdfPage="1200" />
      <Point A="4E-02" Sc="3.3212045881191994937E+01" sourceOrdinate="4.817E+03" sourceOrdinateUnit="psi" sourceHeaderOrdinateUnit="psi" sourcePdfPage="1200" />
      <Point A="5E-02" Sc="3.3246519667657836742E+01" sourceOrdinate="4.822E+03" sourceOrdinateUnit="psi" sourceHeaderOrdinateUnit="psi" sourcePdfPage="1200" />
      <Point A="6E-02" Sc="3.3287888211416846908E+01" sourceOrdinate="4.828E+03" sourceOrdinateUnit="psi" sourceHeaderOrdinateUnit="psi" sourcePdfPage="1200" />
      <Point A="7E-02" Sc="3.3322361997882688713E+01" sourceOrdinate="4.833E+03" sourceOrdinateUnit="psi" sourceHeaderOrdinateUnit="psi" sourcePdfPage="1200" />
      <Point A="8E-02" Sc="3.3363730541641698879E+01" sourceOrdinate="4.839E+03" sourceOrdinateUnit="psi" sourceHeaderOrdinateUnit="psi" sourcePdfPage="1200" />
      <Point A="9E-02" Sc="3.3398204328107540684E+01" sourceOrdinate="4.844E+03" sourceOrdinateUnit="psi" sourceHeaderOrdinateUnit="psi" sourcePdfPage="1200" />
      <Point A="1E-01" Sc="3.343957287186655085E+01" sourceOrdinate="4.85E+03" sourceOrdinateUnit="psi" sourceHeaderOrdinateUnit="psi" sourcePdfPage="1200" />
    </Curve>
    <Curve sourceLabel="500000" pointCount="31" durationHours="500000" temperatureMinF="700" temperatureMaxF="1000" temperatureMinC="371.1111111111111111111111111" temperatureMaxC="537.7777777777777777777777778">
      <Point A="1E-05" Sc="1.703005051412585167E+00" sourceOrdinate="2.47E+02" sourceOrdinateUnit="psi" sourceHeaderOrdinateUnit="psi" sourcePdfPage="1200" />
      <Point A="8.91E-05" Sc="1.5175360802263562561E+01" sourceOrdinate="2.201E+03" sourceOrdinateUnit="psi" sourceHeaderOrdinateUnit="psi" sourcePdfPage="1200" />
      <Point A="9E-05" Sc="1.5216729346022572727E+01" sourceOrdinate="2.207E+03" sourceOrdinateUnit="psi" sourceHeaderOrdinateUnit="psi" sourcePdfPage="1200" />
      <Point A="1E-04" Sc="1.5264992647074751254E+01" sourceOrdinate="2.214E+03" sourceOrdinateUnit="psi" sourceHeaderOrdinateUnit="psi" sourcePdfPage="1200" />
      <Point A="2E-04" Sc="1.5726941385717031441E+01" sourceOrdinate="2.281E+03" sourceOrdinateUnit="psi" sourceHeaderOrdinateUnit="psi" sourcePdfPage="1200" />
      <Point A="3E-04" Sc="1.6147521580600301462E+01" sourceOrdinate="2.342E+03" sourceOrdinateUnit="psi" sourceHeaderOrdinateUnit="psi" sourcePdfPage="1200" />
      <Point A="4E-04" Sc="1.65474175036040664E+01" sourceOrdinate="2.4E+03" sourceOrdinateUnit="psi" sourceHeaderOrdinateUnit="psi" sourcePdfPage="1200" />
      <Point A="5E-04" Sc="1.6919734397435157894E+01" sourceOrdinate="2.454E+03" sourceOrdinateUnit="psi" sourceHeaderOrdinateUnit="psi" sourcePdfPage="1200" />
      <Point A="6E-04" Sc="1.7264472262093575944E+01" sourceOrdinate="2.504E+03" sourceOrdinateUnit="psi" sourceHeaderOrdinateUnit="psi" sourcePdfPage="1200" />
      <Point A="7E-04" Sc="1.7595420612165657272E+01" sourceOrdinate="2.552E+03" sourceOrdinateUnit="psi" sourceHeaderOrdinateUnit="psi" sourcePdfPage="1200" />
      <Point A="8E-04" Sc="1.7898789933065065156E+01" sourceOrdinate="2.596E+03" sourceOrdinateUnit="psi" sourceHeaderOrdinateUnit="psi" sourcePdfPage="1200" />
      <Point A="9E-04" Sc="1.8188369739378136318E+01" sourceOrdinate="2.638E+03" sourceOrdinateUnit="psi" sourceHeaderOrdinateUnit="psi" sourcePdfPage="1200" />
      <Point A="1E-03" Sc="1.8464160031104870758E+01" sourceOrdinate="2.678E+03" sourceOrdinateUnit="psi" sourceHeaderOrdinateUnit="psi" sourcePdfPage="1200" />
      <Point A="2E-03" Sc="2.0532587219055379058E+01" sourceOrdinate="2.978E+03" sourceOrdinateUnit="psi" sourceHeaderOrdinateUnit="psi" sourcePdfPage="1200" />
      <Point A="3E-03" Sc="2.185638061934370437E+01" sourceOrdinate="3.17E+03" sourceOrdinateUnit="psi" sourceHeaderOrdinateUnit="psi" sourcePdfPage="1200" />
      <Point A="4E-03" Sc="2.2759593824748759661E+01" sourceOrdinate="3.301E+03" sourceOrdinateUnit="psi" sourceHeaderOrdinateUnit="psi" sourcePdfPage="1200" />
      <Point A="5E-03" Sc="2.3414595767599753956E+01" sourceOrdinate="3.396E+03" sourceOrdinateUnit="psi" sourceHeaderOrdinateUnit="psi" sourcePdfPage="1200" />
      <Point A="6E-03" Sc="2.3904123535414707587E+01" sourceOrdinate="3.467E+03" sourceOrdinateUnit="psi" sourceHeaderOrdinateUnit="psi" sourcePdfPage="1200" />
      <Point A="7E-03" Sc="2.4276440429245799081E+01" sourceOrdinate="3.521E+03" sourceOrdinateUnit="psi" sourceHeaderOrdinateUnit="psi" sourcePdfPage="1200" />
      <Point A="8E-03" Sc="2.4572914992852038604E+01" sourceOrdinate="3.564E+03" sourceOrdinateUnit="psi" sourceHeaderOrdinateUnit="psi" sourcePdfPage="1200" />
      <Point A="9E-03" Sc="2.4814231498112931239E+01" sourceOrdinate="3.599E+03" sourceOrdinateUnit="psi" sourceHeaderOrdinateUnit="psi" sourcePdfPage="1200" />
      <Point A="1E-02" Sc="2.4828021012699267961E+01" sourceOrdinate="3.601E+03" sourceOrdinateUnit="psi" sourceHeaderOrdinateUnit="psi" sourcePdfPage="1200" />
      <Point A="2E-02" Sc="2.4862494799165109766E+01" sourceOrdinate="3.606E+03" sourceOrdinateUnit="psi" sourceHeaderOrdinateUnit="psi" sourcePdfPage="1200" />
      <Point A="3E-02" Sc="2.4903863342924119932E+01" sourceOrdinate="3.612E+03" sourceOrdinateUnit="psi" sourceHeaderOrdinateUnit="psi" sourcePdfPage="1200" />
      <Point A="4E-02" Sc="2.4938337129389961737E+01" sourceOrdinate="3.617E+03" sourceOrdinateUnit="psi" sourceHeaderOrdinateUnit="psi" sourcePdfPage="1200" />
      <Point A="5E-02" Sc="2.4979705673148971903E+01" sourceOrdinate="3.623E+03" sourceOrdinateUnit="psi" sourceHeaderOrdinateUnit="psi" sourcePdfPage="1200" />
      <Point A="6E-02" Sc="2.5014179459614813708E+01" sourceOrdinate="3.628E+03" sourceOrdinateUnit="psi" sourceHeaderOrdinateUnit="psi" sourcePdfPage="1200" />
      <Point A="7E-02" Sc="2.5055548003373823874E+01" sourceOrdinate="3.634E+03" sourceOrdinateUnit="psi" sourceHeaderOrdinateUnit="psi" sourcePdfPage="1200" />
      <Point A="8E-02" Sc="2.5090021789839665679E+01" sourceOrdinate="3.639E+03" sourceOrdinateUnit="psi" sourceHeaderOrdinateUnit="psi" sourcePdfPage="1200" />
      <Point A="9E-02" Sc="2.5131390333598675845E+01" sourceOrdinate="3.645E+03" sourceOrdinateUnit="psi" sourceHeaderOrdinateUnit="psi" sourcePdfPage="1200" />
      <Point A="1E-01" Sc="2.516586412006451765E+01" sourceOrdinate="3.65E+03" sourceOrdinateUnit="psi" sourceHeaderOrdinateUnit="psi" sourcePdfPage="1200" />
    </Curve>
  </Curves>
</ExternalPressureCodeCaseChart>
