Repository: GianFossi/Materials

# MaterialLibrary

Libreria F# per dati e calcoli sui materiali, con database SQLite ASME 2025,
applicazione desktop Windows per la manutenzione e componente aggiuntivo Excel.

## Da dove iniziare

La documentazione segue due percorsi distinti:

| Percorso | Prima lettura | Approfondimenti |
|---|---|---|
| **1. Come è strutturato il database** | [Database: file, identità, curve e provenienza](docs/asme-materials-db.md) | [Modelli della libreria](docs/material-models.md), [API](docs/library-api.md) |
| **2.

File: database/data/external-pressure-xml/CC-2964-II-7.xml (part 1 of 2)
<?xml version="1.0" encoding="utf-8"?>
<!-- Author: Copilot; Last revision: 2026-11-01; Purpose: Typed Code Case external-pressure chart coordinates with explicit source units. -->
<ExternalPressureCodeCaseChart name="2964-II-7" figure="II-7" codeCase="2964" sourcePdf="C:\Users\ganfossi\Documents\PV Repository\Codes &amp; Regulations\ASME-ANSI\ASME BPVC 2025 Edition\ASME BPVC CODE CASES.pdf" tablePdfPages="1203,1204" material="S30815" ordinate="Sc" units="A=dimensionless; Sc=MPa; Temperature=degC; Time=hr" status="normalized-points-review-required" psiToMPa="0.006894757293168361" figurePdfPages="1202" pointCount="306">
  <ReferenceData>ASME BPVC Code Cases, Boilers and Pressure Vessels, 2025; Case 2964; II-7</ReferenceData>
  <Notes>Numeric coordinates transcribed from the cited tabular chart data, not digitized from plot images. Source continuation exponents are explicit; original ordinates and units are retained per point. Source order is preserved. No extrapolation or engineering approval is implied. Check all Code Case restrictions, current acceptance, and source values before engineering use. Sc is compressive stress, not allowable stress factor B; apply the Code Case procedure separately.</Notes>
  <Curves count="8">
    <Curve sourceLabel="hot tensile" pointCount="39" curveKind="hot-tensile" temperatureMinF="1200" temperatureMaxF="1650" temperatureMinC="648.8888888888888888888888889" temperatureMaxC="898.8888888888888888888888889">
      <Point A="1E-05" Sc="1.330688157581493673E+00" sourceOrdinate="1.93E+02" sourceOrdinateUnit="psi" sourceHeaderOrdinateUnit="psi" sourcePdfPage="1203" />
      <Point A="2E-05" Sc="2.654481557869818985E+00" sourceOrdinate="3.85E+02" sourceOrdinateUnit="psi" sourceHeaderOrdinateUnit="psi" sourcePdfPage="1203" />
      <Point A="3E-05" Sc="3.978274958158144297E+00" sourceOrdinate="5.77E+02" sourceOrdinateUnit="psi" sourceHeaderOrdinateUnit="psi" sourcePdfPage="1203" />
      <Point A="4E-05" Sc="5.302068358446469609E+00" sourceOrdinate="7.69E+02" sourceOrdinateUnit="psi" sourceHeaderOrdinateUnit="psi" sourcePdfPage="1203" />
      <Point A="5E-05" Sc="6.632756516027963282E+00" sourceOrdinate="9.62E+02" sourceOrdinateUnit="psi" sourceHeaderOrdinateUnit="psi" sourcePdfPage="1203" />
      <Point A="6E-05" Sc="7.956549916316288594E+00" sourceOrdinate="1.154E+03" sourceOrdinateUnit="psi" sourceHeaderOrdinateUnit="psi" sourcePdfPage="1203" />
      <Point A="7E-05" Sc="9.280343316604613906E+00" sourceOrdinate="1.346E+03" sourceOrdinateUnit="psi" sourceHeaderOrdinateUnit="psi" sourcePdfPage="1203" />
      <Point A="8E-05" Sc="1.0604136716892939218E+01" sourceOrdinate="1.538E+03" sourceOrdinateUnit="psi" sourceHeaderOrdinateUnit="psi" sourcePdfPage="1203" />
      <Point A="9E-05" Sc="1.1934824874474432891E+01" sourceOrdinate="1.731E+03" sourceOrdinateUnit="psi" sourceHeaderOrdinateUnit="psi" sourcePdfPage="1203" />
      <Point A="1E-04" Sc="1.3258618274762758203E+01" sourceOrdinate="1.923E+03" sourceOrdinateUnit="psi" sourceHeaderOrdinateUnit="psi" sourcePdfPage="1203" />
      <Point A="2E-04" Sc="2.6517236549525516406E+01" sourceOrdinate="3.846E+03" sourceOrdinateUnit="psi" sourceHeaderOrdinateUnit="psi" sourcePdfPage="1203" />
      <Point A="2.6E-04" Sc="3.4473786465841805E+01" sourceOrdinate="5E+03" sourceOrdinateUnit="psi" sourceHeaderOrdinateUnit="psi" sourcePdfPage="1203" />
      <Point A="3E-04" Sc="3.6604266469430828549E+01" sourceOrdinate="5.309E+03" sourceOrdinateUnit="psi" sourceHeaderOrdinateUnit="psi" sourcePdfPage="1203" />
      <Point A="4E-04" Sc="3.8155586860393709774E+01" sourceOrdinate="5.534E+03" sourceOrdinateUnit="psi" sourceHeaderOrdinateUnit="psi" sourcePdfPage="1203" />
      <Point A="5E-04" Sc="3.957590686278639214E+01" sourceOrdinate="5.74E+03" sourceOrdinateUnit="psi" sourceHeaderOrdinateUnit="psi" sourcePdfPage="1203" />
      <Point A="6E-04" Sc="4.0892805505781549091E+01" sourceOrdinate="5.931E+03" sourceOrdinateUnit="psi" sourceHeaderOrdinateUnit="psi" sourcePdfPage="1203" />
      <Point A="7E-04" Sc="4.2113177546672348988E+01" sourceOrdinate="6.108E+03" sourceOrdinateUnit="psi" sourceHeaderOrdinateUnit="psi" sourcePdfPage="1203" />
      <Point A="8E-04" Sc="4.3243917742751960192E+01" sourceOrdinate="6.272E+03" sourceOrdinateUnit="psi" sourceHeaderOrdinateUnit="psi" sourcePdfPage="1203" />
      <Point A="9E-04" Sc="4.4298815608606719425E+01" sourceOrdinate="6.425E+03" sourceOrdinateUnit="psi" sourceHeaderOrdinateUnit="psi" sourcePdfPage="1203" />
      <Point A="1E-03" Sc="4.5291660658822963409E+01" sourceOrdinate="6.569E+03" sourceOrdinateUnit="psi" sourceHeaderOrdinateUnit="psi" sourcePdfPage="1203" />
      <Point A="2E-03" Sc="5.2551840088529247542E+01" sourceOrdinate="7.622E+03" sourceOrdinateUnit="psi" sourceHeaderOrdinateUnit="psi" sourcePdfPage="1203" />
      <Point A="3E-03" Sc="5.7095485144727197441E+01" sourceOrdinate="8.281E+03" sourceOrdinateUnit="psi" sourceHeaderOrdinateUnit="psi" sourcePdfPage="1203" />
      <Point A="4E-03" Sc="6.0301547286050485306E+01" sourceOrdinate="8.746E+03" sourceOrdinateUnit="psi" sourceHeaderOrdinateUnit="psi" sourcePdfPage="1203" />
      <Point A="5E-03" Sc="6.2749186125125253461E+01" sourceOrdinate="9.101E+03" sourceOrdinateUnit="psi" sourceHeaderOrdinateUnit="psi" sourcePdfPage="1203" />
      <Point A="6E-03" Sc="6.4734876225557741429E+01" sourceOrdinate="9.389E+03" sourceOrdinateUnit="psi" sourceHeaderOrdinateUnit="psi" sourcePdfPage="1203" />
      <Point A="7E-03" Sc="6.6417197005090821513E+01" sourceOrdinate="9.633E+03" sourceOrdinateUnit="psi" sourceHeaderOrdinateUnit="psi" sourcePdfPage="1203" />
      <Point A="8E-03" Sc="6.7892675065828850767E+01" sourceOrdinate="9.847E+03" sourceOrdinateUnit="psi" sourceHeaderOrdinateUnit="psi" sourcePdfPage="1203" />
      <Point A="9E-03" Sc="6.9216468466117176079E+01" sourceOrdinate="1.0039E+04" sourceOrdinateUnit="psi" sourceHeaderOrdinateUnit="psi" sourcePdfPage="1203" />
      <Point A="1E-02" Sc="7.0436840507007975976E+01" sourceOrdinate="1.0216E+04" sourceOrdinateUnit="psi" sourceHeaderOrdinateUnit="psi" sourcePdfPage="1203" />
      <Point A="1.37E-02" Sc="7.4373746921407110107E+01" sourceOrdinate="1.0787E+04" sourceOrdinateUnit="psi" sourceHeaderOrdinateUnit="psi" sourcePdfPage="1203" />
      <Point A="2E-02" Sc="7.4484063038097803883E+01" sourceOrdinate="1.0803E+04" sourceOrdinateUnit="psi" sourceHeaderOrdinateUnit="psi" sourcePdfPage="1203" />
      <Point A="3E-02" Sc="7.4504747309977308966E+01" sourceOrdinate="1.0806E+04" sourceOrdinateUnit="psi" sourceHeaderOrdinateUnit="psi" sourcePdfPage="1203" />
      <Point A="4E-02" Sc="7.453232633914998241E+01" sourceOrdinate="1.081E+04" sourceOrdinateUnit="psi" sourceHeaderOrdinateUnit="psi" sourcePdfPage="1203" />
      <Point A="5E-02" Sc="7.4553010611029487493E+01" sourceOrdinate="1.0813E+04" sourceOrdinateUnit="psi" sourceHeaderOrdinateUnit="psi" sourcePdfPage="1203" />
      <Point A="6E-02" Sc="7.4580589640202160937E+01" sourceOrdinate="1.0817E+04" sourceOrdinateUnit="psi" sourceHeaderOrdinateUnit="psi" sourcePdfPage="1204" />
      <Point A="7E-02" Sc="7.460127391208166602E+01" sourceOrdinate="1.082E+04" sourceOrdinateUnit="psi" sourceHeaderOrdinateUnit="psi" sourcePdfPage="1204" />
      <Point A="8E-02" Sc="7.4621958183961171103E+01" sourceOrdinate="1.0823E+04" sourceOrdinateUnit="psi" sourceHeaderOrdinateUnit="psi" sourcePdfPage="1204" />
      <Point A="9E-02" Sc="7.4649537213133844547E+01" sourceOrdinate="1.0827E+04" sourceOrdinateUnit="psi" sourceHeaderOrdinateUnit="psi" sourcePdfPage="1204" />
      <Point A="1E-01" Sc="7.467022148501334963E+01" sourceOrdinate="1.083E+04" sourceOrdinateUnit="psi" sourceHeaderOrdinateUnit="psi" sourcePdfPage="1204" />
    </Curve>
    <Curve sourceLabel="1" pointCount="39" durationHours="1" temperatureMinF="1200" temperatureMaxF="1650" temperatureMinC="648.8888888888888888888888889" temperatureMaxC="898.8888888888888888888888889">
      <Point A="1E-05" Sc="1.323793400288325312E+00" sourceOrdinate="1.92E+02" sourceOrdinateUnit="psi" sourceHeaderOrdinateUnit="psi" sourcePdfPage="1203" />
      <Point A="2E-05" Sc="2.668271072456155707E+00" sourceOrdinate="3.87E+02" sourceOrdinateUnit="psi" sourceHeaderOrdinateUnit="psi" sourcePdfPage="1203" />
      <Point A="3E-05" Sc="3.93001165710596577E+00" sourceOrdinate="5.7E+02" sourceOrdinateUnit="psi" sourceHeaderOrdinateUnit="psi" sourcePdfPage="1203" />
      <Point A="4E-05" Sc="5.088330882358250418E+00" sourceOrdinate="7.38E+02" sourceOrdinateUnit="psi" sourceHeaderOrdinateUnit="psi" sourcePdfPage="1203" />
      <Point A="5E-05" Sc="6.150123505506178012E+00" sourceOrdinate="8.92E+02" sourceOrdinateUnit="psi" sourceHeaderOrdinateUnit="psi" sourcePdfPage="1203" />
      <Point A="6E-05" Sc="7.115389526549748552E+00" sourceOrdinate="1.032E+03" sourceOrdinateUnit="psi" sourceHeaderOrdinateUnit="psi" sourcePdfPage="1203" />
      <Point A="7E-05" Sc="7.991023702782130399E+00" sourceOrdinate="1.159E+03" sourceOrdinateUnit="psi" sourceHeaderOrdinateUnit="psi" sourcePdfPage="1203" />
      <Point A="8E-05" Sc="8.797710306082828636E+00" sourceOrdinate="1.276E+03" sourceOrdinateUnit="psi" sourceHeaderOrdinateUnit="psi" sourcePdfPage="1203" />
      <Point A="9E-05" Sc="9.528554579158674902E+00" sourceOrdinate="1.382E+03" sourceOrdinateUnit="psi" sourceHeaderOrdinateUnit="psi" sourcePdfPage="1203" />
      <Point A="1E-04" Sc="1.0197346036596005919E+01" sourceOrdinate="1.479E+03" sourceOrdinateUnit="psi" sourceHeaderOrdinateUnit="psi" sourcePdfPage="1203" />
      <Point A="2E-04" Sc="1.475478060738029254E+01" sourceOrdinate="2.14E+03" sourceOrdinateUnit="psi" sourceHeaderOrdinateUnit="psi" sourcePdfPage="1203" />
      <Point A="3E-04" Sc="1.7367893621491101359E+01" sourceOrdinate="2.519E+03" sourceOrdinateUnit="psi" sourceHeaderOrdinateUnit="psi" sourcePdfPage="1203" />
      <Point A="4E-04" Sc="1.9215688576060222107E+01" sourceOrdinate="2.787E+03" sourceOrdinateUnit="psi" sourceHeaderOrdinateUnit="psi" sourcePdfPage="1203" />
      <Point A="4.98E-04" Sc="2.0684271879505083E+01" sourceOrdinate="3E+03" sourceOrdinateUnit="psi" sourceHeaderOrdinateUnit="psi" sourcePdfPage="1203" />
      <Point A="5E-04" Sc="2.0767008967023103332E+01" sourceOrdinate="3.012E+03" sourceOrdinateUnit="psi" sourceHeaderOrdinateUnit="psi" sourcePdfPage="1203" />
      <Point A="6E-04" Sc="2.1863275376636872731E+01" sourceOrdinate="3.171E+03" sourceOrdinateUnit="psi" sourceHeaderOrdinateUnit="psi" sourcePdfPage="1203" />
      <Point A="7E-04" Sc="2.2849225669559948354E+01" sourceOrdinate="3.314E+03" sourceOrdinateUnit="psi" sourceHeaderOrdinateUnit="psi" sourcePdfPage="1203" />
      <Point A="8E-04" Sc="2.3738649360378666923E+01" sourceOrdinate="3.443E+03" sourceOrdinateUnit="psi" sourceHeaderOrdinateUnit="psi" sourcePdfPage="1203" />
      <Point A="9E-04" Sc="2.4552230720972533521E+01" sourceOrdinate="3.561E+03" sourceOrdinateUnit="psi" sourceHeaderOrdinateUnit="psi" sourcePdfPage="1203" />
      <Point A="1E-03" Sc="2.5296864508634716509E+01" sourceOrdinate="3.669E+03" sourceOrdinateUnit="psi" sourceHeaderOrdinateUnit="psi" sourcePdfPage="1203" />
      <Point A="2E-03" Sc="3.0364511119113461844E+01" sourceOrdinate="4.404E+03" sourceOrdinateUnit="psi" sourceHeaderOrdinateUnit="psi" sourcePdfPage="1203" />
      <Point A="3E-03" Sc="3.3315467240589520352E+01" sourceOrdinate="4.832E+03" sourceOrdinateUnit="psi" sourceHeaderOrdinateUnit="psi" sourcePdfPage="1203" />
      <Point A="4E-03" Sc="3.5390789185833197013E+01" sourceOrdinate="5.133E+03" sourceOrdinateUnit="psi" sourceHeaderOrdinateUnit="psi" sourcePdfPage="1203" />
      <Point A="5E-03" Sc="3.702484666431409857E+01" sourceOrdinate="5.37E+03" sourceOrdinateUnit="psi" sourceHeaderOrdinateUnit="psi" sourcePdfPage="1203" />
      <Point A="6E-03" Sc="3.8410692880240939131E+01" sourceOrdinate="5.571E+03" sourceOrdinateUnit="psi" sourceHeaderOrdinateUnit="psi" sourcePdfPage="1203" />
      <Point A="7E-03" Sc="3.964485443571807575E+01" sourceOrdinate="5.75E+03" sourceOrdinateUnit="psi" sourceHeaderOrdinateUnit="psi" sourcePdfPage="1203" />
      <Point A="8E-03" Sc="4.0796278903677192037E+01" sourceOrdinate="5.917E+03" sourceOrdinateUnit="psi" sourceHeaderOrdinateUnit="psi" sourcePdfPage="1203" />
      <Point A="8.52E-03" Sc="4.1368543759010166E+01" sourceOrdinate="6E+03" sourceOrdinateUnit="psi" sourceHeaderOrdinateUnit="psi" sourcePdfPage="1203" />
      <Point A="9E-03" Sc="4.1830492497652446187E+01" sourceOrdinate="6.067E+03" sourceOrdinateUnit="psi" sourceHeaderOrdinateUnit="psi" sourcePdfPage="1203" />
      <Point A="1E-02" Sc="4.2623389586366807702E+01" sourceOrdinate="6.182E+03" sourceOrdinateUnit="psi" sourceHeaderOrdinateUnit="psi" sourcePdfPage="1203" />
      <Point A="2E-02" Sc="4.8566670373077934884E+01" sourceOrdinate="7.044E+03" sourceOrdinateUnit="psi" sourceHeaderOrdinateUnit="psi" sourcePdfPage="1203" />
      <Point A="3E-02" Sc="5.2420839699959048683E+01" sourceOrdinate="7.603E+03" sourceOrdinateUnit="psi" sourceHeaderOrdinateUnit="psi" sourcePdfPage="1203" />
      <Point A="4E-02" Sc="5.5206321646399066527E+01" sourceOrdinate="8.007E+03" sourceOrdinateUnit="psi" sourceHeaderOrdinateUnit="psi" sourcePdfPage="1203" />
      <Point A="5E-02" Sc="5.7378170193747100242E+01" sourceOrdinate="8.322E+03" sourceOrdinateUnit="psi" sourceHeaderOrdinateUnit="psi" sourcePdfPage="1203" />
      <Point A="6E-02" Sc="5.9163912332677705741E+01" sourceOrdinate="8.581E+03" sourceOrdinateUnit="psi" sourceHeaderOrdinateUnit="psi" sourcePdfPage="1204" />
      <Point A="7E-02" Sc="6.0694548451761081883E+01" sourceOrdinate="8.803E+03" sourceOrdinateUnit="psi" sourceHeaderOrdinateUnit="psi" sourcePdfPage="1204" />
      <Point A="8E-02" Sc="6.2045920881222080639E+01" sourceOrdinate="8.999E+03" sourceOrdinateUnit="psi" sourceHeaderOrdinateUnit="psi" sourcePdfPage="1204" />
      <Point A="9E-02" Sc="6.3273187679406048897E+01" sourceOrdinate="9.177E+03" sourceOrdinateUnit="psi" sourceHeaderOrdinateUnit="psi" sourcePdfPage="1204" />
      <Point A="1E-01" Sc="6.4410822632778828462E+01" sourceOrdinate="9.342E+03" sourceOrdinateUnit="psi" sourceHeaderOrdinateUnit="psi" sourcePdfPage="1204" />
    </Curve>
    <Curve sourceLabel="10" pointCount="38" durationHours="10" temperatureMinF="1200" temperatureMaxF="1650" temperatureMinC="648.8888888888888888888888889" temperatureMaxC="898.8888888888888888888888889">
      <Point A="1E-05" Sc="1.296214371115651868E+00" sourceOrdinate="1.88E+02" sourceOrdinateUnit="psi" sourceHeaderOrdinateUnit="psi" sourcePdfPage="1203" />
      <Point A="2E-05" Sc="2.392480780729421267E+00" sourceOrdinate="3.47E+02" sourceOrdinateUnit="psi" sourceHeaderOrdinateUnit="psi" sourcePdfPage="1203" />
      <Point A="3E-05" Sc="3.261220199668634753E+00" sourceOrdinate="4.73E+02" sourceOrdinateUnit="psi" sourceHeaderOrdinateUnit="psi" sourcePdfPage="1203" />
      <Point A="4E-05" Sc="3.978274958158144297E+00" sourceOrdinate="5.77E+02" sourceOrdinateUnit="psi" sourceHeaderOrdinateUnit="psi" sourcePdfPage="1203" />
      <Point A="5E-05" Sc="4.578118842663791704E+00" sourceOrdinate="6.64E+02" sourceOrdinateUnit="psi" sourceHeaderOrdinateUnit="psi" sourcePdfPage="1203" />
      <Point A="6E-05" Sc="5.095225639651418779E+00" sourceOrdinate="7.39E+02" sourceOrdinateUnit="psi" sourceHeaderOrdinateUnit="psi" sourcePdfPage="1203" />
      <Point A="7E-05" Sc="5.543384863707362244E+00" sourceOrdinate="8.04E+02" sourceOrdinateUnit="psi" sourceHeaderOrdinateUnit="psi" sourcePdfPage="1203" />
      <Point A="8E-05" Sc="5.936386029417958821E+00" sourceOrdinate="8.61E+02" sourceOrdinateUnit="psi" sourceHeaderOrdinateUnit="psi" sourcePdfPage="1203" />
      <Point A="9E-05" Sc="6.294913408662713593E+00" sourceOrdinate="9.13E+02" sourceOrdinateUnit="psi" sourceHeaderOrdinateUnit="psi" sourcePdfPage="1203" />
      <Point A="1E-04" Sc="6.612072244148458199E+00" sourceOrdinate="9.59E+02" sourceOrdinateUnit="psi" sourceHeaderOrdinateUnit="psi" sourcePdfPage="1203" />
      <Point A="2E-04" Sc="8.797710306082828636E+00" sourceOrdinate="1.276E+03" sourceOrdinateUnit="psi" sourceHeaderOrdinateUnit="psi" sourcePdfPage="1203" />
      <Point A="3E-04" Sc="1.0142187978250659031E+01" sourceOrdinate="1.471E+03" sourceOrdinateUnit="psi" sourceHeaderOrdinateUnit="psi" sourcePdfPage="1203" />
      <Point A="4E-04" Sc="1.1148822543053239737E+01" sourceOrdinate="1.617E+03" sourceOrdinateUnit="psi" sourceHeaderOrdinateUnit="psi" sourcePdfPage="1203" />
      <Point A="5E-04" Sc="1.1969298660940274696E+01" sourceOrdinate="1.736E+03" sourceOrdinateUnit="psi" sourceHeaderOrdinateUnit="psi" sourcePdfPage="1203" />
      <Point A="6E-04" Sc="1.2665669147550279157E+01" sourceOrdinate="1.837E+03" sourceOrdinateUnit="psi" sourceHeaderOrdinateUnit="psi" sourcePdfPage="1203" />
      <Point A="7E-04" Sc="1.3272407789349094925E+01" sourceOrdinate="1.925E+03" sourceOrdinateUnit="psi" sourceHeaderOrdinateUnit="psi" sourcePdfPage="1203" />
      <Point A="8E-04" Sc="1.3810198858216227083E+01" sourceOrdinate="2.003E+03" sourceOrdinateUnit="psi" sourceHeaderOrdinateUnit="psi" sourcePdfPage="1203" />
      <Point A="9E-04" Sc="1.4292831868738012353E+01" sourceOrdinate="2.073E+03" sourceOrdinateUnit="psi" sourceHeaderOrdinateUnit="psi" sourcePdfPage="1203" />
      <Point A="1E-03" Sc="1.4734096335500787457E+01" sourceOrdinate="2.137E+03" sourceOrdinateUnit="psi" sourceHeaderOrdinateUnit="psi" sourcePdfPage="1203" />
      <Point A="2E-03" Sc="1.7795368573667539741E+01" sourceOrdinate="2.581E+03" sourceOrdinateUnit="psi" sourceHeaderOrdinateUnit="psi" sourcePdfPage="1203" />
      <Point A="3E-03" Sc="1.9760374402220522626E+01" sourceOrdinate="2.866E+03" sourceOrdinateUnit="psi" sourceHeaderOrdinateUnit="psi" sourcePdfPage="1203" />
      <Point A="3.57E-03" Sc="2.0684271879505083E+01" sourceOrdinate="3E+03" sourceOrdinateUnit="psi" sourceHeaderOrdinateUnit="psi" sourcePdfPage="1203" />
      <Point A="4E-03" Sc="2.1222062948372215158E+01" sourceOrdinate="3.078E+03" sourceOrdinateUnit="psi" sourceHeaderOrdinateUnit="psi" sourcePdfPage="1203" />
      <Point A="5E-03" Sc="2.2352803144451826362E+01" sourceOrdinate="3.242E+03" sourceOrdinateUnit="psi" sourceHeaderOrdinateUnit="psi" sourcePdfPage="1203" />
      <Point A="6E-03" Sc="2.3352542951961238707E+01" sourceOrdinate="3.387E+03" sourceOrdinateUnit="psi" sourceHeaderOrdinateUnit="psi" sourcePdfPage="1203" />
      <Point A="7E-03" Sc="2.4235071885486788915E+01" sourceOrdinate="3.515E+03" sourceOrdinateUnit="psi" sourceHeaderOrdinateUnit="psi" sourcePdfPage="1203" />
      <Point A="8E-03" Sc="2.5034863731494318791E+01" sourceOrdinate="3.631E+03" sourceOrdinateUnit="psi" sourceHeaderOrdinateUnit="psi" sourcePdfPage="1203" />
      <Point A="9E-03" Sc="2.5758813247276996696E+01" sourceOrdinate="3.736E+03" sourceOrdinateUnit="psi" sourceHeaderOrdinateUnit="psi" sourcePdfPage="1203" />
      <Point A="1E-02" Sc="2.6413815190127990991E+01" sourceOrdinate="3.831E+03" sourceOrdinateUnit="psi" sourceHeaderOrdinateUnit="psi" sourcePdfPage="1203" />
      <Point A="2E-02" Sc="3.0985039275498614334E+01" sourceOrdinate="4.494E+03" sourceOrdinateUnit="psi" sourceHeaderOrdinateUnit="psi" sourcePdfPage="1203" />
      <Point A="3E-02" Sc="3.3811889765697642344E+01" sourceOrdinate="4.904E+03" sourceOrdinateUnit="psi" sourceHeaderOrdinateUnit="psi" sourcePdfPage="1203" />
      <Point A="4E-02" Sc="3.5901001225527655727E+01" sourceOrdinate="5.207E+03" sourceOrdinateUnit="psi" sourceHeaderOrdinateUnit="psi" sourcePdfPage="1203" />
      <Point A="5E-02" Sc="3.757642724776756745E+01" sourceOrdinate="5.45E+03" sourceOrdinateUnit="psi" sourceHeaderOrdinateUnit="psi" sourcePdfPage="1203" />
      <Point A="6E-02" Sc="3.8996747250160249816E+01" sourceOrdinate="5.656E+03" sourceOrdinateUnit="psi" sourceHeaderOrdinateUnit="psi" sourcePdfPage="1203" />
      <Point A="7E-02" Sc="4.0224014048344218074E+01" sourceOrdinate="5.834E+03" sourceOrdinateUnit="psi" sourceHeaderOrdinateUnit="psi" sourcePdfPage="1204" />
      <Point A="8E-02" Sc="4.1306490943371650751E+01" sourceOrdinate="5.991E+03" sourceOrdinateUnit="psi" sourceHeaderOrdinateUnit="psi" sourcePdfPage="1204" />
      <Point A="9E-02" Sc="4.2278651721708389652E+01" sourceOrdinate="6.132E+03" sourceOrdinateUnit="psi" sourceHeaderOrdinateUnit="psi" sourcePdfPage="1204" />
      <Point A="1E-01" Sc="4.3154285897940771499E+01" sourceOrdinate="6.259E+03" sourceOrdinateUnit="psi" sourceHeaderOrdinateUnit="psi" sourcePdfPage="1204" />
    </Curve>
    <Curve sourceLabel="100" pointCount="38" durationHours="100" temperatureMinF="1200" temperatureMaxF="1650" temperatureMinC="648.8888888888888888888888889" temperatureMaxC="898.8888888888888888888888889">
      <Point A="1E-05" Sc="1.116950681493274482E+00" sourceOrdinate="1.62E+02" sourceOrdinateUnit="psi" sourceHeaderOrdinateUnit="psi" sourcePdfPage="1203" />
      <Point A="2E-05" Sc="1.682320779533080084E+00" sourceOrdinate="2.44E+02" sourceOrdinateUnit="psi" sourceHeaderOrdinateUnit="psi" sourcePdfPage="1203" />
      <Point A="3E-05" Sc="2.109795731709518466E+00" sourceOrdinate="3.06E+02" sourceOrdinateUnit="psi" sourceHeaderOrdinateUnit="psi" sourcePdfPage="1203" />
      <Point A="4E-05" Sc="2.454533596367936516E+00" sourceOrdinate="3.56E+02" sourceOrdinateUnit="psi" sourceHeaderOrdinateUnit="psi" sourcePdfPage="1203" />
      <Point A="5E-05" Sc="2.737218645387839317E+00" sourceOrdinate="3.97E+02" sourceOrdinateUnit="psi" sourceHeaderOrdinateUnit="psi" sourcePdfPage="1203" />
      <Point A="6E-05" Sc="2.985429907941900313E+00" sourceOrdinate="4.33E+02" sourceOrdinateUnit="psi" sourceHeaderOrdinateUnit="psi" sourcePdfPage="1203" />
      <Point A="7E-05" Sc="3.192272626736951143E+00" sourceOrdinate="4.63E+02" sourceOrdinateUnit="psi" sourceHeaderOrdinateUnit="psi" sourcePdfPage="1203" />
      <Point A="8E-05" Sc="3.385325830945665251E+00" sourceOrdinate="4.91E+02" sourceOrdinateUnit="psi" sourceHeaderOrdinateUnit="psi" sourcePdfPage="1203" />
      <Point A="9E-05" Sc="3.550800005981705915E+00" sourceOrdinate="5.15E+02" sourceOrdinateUnit="psi" sourceHeaderOrdinateUnit="psi" sourcePdfPage="1203" />
      <Point A="1E-04" Sc="3.702484666431409857E+00" sourceOrdinate="5.37E+02" sourceOrdinateUnit="psi" sourceHeaderOrdinateUnit="psi" sourcePdfPage="1203" />
      <Point A="2E-04" Sc="4.750487774993000729E+00" sourceOrdinate="6.89E+02" sourceOrdinateUnit="psi" sourceHeaderOrdinateUnit="psi" sourcePdfPage="1203" />
      <Point A="3E-04" Sc="5.433068747016668468E+00" sourceOrdinate="7.88E+02" sourceOrdinateUnit="psi" sourceHeaderOrdinateUnit="psi" sourcePdfPage="1203" />
      <Point A="4E-04" Sc="5.963965058590632265E+00" sourceOrdinate="8.65E+02" sourceOrdinateUnit="psi" sourceHeaderOrdinateUnit="psi" sourcePdfPage="1203" />
      <Point A="5E-04" Sc="6.405229525353407369E+00" sourceOrdinate="9.29E+02" sourceOrdinateUnit="psi" sourceHeaderOrdinateUnit="psi" sourcePdfPage="1203" />
      <Point A="6E-04" Sc="6.791335933770835585E+00" sourceOrdinate="9.85E+02" sourceOrdinateUnit="psi" sourceHeaderOrdinateUnit="psi" sourcePdfPage="1203" />
      <Point A="7E-04" Sc="7.129179041136085274E+00" sourceOrdinate="1.034E+03" sourceOrdinateUnit="psi" sourceHeaderOrdinateUnit="psi" sourcePdfPage="1203" />
      <Point A="8E-04" Sc="7.432548362035493158E+00" sourceOrdinate="1.078E+03" sourceOrdinateUnit="psi" sourceHeaderOrdinateUnit="psi" sourcePdfPage="1203" />
      <Point A="9E-04" Sc="7.708338653762227598E+00" sourceOrdinate="1.118E+03" sourceOrdinateUnit="psi" sourceHeaderOrdinateUnit="psi" sourcePdfPage="1203" />
      <Point A="1E-03" Sc="7.963444673609456955E+00" sourceOrdinate="1.155E+03" sourceOrdinateUnit="psi" sourceHeaderOrdinateUnit="psi" sourcePdfPage="1203" />
      <Point A="2E-03" Sc="9.742292055246894093E+00" sourceOrdinate="1.413E+03" sourceOrdinateUnit="psi" sourceHeaderOrdinateUnit="psi" sourcePdfPage="1203" />
      <Point A="3E-03" Sc="1.0900611280499178741E+01" sourceOrdinate="1.581E+03" sourceOrdinateUnit="psi" sourceHeaderOrdinateUnit="psi" sourcePdfPage="1203" />
      <Point A="4E-03" Sc="1.1810719243197402393E+01" sourceOrdinate="1.713E+03" sourceOrdinateUnit="psi" sourceHeaderOrdinateUnit="psi" sourcePdfPage="1203" />
      <Point A="4.3E-03" Sc="1.206582526304463175E+01" sourceOrdinate="1.75E+03" sourceOrdinateUnit="psi" sourceHeaderOrdinateUnit="psi" sourcePdfPage="1203" />
      <Point A="5E-03" Sc="1.2569142545445922103E+01" sourceOrdinate="1.823E+03" sourceOrdinateUnit="psi" sourceHeaderOrdinateUnit="psi" sourcePdfPage="1203" />
      <Point A="6E-03" Sc="1.3189670701831074593E+01" sourceOrdinate="1.913E+03" sourceOrdinateUnit="psi" sourceHeaderOrdinateUnit="psi" sourcePdfPage="1203" />
      <Point A="7E-03" Sc="1.3748146042577711834E+01" sourceOrdinate="1.994E+03" sourceOrdinateUnit="psi" sourceHeaderOrdinateUnit="psi" sourcePdfPage="1203" />
      <Point A="8E-03" Sc="1.4251463324979002187E+01" sourceOrdinate="2.067E+03" sourceOrdinateUnit="psi" sourceHeaderOrdinateUnit="psi" sourcePdfPage="1203" />
      <Point A="9E-03" Sc="1.4706517306328114013E+01" sourceOrdinate="2.133E+03" sourceOrdinateUnit="psi" sourceHeaderOrdinateUnit="psi" sourcePdfPage="1203" />
      <Point A="1E-02" Sc="1.5120202743918215673E+01" sourceOrdinate="2.193E+03" sourceOrdinateUnit="psi" sourceHeaderOrdinateUnit="psi" sourcePdfPage="1203" />
      <Point A="2E-02" Sc="1.8091843137273779264E+01" sourceOrdinate="2.624E+03" sourceOrdinateUnit="psi" sourceHeaderOrdinateUnit="psi" sourcePdfPage="1203" />
      <Point A="3E-02" Sc="2.0001690907481415261E+01" sourceOrdinate="2.901E+03" sourceOrdinateUnit="psi" sourceHeaderOrdinateUnit="psi" sourcePdfPage="1203" />
      <Point A="4E-02" Sc="2.144269518175360271E+01" sourceOrdinate="3.11E+03" sourceOrdinateUnit="psi" sourceHeaderOrdinateUnit="psi" sourcePdfPage="1203" />
      <Point A="5E-02" Sc="2.261480392159222408E+01" sourceOrdinate="3.28E+03" sourceOrdinateUnit="psi" sourceHeaderOrdinateUnit="psi" sourcePdfPage="1203" />
      <Point A="6E-02" Sc="2.3614543729101636425E+01" sourceOrdinate="3.425E+03" sourceOrdinateUnit="psi" sourceHeaderOrdinateUnit="psi" sourcePdfPage="1203" />
      <Point A="7E-02" Sc="2.447638839074768155E+01" sourceOrdinate="3.55E+03" sourceOrdinateUnit="psi" sourceHeaderOrdinateUnit="psi" sourcePdfPage="1204" />
      <Point A="8E-02" Sc="2.5248601207582537982E+01" sourceOrdinate="3.662E+03" sourceOrdinateUnit="psi" sourceHeaderOrdinateUnit="psi" sourcePdfPage="1204" />
      <Point A="9E-02" Sc="2.5938076936899374082E+01" sourceOrdinate="3.762E+03" sourceOrdinateUnit="psi" sourceHeaderOrdinateUnit="psi" sourcePdfPage="1204" />
      <Point A="1E-01" Sc="2.6565499850577694933E+01" sourceOrdinate="3.853E+03" sourceOrdinateUnit="psi" sourceHeaderOrdinateUnit="psi" sourcePdfPage="1204" />
    </Curve>
    <Curve sourceLabel="1000" pointCount="38" durationHours="1000" temperatureMinF="1200" temperatureMaxF="1650" temperatureMinC="648.8888888888888888888888889" temperatureMaxC="898.8888888888888888888888889">
      <Point A="1E-05" Sc="7.37739030369014627E-01" sourceOrdinate="1.07E+02" sourceOrdinateUnit="psi" sourceHeaderOrdinateUnit="psi" sourcePdfPage="1203" />
      <Point A="2E-05" Sc="9.72160778336738901E-01" sourceOrdinate="1.41E+02" sourceOrdinateUnit="psi" sourceHeaderOrdinateUnit="psi" sourcePdfPage="1203" />
      <Point A="3E-05" Sc="1.158319225252284648E+00" sourceOrdinate="1.68E+02" sourceOrdinateUnit="psi" sourceHeaderOrdinateUnit="psi" sourcePdfPage="1203" />
      <Point A="4E-05" Sc="1.316898642995156951E+00" sourceOrdinate="1.91E+02" sourceOrdinateUnit="psi" sourceHeaderOrdinateUnit="psi" sourcePdfPage="1203" />
      <Point A="5E-05" Sc="1.44789903156535581E+00" sourceOrdinate="2.1E+02" sourceOrdinateUnit="psi" sourceHeaderOrdinateUnit="psi" sourcePdfPage="1203" />
      <Point A="6E-05" Sc="1.558215148256049586E+00" sourceOrdinate="2.26E+02" sourceOrdinateUnit="psi" sourceHeaderOrdinateUnit="psi" sourcePdfPage="1203" />
      <Point A="7E-05" Sc="1.661636507653575001E+00" sourceOrdinate="2.41E+02" sourceOrdinateUnit="psi" sourceHeaderOrdinateUnit="psi" sourcePdfPage="1203" />
      <Point A="8E-05" Sc="1.751268352464763694E+00" sourceOrdinate="2.54E+02" sourceOrdinateUnit="psi" sourceHeaderOrdinateUnit="psi" sourcePdfPage="1203" />
      <Point A="9E-05" Sc="1.827110682689615665E+00" sourceOrdinate="2.65E+02" sourceOrdinateUnit="psi" sourceHeaderOrdinateUnit="psi" sourcePdfPage="1203" />
      <Point A="1E-04" Sc="1.902953012914467636E+00" sourceOrdinate="2.76E+02" sourceOrdinateUnit="psi" sourceHeaderOrdinateUnit="psi" sourcePdfPage="1203" />
      <Point A="2E-04" Sc="2.41316505260892635E+00" sourceOrdinate="3.5E+02" sourceOrdinateUnit="psi" sourceHeaderOrdinateUnit="psi" sourcePdfPage="1203" />
      <Point A="3E-04" Sc="2.751008159974176039E+00" sourceOrdinate="3.99E+02" sourceOrdinateUnit="psi" sourceHeaderOrdinateUnit="psi" sourcePdfPage="1203" />
      <Point A="4E-04" Sc="3.019903694407742118E+00" sourceOrdinate="4.38E+02" sourceOrdinateUnit="psi" sourceHeaderOrdinateUnit="psi" sourcePdfPage="1203" />
      <Point A="5E-04" Sc="3.24053592778912967E+00" sourceOrdinate="4.7E+02" sourceOrdinateUnit="psi" sourceHeaderOrdinateUnit="psi" sourcePdfPage="1203" />
      <Point A="6E-04" Sc="3.433589131997843778E+00" sourceOrdinate="4.98E+02" sourceOrdinateUnit="psi" sourceHeaderOrdinateUnit="psi" sourcePdfPage="1203" />
      <Point A="7E-04" Sc="3.612852821620221164E+00" sourceOrdinate="5.24E+02" sourceOrdinateUnit="psi" sourceHeaderOrdinateUnit="psi" sourcePdfPage="1203" />
      <Point A="8E-04" Sc="3.771432239363093467E+00" sourceOrdinate="5.47E+02" sourceOrdinateUnit="psi" sourceHeaderOrdinateUnit="psi" sourcePdfPage="1203" />
      <Point A="9E-04" Sc="3.916222142519629048E+00" sourceOrdinate="5.68E+02" sourceOrdinateUnit="psi" sourceHeaderOrdinateUnit="psi" sourcePdfPage="1203" />
      <Point A="1E-03" Sc="4.047222531089827907E+00" sourceOrdinate="5.87E+02" sourceOrdinateUnit="psi" sourceHeaderOrdinateUnit="psi" sourcePdfPage="1203" />
      <Point A="2E-03" Sc="5.019383309426566808E+00" sourceOrdinate="7.28E+02" sourceOrdinateUnit="psi" sourceHeaderOrdinateUnit="psi" sourcePdfPage="1203" />
      <Point A="3E-03" Sc="5.65370098039805602E+00" sourceOrdinate="8.2E+02" sourceOrdinateUnit="psi" sourceHeaderOrdinateUnit="psi" sourcePdfPage="1203" />
      <Point A="4E-03" Sc="6.150123505506178012E+00" sourceOrdinate="8.92E+02" sourceOrdinateUnit="psi" sourceHeaderOrdinateUnit="psi" sourcePdfPage="1203" />
      <Point A="5E-03" Sc="6.570703700389448033E+00" sourceOrdinate="9.53E+02" sourceOrdinateUnit="psi" sourceHeaderOrdinateUnit="psi" sourcePdfPage="1203" />
      <Point A="5.83E-03" Sc="6.894757293168361E+00" sourceOrdinate="1E+03" sourceOrdinateUnit="psi" sourceHeaderOrdinateUnit="psi" sourcePdfPage="1203" />
      <Point A="6E-03" Sc="6.949915351513707888E+00" sourceOrdinate="1.008E+03" sourceOrdinateUnit="psi" sourceHeaderOrdinateUnit="psi" sourcePdfPage="1203" />
      <Point A="7E-03" Sc="7.260179429706284133E+00" sourceOrdinate="1.053E+03" sourceOrdinateUnit="psi" sourceHeaderOrdinateUnit="psi" sourcePdfPage="1203" />
      <Point A="8E-03" Sc="7.542864478726186934E+00" sourceOrdinate="1.094E+03" sourceOrdinateUnit="psi" sourceHeaderOrdinateUnit="psi" sourcePdfPage="1203" />
      <Point A="9E-03" Sc="7.804865255866584652E+00" sourceOrdinate="1.132E+03" sourceOrdinateUnit="psi" sourceHeaderOrdinateUnit="psi" sourcePdfPage="1203" />
      <Point A="1E-02" Sc="8.046181761127477287E+00" sourceOrdinate="1.167E+03" sourceOrdinateUnit="psi" sourceHeaderOrdinateUnit="psi" sourcePdfPage="1203" />
      <Point A="2E-02" Sc="9.825029142764914425E+00" sourceOrdinate="1.425E+03" sourceOrdinateUnit="psi" sourceHeaderOrdinateUnit="psi" sourcePdfPage="1203" />
      <Point A="3E-02" Sc="1.0997137882603535795E+01" sourceOrdinate="1.595E+03" sourceOrdinateUnit="psi" sourceHeaderOrdinateUnit="psi" sourcePdfPage="1203" />
      <Point A="4E-02" Sc="1.1893456330715422725E+01" sourceOrdinate="1.725E+03" sourceOrdinateUnit="psi" sourceHeaderOrdinateUnit="psi" sourcePdfPage="1203" />
      <Point A="5E-02" Sc="1.2631195361084437352E+01" sourceOrdinate="1.832E+03" sourceOrdinateUnit="psi" sourceHeaderOrdinateUnit="psi" sourcePdfPage="1203" />
      <Point A="6E-02" Sc="1.3265513032055926564E+01" sourceOrdinate="1.924E+03" sourceOrdinateUnit="psi" sourceHeaderOrdinateUnit="psi" sourcePdfPage="1203" />
      <Point A="7E-02" Sc="1.3823988372802563805E+01" sourceOrdinate="2.005E+03" sourceOrdinateUnit="psi" sourceHeaderOrdinateUnit="psi" sourcePdfPage="1204" />
      <Point A="8E-02" Sc="1.4320410897910685797E+01" sourceOrdinate="2.077E+03" sourceOrdinateUnit="psi" sourceHeaderOrdinateUnit="psi" sourcePdfPage="1204" />
      <Point A="9E-02" Sc="1.4768570121966629262E+01" sourceOrdinate="2.142E+03" sourceOrdinateUnit="psi" sourceHeaderOrdinateUnit="psi" sourcePdfPage="1204" />
      <Point A="1E-01" Sc="1.51684660449703942E+01" sourceOrdinate="2.2E+03" sourceOrdinateUnit="psi" sourceHeaderOrdinateUnit="psi" sourcePdfPage="1204" />
    </Curve>
    <Curve sourceLabel="10000" pointCount="38" durationHours="10000" temperatureMinF="1200" temperatureMaxF="1650" temperatureMinC="648.8888888888888888888888889" temperatureMaxC="898.8888888888888888888888889">
      <Point A="1E-05" Sc="4.20580194883270021E-01" sourceOrdinate="6.1E+01" sourceOrdinateUnit="psi" sourceHeaderOrdinateUnit="psi" sourcePdfPage="1203" />
      <Point A="2E-05" Sc="5.24001554280795436E-01" sourceOrdinate="7.6E+01" sourceOrdinateUnit="psi" sourceHeaderOrdinateUnit="psi" sourcePdfPage="1203" />
      <Point A="3E-05" Sc="6.06738641798815768E-01" sourceOrdinate="8.8E+01" sourceOrdinateUnit="psi" sourceHeaderOrdinateUnit="psi" sourcePdfPage="1203" />
      <Point A="4E-05" Sc="6.75686214730499378E-01" sourceOrdinate="9.8E+01" sourceOrdinateUnit="psi" sourceHeaderOrdinateUnit="psi" sourcePdfPage="1203" />
      <Point A="5E-05" Sc="7.37739030369014627E-01" sourceOrdinate="1.07E+02" sourceOrdinateUnit="psi" sourceHeaderOrdinateUnit="psi" sourcePdfPage="1203" />
      <Point A="6E-05" Sc="7.92897088714361515E-01" sourceOrdinate="1.15E+02" sourceOrdinateUnit="psi" sourceHeaderOrdinateUnit="psi" sourcePdfPage="1203" />
      <Point A="7E-05" Sc="8.34265632473371681E-01" sourceOrdinate="1.21E+02" sourceOrdinateUnit="psi" sourceHeaderOrdinateUnit="psi" sourcePdfPage="1203" />
      <Point A="8E-05" Sc="8.75634176232381847E-01" sourceOrdinate="1.27E+02" sourceOrdinateUnit="psi" sourceHeaderOrdinateUnit="psi" sourcePdfPage="1203" />
      <Point A="9E-05" Sc="9.17002719991392013E-01" sourceOrdinate="1.33E+02" sourceOrdinateUnit="psi" sourceHeaderOrdinateUnit="psi" sourcePdfPage="1203" />
      <Point A="1E-04" Sc="9.51476506457233818E-01" sourceOrdinate="1.38E+02" sourceOrdinateUnit="psi" sourceHeaderOrdinateUnit="psi" sourcePdfPage="1203" />
      <Point A="2E-04" Sc="1.192793011718126453E+00" sourceOrdinate="1.73E+02" sourceOrdinateUnit="psi" sourceHeaderOrdinateUnit="psi" sourcePdfPage="1203" />
      <Point A="3E-04" Sc="1.351372429460998756E+00" sourceOrdinate="1.96E+02" sourceOrdinateUnit="psi" sourceHeaderOrdinateUnit="psi" sourcePdfPage="1203" />
      <Point A="4E-04" Sc="1.475478060738029254E+00" sourceOrdinate="2.14E+02" sourceOrdinateUnit="psi" sourceHeaderOrdinateUnit="psi" sourcePdfPage="1203" />
      <Point A="5E-04" Sc="1.58579417742872303E+00" sourceOrdinate="2.3E+02" sourceOrdinateUnit="psi" sourceHeaderOrdinateUnit="psi" sourcePdfPage="1203" />
      <Point A="6E-04" Sc="1.682320779533080084E+00" sourceOrdinate="2.44E+02" sourceOrdinateUnit="psi" sourceHeaderOrdinateUnit="psi" sourcePdfPage="1203" />
      <Point A="7E-04" Sc="1.765057867051100416E+00" sourceOrdinate="2.56E+02" sourceOrdinateUnit="psi" sourceHeaderOrdinateUnit="psi" sourcePdfPage="1203" />
      <Point A="8E-04" Sc="1.847794954569120748E+00" sourceOrdinate="2.68E+02" sourceOrdinateUnit="psi" sourceHeaderOrdinateUnit="psi" sourcePdfPage="1203" />
      <Point A="9E-04" Sc="1.916742527500804358E+00" sourceOrdinate="2.78E+02" sourceOrdinateUnit="psi" sourceHeaderOrdinateUnit="psi" sourcePdfPage="1203" />
      <Point A="1E-03" Sc="1.985690100432487968E+00" sourceOrdinate="2.88E+02" sourceOrdinateUnit="psi" sourceHeaderOrdinateUnit="psi" sourcePdfPage="1203" />
      <Point A="2E-03" Sc="2.48211262554060996E+00" sourceOrdinate="3.6E+02" sourceOrdinateUnit="psi" sourceHeaderOrdinateUnit="psi" sourcePdfPage="1203" />
      <Point A="3E-03" Sc="2.813060975612691288E+00" sourceOrdinate="4.08E+02" sourceOrdinateUnit="psi" sourceHeaderOrdinateUnit="psi" sourcePdfPage="1203" />
      <Point A="4E-03" Sc="3.061272238166752284E+00" sourceOrdinate="4.44E+02" sourceOrdinateUnit="psi" sourceHeaderOrdinateUnit="psi" sourcePdfPage="1203" />
      <Point A="5E-03" Sc="3.261220199668634753E+00" sourceOrdinate="4.73E+02" sourceOrdinateUnit="psi" sourceHeaderOrdinateUnit="psi" sourcePdfPage="1203" />
      <Point A="6E-03" Sc="3.440483889291012139E+00" sourceOrdinate="4.99E+02" sourceOrdinateUnit="psi" sourceHeaderOrdinateUnit="psi" sourcePdfPage="1203" />
      <Point A="7E-03" Sc="3.605958064327052803E+00" sourceOrdinate="5.23E+02" sourceOrdinateUnit="psi" sourceHeaderOrdinateUnit="psi" sourcePdfPage="1203" />
      <Point A="8E-03" Sc="3.764537482069925106E+00" sourceOrdinate="5.46E+02" sourceOrdinateUnit="psi" sourceHeaderOrdinateUnit="psi" sourcePdfPage="1203" />
      <Point A="9E-03" Sc="3.916222142519629048E+00" sourceOrdinate="5.68E+02" sourceOrdinateUnit="psi" sourceHeaderOrdinateUnit="psi" sourcePdfPage="1203" />
      <Point A="1E-02" Sc="4.061012045676164629E+00" sourceOrdinate="5.89E+02" sourceOrdinateUnit="psi" sourceHeaderOrdinateUnit="psi" sourcePdfPage="1203" />
      <Point A="1.05E-02" Sc="4.1368543759010166E+00" sourceOrdinate="6E+02" sourceOrdinateUnit="psi" sourceHeaderOrdinateUnit="psi" sourcePdfPage="1203" />
      <Point A="2E-02" Sc="4.936646221908546476E+00" sourceOrdinate="7.16E+02" sourceOrdinateUnit="psi" sourceHeaderOrdinateUnit="psi" sourcePdfPage="1203" />
      <Point A="3E-02" Sc="5.605437679345877493E+00" sourceOrdinate="8.13E+02" sourceOrdinateUnit="psi" sourceHeaderOrdinateUnit="psi" sourcePdfPage="1203" />
      <Point A="4E-02" Sc="6.150123505506178012E+00" sourceOrdinate="8.92E+02" sourceOrdinateUnit="psi" sourceHeaderOrdinateUnit="psi" sourcePdfPage="1203" />
      <Point A="5E-02" Sc="6.605177486855289838E+00" sourceOrdinate="9.58E+02" sourceOrdinateUnit="psi" sourceHeaderOrdinateUnit="psi" sourcePdfPage="1203" />
      <Point A="6E-02" Sc="6.991283895272718054E+00" sourceOrdinate="1.014E+03" sourceOrdinateUnit="psi" sourceHeaderOrdinateUnit="psi" sourcePdfPage="1203" />
      <Point A="7E-02" Sc="7.315337488051631021E+00" sourceOrdinate="1.061E+03" sourceOrdinateUnit="psi" sourceHeaderOrdinateUnit="psi" sourcePdfPage="1204" />
      <Point A="8E-02" Sc="7.598022537071533822E+00" sourceOrdinate="1.102E+03" sourceOrdinateUnit="psi" sourceHeaderOrdinateUnit="psi" sourcePdfPage="1204" />
      <Point A="9E-02" Sc="7.839339042332426457E+00" sourceOrdinate="1.137E+03" sourceOrdinateUnit="psi" sourceHeaderOrdinateUnit="psi" sourcePdfPage="1204" />
      <Point A="1E-01" Sc="8.059971275713814009E+00" sourceOrdinate="1.169E+03" sourceOrdinateUnit="psi" sourceHeaderOrdinateUnit="psi" sourcePdfPage="1204" />
    </Curve>
    <Curve sourceLabel="100000" pointCount="38" durationHours="100000" temperatureMinF="1200" temperatureMaxF="1650" temperatureMinC="648.8888888888888888888888889" temperatureMaxC="898.8888888888888888888888889">
      <Point A="1E-05" Sc="2.0684271879505083E-01" sourceOrdinate="3E+01" sourceOrdinateUnit="psi" sourceHeaderOrdinateUnit="psi" sourcePdfPage="1203" />
      <Point A="2E-05" Sc="2.62000777140397718E-01" sourceOrdinate="3.8E+01" sourceOrdinateUnit="psi" sourceHeaderOrdinateUnit="psi" sourcePdfPage="1203" />
