Repository: GianFossi/Materials

# MaterialLibrary

Libreria F# per dati e calcoli sui materiali, con database SQLite ASME 2025,
applicazione desktop Windows per la manutenzione e componente aggiuntivo Excel.

## Da dove iniziare

La documentazione segue due percorsi distinti:

| Percorso | Prima lettura | Approfondimenti |
|---|---|---|
| **1. Come è strutturato il database** | [Database: file, identità, curve e provenienza](docs/asme-materials-db.md) | [Modelli della libreria](docs/material-models.md), [API](docs/library-api.md) |
| **2. Come usare e mantenere l'app** | [App: consultazione, modifiche e manutenzione](docs/desktop-app.md) | [Editor ASME 2025](docs/asme-2025-editor.md), [importazione XML](docs/xml-physical-import.md), [aggiornamento da export ASME](docs/database-updater.md) |

Se riprendi il progetto dopo una pausa, parti dalla [mappa del progetto](docs/overview.md).
Per installare: [requisiti](docs/requirements.md), [installazione](docs/installation.md)
e [Excel](docs/excel-addin.md).

## Tre cose da non confondere

- **Database di riferimento:** [database/data/materials_2025.db](database/data/materials_2025.db).
  Contiene identità, dati meccanici importati e provenienza.
- **Copia di lavoro:** l'app modifica un file `.working.db`, non il riferimento.
  La copia predefinita è `%LOCALAPPDATA%\MaterialLibrary\ASME2025\asme_materials_2025.working.db`.
- **XML fisici e diagrammi:** [database/data](database/data/) contiene anche dati da
  verificare e associare prima dell'importazione. La presenza di un XML non implica che
  ogni materiale del database abbia già quella proprietà.

I documenti di libreria JSON/XML sono un percorso separato per materiali e modelli
personalizzati. Il database 2023 è un [archivio esplicito](database/data/archive/2023/README.md),
mai un'integrazione automatica dei dati 2025.

## Avvio dai sorgenti

Con il .NET SDK previsto da [global.json](global.json), dalla radice del repository:

```powershell
dotnet run --project .\src\MaterialLibrary.CrudApp\MaterialLibrary.CrudApp.csproj
```

Nella finestra principale scegliere **ASME 2025 Properties**; per backup, tabelle e SQL:
**Database → Manage database...**. La [guida dell'app](docs/desktop-app.md) spiega cosa
viene salvato e dove.

Per sviluppatori:

```powershell
dotnet build .\src\MaterialLibrary\MaterialLibrary.fsproj
dotnet test .\tests\MaterialLibrary.Tests\MaterialLibrary.Tests.fsproj
```

Non c'è una soluzione alla radice: specificare sempre il progetto.

## Componenti

| Componente | Funzione |
|---|---|
| [MaterialLibrary](src/MaterialLibrary/) | Modelli, interpolazioni, lettura nativa e serializzazione; [README NuGet](src/MaterialLibrary/README-NUGET.md) |
| [MaterialLibrary.Crud](src/MaterialLibrary.Crud/) | Persistenza, editor nativo e importazione XML; [README NuGet](src/MaterialLibrary.Crud/README-NUGET.md) |
| [MaterialLibrary.CrudApp](src/MaterialLibrary.CrudApp/) | Interfaccia WPF Windows |
| [MaterialLibrary.Excel](src/MaterialLibrary.Excel/) | Funzioni Excel e accesso all'editor condiviso |
| [DatabaseUpdater](tools/MaterialLibrary.DatabaseUpdater/) | Crea/confronta edizioni da export ASME; non importa gli XML fisici |

## Altre guide

- [Opzioni e percorsi](docs/crud-app-options.md)
- [Backup e verifiche prima del rilascio](docs/release-safety.md)
- [Contribuire](CONTRIBUTING.md)
- [Cronologia tecnica](AI_HISTORY.md)
- [Licenza](docs/license.md)

I dati non sostituiscono il codice normativo: verificare fonte, variante, condizioni,
limiti di temperatura e accettazione degli eventuali Code Cases prima dell'uso ingegneristico.

File: database/data/physical-properties-xml/CodeCases/CC-2196-5.xml
<?xml version="1.0" encoding="utf-8"?>
<!-- Author: Copilot; Last revision: 2026-11-01; Purpose: Source-verified Code Case physical properties, explicit SI points and reviewable material associations. -->
<PhysicalPropertyTableImport name="Code Case 2196-5 - 18Cr-11Ni-Cb-N (347LN)" sourceTable="Code Case 2196-5" schema="material-curves-v1" sourcePdf="C:\Users\ganfossi\Documents\PV Repository\Codes &amp; Regulations\ASME-ANSI\ASME BPVC 2025 Edition\ASME BPVC CODE CASES.pdf" sourcePdfSha256="53ec18b9700c0ae02acfd30e8b4a863b15a2965b2b33ffdab6c56c2680a895ac" sourcePageStart="130" sourcePageEnd="130" status="normalized-code-case-review-required" codeCase="2196-5" curveCount="6" sourceOnlyCurveCount="0" materialCount="6" pointCount="144">
  <ReferenceData>ASME BPVC Code Cases 2025, Case 2196-5; PDF pages are one-based.</ReferenceData>
  <Notes>Source-explicit material keys only. Review Code Case acceptance, product specifications, heat treatment, construction section and temperature limits before import. No database writes. Missing cells are omitted, never zero or extrapolated.</Notes>
  <SourceNotes>Section VIII Division 1; specified 347LN products; source explicitly uses 18Cr-10Ni-Cb / 300-series II-D values for E, expansion, k, a and density. Poisson is not directed.</SourceNotes>
  <Curves>
    <Curve id="cc-2196-5-e-01" property="E" unit="MPa" temperatureUnit="degC" sourcePdfPage="130" sourceTable="Table explicit II-D mapping" pointCount="17" notes="Code Case explicitly directs use of TM-1 curve tm-1-10. II-D source notes: Groups A-J use the compositions in source Notes 1-7 and 9-11. Source Notes 8 and 9 repeat Group H membership; the curve explicitly references Note 9. Note 5 includes variations of 9Cr-Mo, but only the literal composition is an automatic key. Note 13 names 15Cr-5Ni-3Mo for S15500; this is retained as printed, without correcting it to a database alias. Note 14 limits S45000 data to material aged at 480 degC; manual applicability review is required." mappedSourceFile="ElasticModulus/TM-1.xml" mappedSourceCurve="tm-1-10" mappedSourceSha256="bdc20c20f2ae0d9f20b4b1424645fb3273fe8129f15cd83c3a7711eb0c8527d6" mappedSourcePdfPages="1238-1240">
      <Materials>
        <Material id="S34751" name="18Cr-11Ni-Cb-N (347LN)" sourceMaterial="18Cr-11Ni-Cb-N (347LN)" sourcePdfPage="130" requiresReview="true" applicability="Section VIII Division 1; specified 347LN products; source explicitly uses 18Cr-10Ni-Cb / 300-series II-D values for E, expansion, k, a and density. Poisson is not directed." uns="S34751" nominalChemicalComposition="18Cr-11Ni-Cb-N" />
      </Materials>
      <Points>
        <Point value="209000" temperature="-200" />
        <Point value="204000" temperature="-125" />
        <Point value="201000" temperature="-75" />
        <Point value="195000" temperature="25" />
        <Point value="189000" temperature="100" />
        <Point value="186000" temperature="150" />
        <Point value="183000" temperature="200" />
        <Point value="179000" temperature="250" />
        <Point value="176000" temperature="300" />
        <Point value="172000" temperature="350" />
        <Point value="169000" temperature="400" />
        <Point value="165000" temperature="450" />
        <Point value="160000" temperature="500" />
        <Point value="156000" temperature="550" />
        <Point value="151000" temperature="600" />
        <Point value="146000" temperature="650" />
        <Point value="140000" temperature="700" />
      </Points>
    </Curve>
    <Curve id="cc-2196-5-alphainstantaneous-02" property="AlphaInstantaneous" unit="1/degC" temperatureUnit="degC" sourcePdfPage="130" sourceTable="Table explicit II-D mapping" pointCount="33" referenceTemperature="20" notes="Code Case explicitly directs use of TE-1 curve te-1-11-A. II-D source notes: Material identities follow explicit source compositions/UNS. Copper UNS family patterns require manual association; no individual UNS is invented. Precipitation-hardened steel Conditions 1075/1150 require manual condition review. Titanium UNS keys use explicit Table TM-5 grade/UNS pairs (PDF 1244)." mappedSourceFile="ThermalExpansion/TE-1.xml" mappedSourceCurve="te-1-11-A" mappedSourceSha256="636cfd98a897d65d2fadd32b8ed68ad702e4c47abd600fa2501f43b78009df38" mappedSourcePdfPages="1205-1211">
      <Materials>
        <Material id="S34751" name="18Cr-11Ni-Cb-N (347LN)" sourceMaterial="18Cr-11Ni-Cb-N (347LN)" sourcePdfPage="130" requiresReview="true" applicability="Section VIII Division 1; specified 347LN products; source explicitly uses 18Cr-10Ni-Cb / 300-series II-D values for E, expansion, k, a and density. Poisson is not directed." uns="S34751" nominalChemicalComposition="18Cr-11Ni-Cb-N" />
      </Materials>
      <Points>
        <Point value="1.53e-05" temperature="20" />
        <Point value="1.6e-05" temperature="50" />
        <Point value="1.65e-05" temperature="75" />
        <Point value="1.7e-05" temperature="100" />
        <Point value="1.74e-05" temperature="125" />
        <Point value="1.78e-05" temperature="150" />
        <Point value="1.81e-05" temperature="175" />
        <Point value="1.84e-05" temperature="200" />
        <Point value="1.86e-05" temperature="225" />
        <Point value="1.88e-05" temperature="250" />
        <Point value="1.89e-05" temperature="275" />
        <Point value="1.91e-05" temperature="300" />
        <Point value="1.92e-05" temperature="325" />
        <Point value="1.93e-05" temperature="350" />
        <Point value="1.94e-05" temperature="375" />
        <Point value="1.95e-05" temperature="400" />
        <Point value="1.96e-05" temperature="425" />
        <Point value="1.98e-05" temperature="450" />
        <Point value="2e-05" temperature="475" />
        <Point value="2.02e-05" temperature="500" />
        <Point value="2.04e-05" temperature="525" />
        <Point value="2.06e-05" temperature="550" />
        <Point value="2.09e-05" temperature="575" />
        <Point value="2.11e-05" temperature="600" />
        <Point value="2.14e-05" temperature="625" />
        <Point value="2.16e-05" temperature="650" />
        <Point value="2.17e-05" temperature="675" />
        <Point value="2.17e-05" temperature="700" />
        <Point value="2.15e-05" temperature="725" />
        <Point value="2.12e-05" temperature="750" />
        <Point value="2.06e-05" temperature="775" />
        <Point value="1.97e-05" temperature="800" />
        <Point value="1.84e-05" temperature="825" />
      </Points>
    </Curve>
    <Curve id="cc-2196-5-alpha-03" property="Alpha" unit="1/degC" temperatureUnit="degC" sourcePdfPage="130" sourceTable="Table explicit II-D mapping" pointCount="33" referenceTemperature="20" notes="Code Case explicitly directs use of TE-1 curve te-1-11-B. II-D source notes: Material identities follow explicit source compositions/UNS. Copper UNS family patterns require manual association; no individual UNS is invented. Precipitation-hardened steel Conditions 1075/1150 require manual condition review. Titanium UNS keys use explicit Table TM-5 grade/UNS pairs (PDF 1244)." mappedSourceFile="ThermalExpansion/TE-1.xml" mappedSourceCurve="te-1-11-B" mappedSourceSha256="636cfd98a897d65d2fadd32b8ed68ad702e4c47abd600fa2501f43b78009df38" mappedSourcePdfPages="1205-1211">
      <Materials>
        <Material id="S34751" name="18Cr-11Ni-Cb-N (347LN)" sourceMaterial="18Cr-11Ni-Cb-N (347LN)" sourcePdfPage="130" requiresReview="true" applicability="Section VIII Division 1; specified 347LN products; source explicitly uses 18Cr-10Ni-Cb / 300-series II-D values for E, expansion, k, a and density. Poisson is not directed." uns="S34751" nominalChemicalComposition="18Cr-11Ni-Cb-N" />
      </Materials>
      <Points>
        <Point value="1.53e-05" temperature="20" />
        <Point value="1.56e-05" temperature="50" />
        <Point value="1.59e-05" temperature="75" />
        <Point value="1.62e-05" temperature="100" />
        <Point value="1.64e-05" temperature="125" />
        <Point value="1.66e-05" temperature="150" />
        <Point value="1.68e-05" temperature="175" />
        <Point value="1.7e-05" temperature="200" />
        <Point value="1.72e-05" temperature="225" />
        <Point value="1.74e-05" temperature="250" />
        <Point value="1.75e-05" temperature="275" />
        <Point value="1.77e-05" temperature="300" />
        <Point value="1.78e-05" temperature="325" />
        <Point value="1.79e-05" temperature="350" />
        <Point value="1.8e-05" temperature="375" />
        <Point value="1.81e-05" temperature="400" />
        <Point value="1.82e-05" temperature="425" />
        <Point value="1.83e-05" temperature="450" />
        <Point value="1.84e-05" temperature="475" />
        <Point value="1.84e-05" temperature="500" />
        <Point value="1.85e-05" temperature="525" />
        <Point value="1.86e-05" temperature="550" />
        <Point value="1.87e-05" temperature="575" />
        <Point value="1.88e-05" temperature="600" />
        <Point value="1.89e-05" temperature="625" />
        <Point value="1.9e-05" temperature="650" />
        <Point value="1.91e-05" temperature="675" />
        <Point value="1.92e-05" temperature="700" />
        <Point value="1.93e-05" temperature="725" />
        <Point value="1.94e-05" temperature="750" />
        <Point value="1.94e-05" temperature="775" />
        <Point value="1.94e-05" temperature="800" />
        <Point value="1.94e-05" temperature="825" />
      </Points>
    </Curve>
    <Curve id="cc-2196-5-k-04" property="k" unit="W/(m*K)" temperatureUnit="degC" sourcePdfPage="130" sourceTable="Table explicit II-D mapping" pointCount="30" notes="Code Case explicitly directs use of TCD curve tcd-k-12. II-D source notes: Material Groups A-L use source Notes 1-12 (PDF pages 1236-1237). Group A matches the exact Nominal Composition label Carbon steel. Source Notes 9-11 restrict four compositions to 425 degC; maxTemperature on each identity enforces this limit in the reader. Note 9 prints 15Cr-5Ni-3Mo; retained as printed, not corrected to a different database composition. Note 10 explicitly permits separate S and Se compositions. Notes 10-12 also permit H/L/N/LN grades of austenitic stainless steels. Titanium grade/UNS identities are cross-referenced only from the explicit ASME TM-5 grade/UNS pairs, PDF page 1244. No numerical nominal composition is inferred from qualitative alloy labels or UNS." mappedSourceFile="ThermalConductivity/TCD-ThermalConductivity.xml" mappedSourceCurve="tcd-k-12" mappedSourceSha256="1bb454f3f457681950cc73068312e4b411adf380a89959ca3a044383f73f3e4e" mappedSourcePdfPages="1224-1237">
      <Materials>
        <Material id="S34751" name="18Cr-11Ni-Cb-N (347LN)" sourceMaterial="18Cr-11Ni-Cb-N (347LN)" sourcePdfPage="130" requiresReview="true" applicability="Section VIII Division 1; specified 347LN products; source explicitly uses 18Cr-10Ni-Cb / 300-series II-D values for E, expansion, k, a and density. Poisson is not directed." uns="S34751" nominalChemicalComposition="18Cr-11Ni-Cb-N" />
      </Materials>
      <Points>
        <Point value="14.1" temperature="20" />
        <Point value="14.6" temperature="50" />
        <Point value="15" temperature="75" />
        <Point value="15.4" temperature="100" />
        <Point value="15.7" temperature="125" />
        <Point value="16.1" temperature="150" />
        <Point value="16.5" temperature="175" />
        <Point value="16.8" temperature="200" />
        <Point value="17.2" temperature="225" />
        <Point value="17.6" temperature="250" />
        <Point value="17.9" temperature="275" />
        <Point value="18.3" temperature="300" />
        <Point value="18.7" temperature="325" />
        <Point value="19" temperature="350" />
        <Point value="19.4" temperature="375" />
        <Point value="19.7" temperature="400" />
        <Point value="20.1" temperature="425" />
        <Point value="20.5" temperature="450" />
        <Point value="20.8" temperature="475" />
        <Point value="21.2" temperature="500" />
        <Point value="21.5" temperature="525" />
        <Point value="21.9" temperature="550" />
        <Point value="22.2" temperature="575" />
        <Point value="22.6" temperature="600" />
        <Point value="22.9" temperature="625" />
        <Point value="23.2" temperature="650" />
        <Point value="23.6" temperature="675" />
        <Point value="23.9" temperature="700" />
        <Point value="24.2" temperature="725" />
        <Point value="24.6" temperature="750" />
      </Points>
    </Curve>
    <Curve id="cc-2196-5-a-05" property="a" unit="m2/s" temperatureUnit="degC" sourcePdfPage="130" sourceTable="Table explicit II-D mapping" pointCount="30" notes="Code Case explicitly directs use of TCD curve tcd-a-12. II-D source notes: Material Groups A-L use source Notes 1-12 (PDF pages 1236-1237). Group A matches the exact Nominal Composition label Carbon steel. Source Notes 9-11 restrict four compositions to 425 degC; maxTemperature on each identity enforces this limit in the reader. Note 9 prints 15Cr-5Ni-3Mo; retained as printed, not corrected to a different database composition. Note 10 explicitly permits separate S and Se compositions. Notes 10-12 also permit H/L/N/LN grades of austenitic stainless steels. Titanium grade/UNS identities are cross-referenced only from the explicit ASME TM-5 grade/UNS pairs, PDF page 1244. No numerical nominal composition is inferred from qualitative alloy labels or UNS." mappedSourceFile="ThermalDiffusivity/TCD-ThermalDiffusivity.xml" mappedSourceCurve="tcd-a-12" mappedSourceSha256="bad6e3dd0286345a50d1fa2df966b07022b1980ee74199076556e0ce24501280" mappedSourcePdfPages="1224-1237">
      <Materials>
        <Material id="S34751" name="18Cr-11Ni-Cb-N (347LN)" sourceMaterial="18Cr-11Ni-Cb-N (347LN)" sourcePdfPage="130" requiresReview="true" applicability="Section VIII Division 1; specified 347LN products; source explicitly uses 18Cr-10Ni-Cb / 300-series II-D values for E, expansion, k, a and density. Poisson is not directed." uns="S34751" nominalChemicalComposition="18Cr-11Ni-Cb-N" />
      </Materials>
      <Points>
        <Point value="3.57e-06" temperature="20" />
        <Point value="3.64e-06" temperature="50" />
        <Point value="3.69e-06" temperature="75" />
        <Point value="3.75e-06" temperature="100" />
        <Point value="3.8e-06" temperature="125" />
        <Point value="3.86e-06" temperature="150" />
        <Point value="3.92e-06" temperature="175" />
        <Point value="3.98e-06" temperature="200" />
        <Point value="4.05e-06" temperature="225" />
        <Point value="4.11e-06" temperature="250" />
        <Point value="4.16e-06" temperature="275" />
        <Point value="4.22e-06" temperature="300" />
        <Point value="4.28e-06" temperature="325" />
        <Point value="4.33e-06" temperature="350" />
        <Point value="4.39e-06" temperature="375" />
        <Point value="4.44e-06" temperature="400" />
        <Point value="4.5e-06" temperature="425" />
        <Point value="4.55e-06" temperature="450" />
        <Point value="4.61e-06" temperature="475" />
        <Point value="4.66e-06" temperature="500" />
        <Point value="4.72e-06" temperature="525" />
        <Point value="4.78e-06" temperature="550" />
        <Point value="4.84e-06" temperature="575" />
        <Point value="4.9e-06" temperature="600" />
        <Point value="4.95e-06" temperature="625" />
        <Point value="5.01e-06" temperature="650" />
        <Point value="5.07e-06" temperature="675" />
        <Point value="5.12e-06" temperature="700" />
        <Point value="5.16e-06" temperature="725" />
        <Point value="5.19e-06" temperature="750" />
      </Points>
    </Curve>
    <Curve id="cc-2196-5-density-06" property="density" unit="kg/m3" temperatureUnit="degC" sourcePdfPage="130" sourceTable="Table physical-property clause" pointCount="1" constant="true" notes="Explicit Code Case mapping to PRD High alloy steels (300 series); II-D PDF page 1244; source file SHA256 c9cf0ce3ccd42a1eff2673b607b6d50ba050955674a20f28f47f571701492952." mappedSourceFile="Density/PRD-Density.xml" mappedSourceMaterial="high-alloy-steels-300-series">
      <Materials>
        <Material id="S34751" name="18Cr-11Ni-Cb-N (347LN)" sourceMaterial="18Cr-11Ni-Cb-N (347LN)" sourcePdfPage="130" requiresReview="true" applicability="Section VIII Division 1; specified 347LN products; source explicitly uses 18Cr-10Ni-Cb / 300-series II-D values for E, expansion, k, a and density. Poisson is not directed." uns="S34751" nominalChemicalComposition="18Cr-11Ni-Cb-N" />
      </Materials>
      <Points>
        <Point value="8030" />
      </Points>
    </Curve>
  </Curves>
  <SourceCurves status="source-only-not-imported" />
  <UnavailableProperties>
    <Property name="Nu" reason="No value or explicit equivalent-material direction in the extracted Code Case property clauses." />
  </UnavailableProperties>
</PhysicalPropertyTableImport>

File: database/data/physical-properties-xml/CodeCases/CC-2353-2.xml
<?xml version="1.0" encoding="utf-8"?>
<!-- Author: Copilot; Last revision: 2026-11-01; Purpose: Source-verified Code Case physical properties, explicit SI points and reviewable material associations. -->
<PhysicalPropertyTableImport name="Code Case 2353-2 - 1.15Ni-0.65Cu-Mo-Cb" sourceTable="Code Case 2353-2" schema="material-curves-v1" sourcePdf="C:\Users\ganfossi\Documents\PV Repository\Codes &amp; Regulations\ASME-ANSI\ASME BPVC 2025 Edition\ASME BPVC CODE CASES.pdf" sourcePdfSha256="53ec18b9700c0ae02acfd30e8b4a863b15a2965b2b33ffdab6c56c2680a895ac" sourcePageStart="222" sourcePageEnd="224" status="normalized-code-case-review-required" codeCase="2353-2" curveCount="4" sourceOnlyCurveCount="0" materialCount="4" pointCount="28">
  <ReferenceData>ASME BPVC Code Cases 2025, Case 2353-2; PDF pages are one-based.</ReferenceData>
  <Notes>Source-explicit material keys only. Review Code Case acceptance, product specifications, heat treatment, construction section and temperature limits before import. No database writes. Missing cells are omitted, never zero or extrapolated.</Notes>
  <SourceNotes>Section I; specified seamless pipe, tube, plate, forgings and fittings; source class and PWHT requirements apply.</SourceNotes>
  <Curves>
    <Curve id="cc-2353-2-e-01" property="E" unit="MPa" temperatureUnit="degC" sourcePdfPage="224" sourceTable="Table 3M" pointCount="7">
      <Materials>
        <Material id="K21001" name="1.15Ni-0.65Cu-Mo-Cb" sourceMaterial="1.15Ni-0.65Cu-Mo-Cb" sourcePdfPage="224" requiresReview="true" applicability="Section I; specified seamless pipe, tube, plate, forgings and fittings; source class and PWHT requirements apply." uns="K21001" nominalChemicalComposition="1.15Ni-0.65Cu-Mo-Cb" />
      </Materials>
      <Points>
        <Point value="191000" temperature="21" />
        <Point value="187000" temperature="93" />
        <Point value="184000" temperature="149" />
        <Point value="181000" temperature="204" />
        <Point value="177000" temperature="260" />
        <Point value="173000" temperature="316" />
        <Point value="169000" temperature="371" />
      </Points>
    </Curve>
    <Curve id="cc-2353-2-alpha-02" property="Alpha" unit="1/degC" temperatureUnit="degC" sourcePdfPage="224" sourceTable="Table 3M" pointCount="7" referenceTemperature="20">
      <Materials>
        <Material id="K21001" name="1.15Ni-0.65Cu-Mo-Cb" sourceMaterial="1.15Ni-0.65Cu-Mo-Cb" sourcePdfPage="224" requiresReview="true" applicability="Section I; specified seamless pipe, tube, plate, forgings and fittings; source class and PWHT requirements apply." uns="K21001" nominalChemicalComposition="1.15Ni-0.65Cu-Mo-Cb" />
      </Materials>
      <Points>
        <Point value="1.15e-05" temperature="21" />
        <Point value="1.21e-05" temperature="93" />
        <Point value="1.24e-05" temperature="149" />
        <Point value="1.27e-05" temperature="204" />
        <Point value="1.31e-05" temperature="260" />
        <Point value="1.33e-05" temperature="316" />
        <Point value="1.37e-05" temperature="371" />
      </Points>
    </Curve>
    <Curve id="cc-2353-2-nu-03" property="Nu" unit="dimensionless" temperatureUnit="degC" sourcePdfPage="224" sourceTable="Table 3M" pointCount="7">
      <Materials>
        <Material id="K21001" name="1.15Ni-0.65Cu-Mo-Cb" sourceMaterial="1.15Ni-0.65Cu-Mo-Cb" sourcePdfPage="224" requiresReview="true" applicability="Section I; specified seamless pipe, tube, plate, forgings and fittings; source class and PWHT requirements apply." uns="K21001" nominalChemicalComposition="1.15Ni-0.65Cu-Mo-Cb" />
      </Materials>
      <Points>
        <Point value="0.3" temperature="21" />
        <Point value="0.3" temperature="93" />
        <Point value="0.3" temperature="149" />
        <Point value="0.3" temperature="204" />
        <Point value="0.3" temperature="260" />
        <Point value="0.3" temperature="316" />
        <Point value="0.3" temperature="371" />
      </Points>
    </Curve>
    <Curve id="cc-2353-2-density-04" property="density" unit="kg/m3" temperatureUnit="degC" sourcePdfPage="224" sourceTable="Table 3M" pointCount="7">
      <Materials>
        <Material id="K21001" name="1.15Ni-0.65Cu-Mo-Cb" sourceMaterial="1.15Ni-0.65Cu-Mo-Cb" sourcePdfPage="224" requiresReview="true" applicability="Section I; specified seamless pipe, tube, plate, forgings and fittings; source class and PWHT requirements apply." uns="K21001" nominalChemicalComposition="1.15Ni-0.65Cu-Mo-Cb" />
      </Materials>
      <Points>
        <Point value="7750" temperature="21" />
        <Point value="7750" temperature="93" />
        <Point value="7750" temperature="149" />
        <Point value="7750" temperature="204" />
        <Point value="7750" temperature="260" />
        <Point value="7750" temperature="316" />
        <Point value="7750" temperature="371" />
      </Points>
    </Curve>
  </Curves>
  <SourceCurves status="source-only-not-imported" />
  <UnavailableProperties>
    <Property name="AlphaInstantaneous" reason="No value or explicit equivalent-material direction in the extracted Code Case property clauses." />
    <Property name="a" reason="No value or explicit equivalent-material direction in the extracted Code Case property clauses." />
    <Property name="k" reason="No value or explicit equivalent-material direction in the extracted Code Case property clauses." />
  </UnavailableProperties>
</PhysicalPropertyTableImport>

File: database/data/physical-properties-xml/CodeCases/CC-2496-4.xml
<?xml version="1.0" encoding="utf-8"?>
<!-- Author: Copilot; Last revision: 2026-11-01; Purpose: Source-verified Code Case physical properties, explicit SI points and reviewable material associations. -->
<PhysicalPropertyTableImport name="Code Case 2496-4 - 27Cr-7.6Ni-1Mo-2.3W-N" sourceTable="Code Case 2496-4" schema="material-curves-v1" sourcePdf="C:\Users\ganfossi\Documents\PV Repository\Codes &amp; Regulations\ASME-ANSI\ASME BPVC 2025 Edition\ASME BPVC CODE CASES.pdf" sourcePdfSha256="53ec18b9700c0ae02acfd30e8b4a863b15a2965b2b33ffdab6c56c2680a895ac" sourcePageStart="314" sourcePageEnd="317" status="normalized-code-case-review-required" codeCase="2496-4" curveCount="4" sourceOnlyCurveCount="1" materialCount="4" pointCount="78">
  <ReferenceData>ASME BPVC Code Cases 2025, Case 2496-4; PDF pages are one-based.</ReferenceData>
  <Notes>Source-explicit material keys only. Review Code Case acceptance, product specifications, heat treatment, construction section and temperature limits before import. No database writes. Missing cells are omitted, never zero or extrapolated.</Notes>
  <SourceNotes>Section VIII Divisions 1/2, specified Class 2 solution-annealed duplex products; source directs TM-1 Group B, not an inferred steel family.</SourceNotes>
  <Curves>
    <Curve id="cc-2496-4-e-01" property="E" unit="MPa" temperatureUnit="degC" sourcePdfPage="314" sourceTable="Table explicit II-D mapping" pointCount="17" notes="Code Case explicitly directs use of TM-1 curve tm-1-05. II-D source notes: Groups A-J use the compositions in source Notes 1-7 and 9-11. Source Notes 8 and 9 repeat Group H membership; the curve explicitly references Note 9. Note 5 includes variations of 9Cr-Mo, but only the literal composition is an automatic key. Note 13 names 15Cr-5Ni-3Mo for S15500; this is retained as printed, without correcting it to a database alias. Note 14 limits S45000 data to material aged at 480 degC; manual applicability review is required." mappedSourceFile="ElasticModulus/TM-1.xml" mappedSourceCurve="tm-1-05" mappedSourceSha256="bdc20c20f2ae0d9f20b4b1424645fb3273fe8129f15cd83c3a7711eb0c8527d6" mappedSourcePdfPages="1238-1240">
      <Materials>
        <Material id="S32808" name="27Cr-7.6Ni-1Mo-2.3W-N" sourceMaterial="27Cr-7.6Ni-1Mo-2.3W-N" sourcePdfPage="314" requiresReview="true" applicability="Section VIII Divisions 1/2, specified Class 2 solution-annealed duplex products; source directs TM-1 Group B, not an inferred steel family." uns="S32808" nominalChemicalComposition="27Cr-7.6Ni-1Mo-2.3W-N" />
      </Materials>
      <Points>
        <Point value="204000" temperature="-200" />
        <Point value="200000" temperature="-125" />
        <Point value="197000" temperature="-75" />
        <Point value="191000" temperature="25" />
        <Point value="187000" temperature="100" />
        <Point value="184000" temperature="150" />
        <Point value="181000" temperature="200" />
        <Point value="178000" temperature="250" />
        <Point value="174000" temperature="300" />
        <Point value="171000" temperature="350" />
        <Point value="167000" temperature="400" />
        <Point value="163000" temperature="450" />
        <Point value="158000" temperature="500" />
        <Point value="153000" temperature="550" />
        <Point value="147000" temperature="600" />
        <Point value="141000" temperature="650" />
        <Point value="133000" temperature="700" />
      </Points>
    </Curve>
    <Curve id="cc-2496-4-k-02" property="k" unit="W/(m*K)" temperatureUnit="degC" sourcePdfPage="314" sourceTable="Table explicit II-D mapping" pointCount="30" notes="Code Case explicitly directs use of TCD curve tcd-k-11. II-D source notes: Material Groups A-L use source Notes 1-12 (PDF pages 1236-1237). Group A matches the exact Nominal Composition label Carbon steel. Source Notes 9-11 restrict four compositions to 425 degC; maxTemperature on each identity enforces this limit in the reader. Note 9 prints 15Cr-5Ni-3Mo; retained as printed, not corrected to a different database composition. Note 10 explicitly permits separate S and Se compositions. Notes 10-12 also permit H/L/N/LN grades of austenitic stainless steels. Titanium grade/UNS identities are cross-referenced only from the explicit ASME TM-5 grade/UNS pairs, PDF page 1244. No numerical nominal composition is inferred from qualitative alloy labels or UNS." mappedSourceFile="ThermalConductivity/TCD-ThermalConductivity.xml" mappedSourceCurve="tcd-k-11" mappedSourceSha256="1bb454f3f457681950cc73068312e4b411adf380a89959ca3a044383f73f3e4e" mappedSourcePdfPages="1224-1237">
      <Materials>
        <Material id="S32808" name="27Cr-7.6Ni-1Mo-2.3W-N" sourceMaterial="27Cr-7.6Ni-1Mo-2.3W-N" sourcePdfPage="314" requiresReview="true" applicability="Section VIII Divisions 1/2, specified Class 2 solution-annealed duplex products; source directs TM-1 Group B, not an inferred steel family." uns="S32808" nominalChemicalComposition="27Cr-7.6Ni-1Mo-2.3W-N" />
      </Materials>
      <Points>
        <Point value="14.8" temperature="20" />
        <Point value="15.3" temperature="50" />
        <Point value="15.8" temperature="75" />
        <Point value="16.2" temperature="100" />
        <Point value="16.6" temperature="125" />
        <Point value="17" temperature="150" />
        <Point value="17.5" temperature="175" />
        <Point value="17.9" temperature="200" />
        <Point value="18.3" temperature="225" />
        <Point value="18.6" temperature="250" />
        <Point value="19" temperature="275" />
        <Point value="19.4" temperature="300" />
        <Point value="19.8" temperature="325" />
        <Point value="20.1" temperature="350" />
        <Point value="20.5" temperature="375" />
        <Point value="20.8" temperature="400" />
        <Point value="21.2" temperature="425" />
        <Point value="21.5" temperature="450" />
        <Point value="21.9" temperature="475" />
        <Point value="22.2" temperature="500" />
        <Point value="22.6" temperature="525" />
        <Point value="22.9" temperature="550" />
        <Point value="23.3" temperature="575" />
        <Point value="23.6" temperature="600" />
        <Point value="24" temperature="625" />
        <Point value="24.3" temperature="650" />
        <Point value="24.7" temperature="675" />
        <Point value="25" temperature="700" />
        <Point value="25.4" temperature="725" />
        <Point value="25.7" temperature="750" />
      </Points>
    </Curve>
    <Curve id="cc-2496-4-a-03" property="a" unit="m2/s" temperatureUnit="degC" sourcePdfPage="314" sourceTable="Table explicit II-D mapping" pointCount="30" notes="Code Case explicitly directs use of TCD curve tcd-a-11. II-D source notes: Material Groups A-L use source Notes 1-12 (PDF pages 1236-1237). Group A matches the exact Nominal Composition label Carbon steel. Source Notes 9-11 restrict four compositions to 425 degC; maxTemperature on each identity enforces this limit in the reader. Note 9 prints 15Cr-5Ni-3Mo; retained as printed, not corrected to a different database composition. Note 10 explicitly permits separate S and Se compositions. Notes 10-12 also permit H/L/N/LN grades of austenitic stainless steels. Titanium grade/UNS identities are cross-referenced only from the explicit ASME TM-5 grade/UNS pairs, PDF page 1244. No numerical nominal composition is inferred from qualitative alloy labels or UNS." mappedSourceFile="ThermalDiffusivity/TCD-ThermalDiffusivity.xml" mappedSourceCurve="tcd-a-11" mappedSourceSha256="bad6e3dd0286345a50d1fa2df966b07022b1980ee74199076556e0ce24501280" mappedSourcePdfPages="1224-1237">
      <Materials>
        <Material id="S32808" name="27Cr-7.6Ni-1Mo-2.3W-N" sourceMaterial="27Cr-7.6Ni-1Mo-2.3W-N" sourcePdfPage="314" requiresReview="true" applicability="Section VIII Divisions 1/2, specified Class 2 solution-annealed duplex products; source directs TM-1 Group B, not an inferred steel family." uns="S32808" nominalChemicalComposition="27Cr-7.6Ni-1Mo-2.3W-N" />
      </Materials>
      <Points>
        <Point value="3.9e-06" temperature="20" />
        <Point value="3.94e-06" temperature="50" />
        <Point value="3.99e-06" temperature="75" />
        <Point value="4.04e-06" temperature="100" />
        <Point value="4.08e-06" temperature="125" />
        <Point value="4.14e-06" temperature="150" />
        <Point value="4.19e-06" temperature="175" />
        <Point value="4.24e-06" temperature="200" />
        <Point value="4.3e-06" temperature="225" />
        <Point value="4.35e-06" temperature="250" />
        <Point value="4.41e-06" temperature="275" />
        <Point value="4.46e-06" temperature="300" />
        <Point value="4.52e-06" temperature="325" />
        <Point value="4.57e-06" temperature="350" />
        <Point value="4.63e-06" temperature="375" />
        <Point value="4.69e-06" temperature="400" />
        <Point value="4.74e-06" temperature="425" />
        <Point value="4.8e-06" temperature="450" />
        <Point value="4.85e-06" temperature="475" />
        <Point value="4.91e-06" temperature="500" />
        <Point value="4.97e-06" temperature="525" />
        <Point value="5.02e-06" temperature="550" />
        <Point value="5.08e-06" temperature="575" />
        <Point value="5.13e-06" temperature="600" />
        <Point value="5.19e-06" temperature="625" />
        <Point value="5.24e-06" temperature="650" />
        <Point value="5.3e-06" temperature="675" />
        <Point value="5.35e-06" temperature="700" />
        <Point value="5.4e-06" temperature="725" />
        <Point value="5.45e-06" temperature="750" />
      </Points>
    </Curve>
    <Curve id="cc-2496-4-density-04" property="density" unit="kg/m3" temperatureUnit="degC" sourcePdfPage="314" sourceTable="Table physical-property clause" pointCount="1" constant="true">
      <Materials>
        <Material id="S32808" name="27Cr-7.6Ni-1Mo-2.3W-N" sourceMaterial="27Cr-7.6Ni-1Mo-2.3W-N" sourcePdfPage="314" requiresReview="true" applicability="Section VIII Divisions 1/2, specified Class 2 solution-annealed duplex products; source directs TM-1 Group B, not an inferred steel family." uns="S32808" nominalChemicalComposition="27Cr-7.6Ni-1Mo-2.3W-N" />
      </Materials>
      <Points>
        <Point value="7860" />
      </Points>
    </Curve>
  </Curves>
  <SourceCurves status="source-only-not-imported">
    <Curve id="cc-source-2496-4-alpha-01" property="Alpha" unit="1/degC" temperatureUnit="degC" sourcePdfPage="317" sourceTable="Table 4" pointCount="7" notes="Source temperature or reference is RT/Room without a numeric definition; not imported.">
      <Materials>
        <Material id="S32808" name="27Cr-7.6Ni-1Mo-2.3W-N" sourceMaterial="27Cr-7.6Ni-1Mo-2.3W-N" sourcePdfPage="317" requiresReview="true" applicability="Section VIII Divisions 1/2, specified Class 2 solution-annealed duplex products; source directs TM-1 Group B, not an inferred steel family." uns="S32808" nominalChemicalComposition="27Cr-7.6Ni-1Mo-2.3W-N" />
      </Materials>
      <Values>
        <Value value="1.37e-05" temperatureLabel="RT–100" />
        <Value value="1.39e-05" temperatureLabel="RT–150" />
        <Value value="1.4e-05" temperatureLabel="RT–200" />
        <Value value="1.42e-05" temperatureLabel="RT–250" />
        <Value value="1.44e-05" temperatureLabel="RT–300" />
        <Value value="1.45e-05" temperatureLabel="RT–350" />
        <Value value="1.47e-05" temperatureLabel="RT–400" />
      </Values>
    </Curve>
  </SourceCurves>
  <UnavailableProperties>
    <Property name="Nu" reason="No value or explicit equivalent-material direction in the extracted Code Case property clauses." />
    <Property name="Alpha" reason="Source-only values; undefined expansion reference/temperature or nonordinary modulus." />
    <Property name="AlphaInstantaneous" reason="No value or explicit equivalent-material direction in the extracted Code Case property clauses." />
  </UnavailableProperties>
</PhysicalPropertyTableImport>

File: database/data/physical-properties-xml/CodeCases/CC-2672.xml
<?xml version="1.0" encoding="utf-8"?>
<!-- Author: Copilot; Last revision: 2026-11-01; Purpose: Source-verified Code Case physical properties, explicit SI points and reviewable material associations. -->
<PhysicalPropertyTableImport name="Code Case 2672 - 37Ni-33Fe-25Cr" sourceTable="Code Case 2672" schema="material-curves-v1" sourcePdf="C:\Users\ganfossi\Documents\PV Repository\Codes &amp; Regulations\ASME-ANSI\ASME BPVC 2025 Edition\ASME BPVC CODE CASES.pdf" sourcePdfSha256="53ec18b9700c0ae02acfd30e8b4a863b15a2965b2b33ffdab6c56c2680a895ac" sourcePageStart="492" sourcePageEnd="493" status="normalized-code-case-review-required" codeCase="2672" curveCount="5" sourceOnlyCurveCount="4" materialCount="5" pointCount="35">
  <ReferenceData>ASME BPVC Code Cases 2025, Case 2672; PDF pages are one-based.</ReferenceData>
  <Notes>Source-explicit material keys only. Review Code Case acceptance, product specifications, heat treatment, construction section and temperature limits before import. No database writes. Missing cells are omitted, never zero or extrapolated.</Notes>
  <SourceNotes>Section VIII Division 1; specified welded construction above 899 degC through 982 degC. Tables contain lower-temperature data; construction-temperature applicability requires review.</SourceNotes>
  <Curves>
    <Curve id="cc-2672-a-01" property="a" unit="m2/s" temperatureUnit="degC" sourcePdfPage="493" sourceTable="Table 3M" pointCount="12">
      <Materials>
        <Material id="N08120" name="37Ni-33Fe-25Cr" sourceMaterial="37Ni-33Fe-25Cr" sourcePdfPage="493" requiresReview="true" applicability="Section VIII Division 1; specified welded construction above 899 degC through 982 degC. Tables contain lower-temperature data; construction-temperature applicability requires review." uns="N08120" nominalChemicalComposition="37Ni-33Fe-25Cr" maxTemperature="982" />
      </Materials>
      <Points>
        <Point value="3.24e-06" temperature="100" />
        <Point value="3.48e-06" temperature="200" />
        <Point value="3.72e-06" temperature="300" />
        <Point value="3.97e-06" temperature="400" />
        <Point value="4.22e-06" temperature="500" />
        <Point value="4.47e-06" temperature="600" />
        <Point value="4.69e-06" temperature="700" />
        <Point value="4.81e-06" temperature="800" />
        <Point value="4.88e-06" temperature="900" />
        <Point value="5.07e-06" temperature="1000" />
        <Point value="5.29e-06" temperature="1100" />
        <Point value="5.55e-06" temperature="1200" />
      </Points>
    </Curve>
    <Curve id="cc-2672-k-02" property="k" unit="W/(m*K)" temperatureUnit="degC" sourcePdfPage="493" sourceTable="Table 3M" pointCount="11">
      <Materials>
        <Material id="N08120" name="37Ni-33Fe-25Cr" sourceMaterial="37Ni-33Fe-25Cr" sourcePdfPage="493" requiresReview="true" applicability="Section VIII Division 1; specified welded construction above 899 degC through 982 degC. Tables contain lower-temperature data; construction-temperature applicability requires review." uns="N08120" nominalChemicalComposition="37Ni-33Fe-25Cr" maxTemperature="982" />
      </Materials>
      <Points>
        <Point value="12.7" temperature="100" />
        <Point value="14.1" temperature="200" />
        <Point value="15.4" temperature="300" />
        <Point value="17.1" temperature="400" />
        <Point value="18.7" temperature="500" />
        <Point value="21" temperature="600" />
        <Point value="23.3" temperature="700" />
        <Point value="24.9" temperature="800" />
        <Point value="26.2" temperature="900" />
        <Point value="28" temperature="1000" />
        <Point value="29.6" temperature="1100" />
      </Points>
    </Curve>
    <Curve id="cc-2672-alpha-03" property="Alpha" unit="1/degC" temperatureUnit="degC" sourcePdfPage="493" sourceTable="Table 3M" pointCount="10" referenceTemperature="25">
      <Materials>
        <Material id="N08120" name="37Ni-33Fe-25Cr" sourceMaterial="37Ni-33Fe-25Cr" sourcePdfPage="493" requiresReview="true" applicability="Section VIII Division 1; specified welded construction above 899 degC through 982 degC. Tables contain lower-temperature data; construction-temperature applicability requires review." uns="N08120" nominalChemicalComposition="37Ni-33Fe-25Cr" maxTemperature="982" />
      </Materials>
      <Points>
        <Point value="1.43e-05" temperature="100" />
        <Point value="1.49e-05" temperature="200" />
        <Point value="1.53e-05" temperature="300" />
        <Point value="1.58e-05" temperature="400" />
        <Point value="1.61e-05" temperature="500" />
        <Point value="1.64e-05" temperature="600" />
        <Point value="1.69e-05" temperature="700" />
        <Point value="1.73e-05" temperature="800" />
        <Point value="1.76e-05" temperature="900" />
        <Point value="1.78e-05" temperature="1000" />
      </Points>
    </Curve>
    <Curve id="cc-2672-density-04" property="density" unit="kg/m3" temperatureUnit="degC" sourcePdfPage="493" sourceTable="Table physical-property clause" pointCount="1" constant="true" notes="Density reported at Room; no numeric room temperature specified.">
      <Materials>
        <Material id="N08120" name="37Ni-33Fe-25Cr" sourceMaterial="37Ni-33Fe-25Cr" sourcePdfPage="493" requiresReview="true" applicability="Section VIII Division 1; specified welded construction above 899 degC through 982 degC. Tables contain lower-temperature data; construction-temperature applicability requires review." uns="N08120" nominalChemicalComposition="37Ni-33Fe-25Cr" maxTemperature="982" />
      </Materials>
      <Points>
        <Point value="8070" />
      </Points>
    </Curve>
    <Curve id="cc-2672-nu-05" property="Nu" unit="dimensionless" temperatureUnit="degC" sourcePdfPage="493" sourceTable="Table physical-property clause" pointCount="1" constant="true">
      <Materials>
        <Material id="N08120" name="37Ni-33Fe-25Cr" sourceMaterial="37Ni-33Fe-25Cr" sourcePdfPage="493" requiresReview="true" applicability="Section VIII Division 1; specified welded construction above 899 degC through 982 degC. Tables contain lower-temperature data; construction-temperature applicability requires review." uns="N08120" nominalChemicalComposition="37Ni-33Fe-25Cr" maxTemperature="982" />
      </Materials>
      <Points>
        <Point value="0.31" />
      </Points>
    </Curve>
  </Curves>
  <SourceCurves status="source-only-not-imported">
    <Curve id="cc-source-2672-a-01" property="a" unit="m2/s" temperatureUnit="degC" sourcePdfPage="493" sourceTable="Table 3M" pointCount="1" notes="Source temperature or reference is RT/Room without a numeric definition; not imported.">
      <Materials>
        <Material id="N08120" name="37Ni-33Fe-25Cr" sourceMaterial="37Ni-33Fe-25Cr" sourcePdfPage="493" requiresReview="true" applicability="Section VIII Division 1; specified welded construction above 899 degC through 982 degC. Tables contain lower-temperature data; construction-temperature applicability requires review." uns="N08120" nominalChemicalComposition="37Ni-33Fe-25Cr" maxTemperature="982" />
      </Materials>
      <Values>
        <Value value="3.04e-06" temperatureLabel="Room" />
      </Values>
    </Curve>
    <Curve id="cc-source-2672-k-02" property="k" unit="W/(m*K)" temperatureUnit="degC" sourcePdfPage="493" sourceTable="Table 3M" pointCount="1" notes="Source temperature or reference is RT/Room without a numeric definition; not imported.">
      <Materials>
        <Material id="N08120" name="37Ni-33Fe-25Cr" sourceMaterial="37Ni-33Fe-25Cr" sourcePdfPage="493" requiresReview="true" applicability="Section VIII Division 1; specified welded construction above 899 degC through 982 degC. Tables contain lower-temperature data; construction-temperature applicability requires review." uns="N08120" nominalChemicalComposition="37Ni-33Fe-25Cr" maxTemperature="982" />
      </Materials>
      <Values>
        <Value value="11.4" temperatureLabel="Room" />
      </Values>
    </Curve>
    <Curve id="cc-source-2672-dynamice-03" property="DynamicE" unit="MPa" temperatureUnit="degC" sourcePdfPage="493" sourceTable="Table 3M" pointCount="10" notes="Dynamic modulus is not ordinary Young modulus.">
      <Materials>
        <Material id="N08120" name="37Ni-33Fe-25Cr" sourceMaterial="37Ni-33Fe-25Cr" sourcePdfPage="493" requiresReview="true" applicability="Section VIII Division 1; specified welded construction above 899 degC through 982 degC. Tables contain lower-temperature data; construction-temperature applicability requires review." uns="N08120" nominalChemicalComposition="37Ni-33Fe-25Cr" maxTemperature="982" />
      </Materials>
      <Values>
        <Value value="194000" temperature="100" />
        <Value value="188000" temperature="200" />
        <Value value="182000" temperature="300" />
        <Value value="174000" temperature="400" />
        <Value value="165000" temperature="500" />
        <Value value="159000" temperature="600" />
        <Value value="152000" temperature="700" />
        <Value value="143000" temperature="800" />
        <Value value="136000" temperature="900" />
        <Value value="128000" temperature="1000" />
      </Values>
    </Curve>
    <Curve id="cc-source-2672-dynamice-04" property="DynamicE" unit="MPa" temperatureUnit="degC" sourcePdfPage="493" sourceTable="Table 3M" pointCount="1" notes="Source temperature or reference is RT/Room without a numeric definition; not imported.">
      <Materials>
        <Material id="N08120" name="37Ni-33Fe-25Cr" sourceMaterial="37Ni-33Fe-25Cr" sourcePdfPage="493" requiresReview="true" applicability="Section VIII Division 1; specified welded construction above 899 degC through 982 degC. Tables contain lower-temperature data; construction-temperature applicability requires review." uns="N08120" nominalChemicalComposition="37Ni-33Fe-25Cr" maxTemperature="982" />
      </Materials>
      <Values>
        <Value value="197000" temperatureLabel="Room" />
      </Values>
    </Curve>
  </SourceCurves>
  <UnavailableProperties>
    <Property name="E" reason="Source-only values; undefined expansion reference/temperature or nonordinary modulus." />
    <Property name="AlphaInstantaneous" reason="No value or explicit equivalent-material direction in the extracted Code Case property clauses." />
  </UnavailableProperties>
</PhysicalPropertyTableImport>
