Repository: GianFossi/Materials

# MaterialLibrary

Libreria F# per dati e calcoli sui materiali, con database SQLite ASME 2025,
applicazione desktop Windows per la manutenzione e componente aggiuntivo Excel.

## Da dove iniziare

La documentazione segue due percorsi distinti:

| Percorso | Prima lettura | Approfondimenti |
|---|---|---|
| **1. Come è strutturato il database** | [Database: file, identità, curve e provenienza](docs/asme-materials-db.md) | [Modelli della libreria](docs/material-models.md), [API](docs/library-api.md) |
| **2.

File: database/data/physical-properties-xml/CodeCases/CC-2684-5.xml
<?xml version="1.0" encoding="utf-8"?>
<!-- Author: Copilot; Last revision: 2026-11-01; Purpose: Source-verified Code Case physical properties, explicit SI points and reviewable material associations. -->
<PhysicalPropertyTableImport name="Code Case 2684-5 - 47Ni-23Cr-23Fe-7W" sourceTable="Code Case 2684-5" schema="material-curves-v1" sourcePdf="C:\Users\ganfossi\Documents\PV Repository\Codes &amp; Regulations\ASME-ANSI\ASME BPVC 2025 Edition\ASME BPVC CODE CASES.pdf" sourcePdfSha256="53ec18b9700c0ae02acfd30e8b4a863b15a2965b2b33ffdab6c56c2680a895ac" sourcePageStart="526" sourcePageEnd="528" status="normalized-code-case-review-required" codeCase="2684-5" curveCount="5" sourceOnlyCurveCount="4" materialCount="5" pointCount="32">
  <ReferenceData>ASME BPVC Code Cases 2025, Case 2684-5; PDF pages are one-based.</ReferenceData>
  <Notes>Source-explicit material keys only. Review Code Case acceptance, product specifications, heat treatment, construction section and temperature limits before import. No database writes. Missing cells are omitted, never zero or extrapolated.</Notes>
  <SourceNotes>Section I / Section VIII Division 1; specified seamless pipe, tube and forgings; Code Case heat treatment and welding requirements apply.</SourceNotes>
  <Curves>
    <Curve id="cc-2684-5-k-01" property="k" unit="W/(m*K)" temperatureUnit="degC" sourcePdfPage="527" sourceTable="Table 3M" pointCount="10">
      <Materials>
        <Material id="N06674" name="47Ni-23Cr-23Fe-7W" sourceMaterial="47Ni-23Cr-23Fe-7W" sourcePdfPage="527" requiresReview="true" applicability="Section I / Section VIII Division 1; specified seamless pipe, tube and forgings; Code Case heat treatment and welding requirements apply." uns="N06674" nominalChemicalComposition="47Ni-23Cr-23Fe-7W" maxTemperature="800" />
      </Materials>
      <Points>
        <Point value="12.7" temperature="100" />
        <Point value="15.1" temperature="200" />
        <Point value="17.4" temperature="300" />
        <Point value="19.9" temperature="400" />
        <Point value="23.4" temperature="500" />
        <Point value="26.1" temperature="600" />
        <Point value="31.2" temperature="700" />
        <Point value="33.3" temperature="800" />
        <Point value="33.5" temperature="900" />
        <Point value="34.3" temperature="1000" />
      </Points>
    </Curve>
    <Curve id="cc-2684-5-a-02" property="a" unit="m2/s" temperatureUnit="degC" sourcePdfPage="528" sourceTable="Table 4M" pointCount="10">
      <Materials>
        <Material id="N06674" name="47Ni-23Cr-23Fe-7W" sourceMaterial="47Ni-23Cr-23Fe-7W" sourcePdfPage="528" requiresReview="true" applicability="Section I / Section VIII Division 1; specified seamless pipe, tube and forgings; Code Case heat treatment and welding requirements apply." uns="N06674" nominalChemicalComposition="47Ni-23Cr-23Fe-7W" maxTemperature="800" />
      </Materials>
      <Points>
        <Point value="3.11e-06" temperature="100" />
        <Point value="3.43e-06" temperature="200" />
        <Point value="3.75e-06" temperature="300" />
        <Point value="4.07e-06" temperature="400" />
        <Point value="4.35e-06" temperature="500" />
        <Point value="4.63e-06" temperature="600" />
        <Point value="4.93e-06" temperature="700" />
        <Point value="5.15e-06" temperature="800" />
        <Point value="5.5e-06" temperature="900" />
        <Point value="5.7e-06" temperature="1000" />
      </Points>
    </Curve>
    <Curve id="cc-2684-5-e-03" property="E" unit="MPa" temperatureUnit="degC" sourcePdfPage="528" sourceTable="Table 5M" pointCount="10">
      <Materials>
        <Material id="N06674" name="47Ni-23Cr-23Fe-7W" sourceMaterial="47Ni-23Cr-23Fe-7W" sourcePdfPage="528" requiresReview="true" applicability="Section I / Section VIII Division 1; specified seamless pipe, tube and forgings; Code Case heat treatment and welding requirements apply." uns="N06674" nominalChemicalComposition="47Ni-23Cr-23Fe-7W" maxTemperature="800" />
      </Materials>
      <Points>
        <Point value="188000" temperature="100" />
        <Point value="182000" temperature="200" />
        <Point value="175000" temperature="300" />
        <Point value="169000" temperature="400" />
        <Point value="164000" temperature="500" />
        <Point value="156000" temperature="600" />
        <Point value="149000" temperature="700" />
        <Point value="143000" temperature="800" />
        <Point value="137000" temperature="900" />
        <Point value="129000" temperature="1000" />
      </Points>
    </Curve>
    <Curve id="cc-2684-5-density-04" property="density" unit="kg/m3" temperatureUnit="degC" sourcePdfPage="526" sourceTable="Table physical-property clause" pointCount="1" constant="true">
      <Materials>
        <Material id="N06674" name="47Ni-23Cr-23Fe-7W" sourceMaterial="47Ni-23Cr-23Fe-7W" sourcePdfPage="526" requiresReview="true" applicability="Section I / Section VIII Division 1; specified seamless pipe, tube and forgings; Code Case heat treatment and welding requirements apply." uns="N06674" nominalChemicalComposition="47Ni-23Cr-23Fe-7W" maxTemperature="800" />
      </Materials>
      <Points>
        <Point value="8460" />
      </Points>
    </Curve>
    <Curve id="cc-2684-5-nu-05" property="Nu" unit="dimensionless" temperatureUnit="degC" sourcePdfPage="526" sourceTable="Table physical-property clause" pointCount="1" constant="true">
      <Materials>
        <Material id="N06674" name="47Ni-23Cr-23Fe-7W" sourceMaterial="47Ni-23Cr-23Fe-7W" sourcePdfPage="526" requiresReview="true" applicability="Section I / Section VIII Division 1; specified seamless pipe, tube and forgings; Code Case heat treatment and welding requirements apply." uns="N06674" nominalChemicalComposition="47Ni-23Cr-23Fe-7W" maxTemperature="800" />
      </Materials>
      <Points>
        <Point value="0.26" />
      </Points>
    </Curve>
  </Curves>
  <SourceCurves status="source-only-not-imported">
    <Curve id="cc-source-2684-5-alpha-01" property="Alpha" unit="1/degC" temperatureUnit="degC" sourcePdfPage="527" sourceTable="Table 2M" pointCount="10" notes="Source temperature or reference is RT/Room without a numeric definition; not imported.">
      <Materials>
        <Material id="N06674" name="47Ni-23Cr-23Fe-7W" sourceMaterial="47Ni-23Cr-23Fe-7W" sourcePdfPage="527" requiresReview="true" applicability="Section I / Section VIII Division 1; specified seamless pipe, tube and forgings; Code Case heat treatment and welding requirements apply." uns="N06674" nominalChemicalComposition="47Ni-23Cr-23Fe-7W" maxTemperature="800" />
      </Materials>
      <Values>
        <Value value="1.36e-05" temperatureLabel="RT–100" />
        <Value value="1.42e-05" temperatureLabel="RT–200" />
        <Value value="1.45e-05" temperatureLabel="RT–300" />
        <Value value="1.49e-05" temperatureLabel="RT–400" />
        <Value value="1.51e-05" temperatureLabel="RT–500" />
        <Value value="1.52e-05" temperatureLabel="RT–600" />
        <Value value="1.58e-05" temperatureLabel="RT–700" />
        <Value value="1.62e-05" temperatureLabel="RT–800" />
        <Value value="1.64e-05" temperatureLabel="RT–900" />
        <Value value="1.68e-05" temperatureLabel="RT–1000" />
      </Values>
    </Curve>
    <Curve id="cc-source-2684-5-k-02" property="k" unit="W/(m*K)" temperatureUnit="degC" sourcePdfPage="527" sourceTable="Table 3M" pointCount="1" notes="Source temperature or reference is RT/Room without a numeric definition; not imported.">
      <Materials>
        <Material id="N06674" name="47Ni-23Cr-23Fe-7W" sourceMaterial="47Ni-23Cr-23Fe-7W" sourcePdfPage="527" requiresReview="true" applicability="Section I / Section VIII Division 1; specified seamless pipe, tube and forgings; Code Case heat treatment and welding requirements apply." uns="N06674" nominalChemicalComposition="47Ni-23Cr-23Fe-7W" maxTemperature="800" />
      </Materials>
      <Values>
        <Value value="10.8" temperatureLabel="RT" />
      </Values>
    </Curve>
    <Curve id="cc-source-2684-5-a-03" property="a" unit="m2/s" temperatureUnit="degC" sourcePdfPage="528" sourceTable="Table 4M" pointCount="1" notes="Source temperature or reference is RT/Room without a numeric definition; not imported.">
      <Materials>
        <Material id="N06674" name="47Ni-23Cr-23Fe-7W" sourceMaterial="47Ni-23Cr-23Fe-7W" sourcePdfPage="528" requiresReview="true" applicability="Section I / Section VIII Division 1; specified seamless pipe, tube and forgings; Code Case heat treatment and welding requirements apply." uns="N06674" nominalChemicalComposition="47Ni-23Cr-23Fe-7W" maxTemperature="800" />
      </Materials>
      <Values>
        <Value value="2.89e-06" temperatureLabel="RT" />
      </Values>
    </Curve>
    <Curve id="cc-source-2684-5-e-04" property="E" unit="MPa" temperatureUnit="degC" sourcePdfPage="528" sourceTable="Table 5M" pointCount="1" notes="Source temperature or reference is RT/Room without a numeric definition; not imported.">
      <Materials>
        <Material id="N06674" name="47Ni-23Cr-23Fe-7W" sourceMaterial="47Ni-23Cr-23Fe-7W" sourcePdfPage="528" requiresReview="true" applicability="Section I / Section VIII Division 1; specified seamless pipe, tube and forgings; Code Case heat treatment and welding requirements apply." uns="N06674" nominalChemicalComposition="47Ni-23Cr-23Fe-7W" maxTemperature="800" />
      </Materials>
      <Values>
        <Value value="192000" temperatureLabel="RT" />
      </Values>
    </Curve>
  </SourceCurves>
  <UnavailableProperties>
    <Property name="Alpha" reason="Source-only values; undefined expansion reference/temperature or nonordinary modulus." />
    <Property name="AlphaInstantaneous" reason="No value or explicit equivalent-material direction in the extracted Code Case property clauses." />
  </UnavailableProperties>
</PhysicalPropertyTableImport>

File: database/data/physical-properties-xml/CodeCases/CC-2702-8.xml
<?xml version="1.0" encoding="utf-8"?>
<!-- Author: Copilot; Last revision: 2026-11-01; Purpose: Source-verified Code Case physical properties, explicit SI points and reviewable material associations. -->
<PhysicalPropertyTableImport name="Code Case 2702-8 - Ni-25Cr-20Co" sourceTable="Code Case 2702-8" schema="material-curves-v1" sourcePdf="C:\Users\ganfossi\Documents\PV Repository\Codes &amp; Regulations\ASME-ANSI\ASME BPVC 2025 Edition\ASME BPVC CODE CASES.pdf" sourcePdfSha256="53ec18b9700c0ae02acfd30e8b4a863b15a2965b2b33ffdab6c56c2680a895ac" sourcePageStart="564" sourcePageEnd="570" status="normalized-code-case-review-required" codeCase="2702-8" curveCount="4" sourceOnlyCurveCount="0" materialCount="4" pointCount="30">
  <ReferenceData>ASME BPVC Code Cases 2025, Case 2702-8; PDF pages are one-based.</ReferenceData>
  <Notes>Source-explicit material keys only. Review Code Case acceptance, product specifications, heat treatment, construction section and temperature limits before import. No database writes. Missing cells are omitted, never zero or extrapolated.</Notes>
  <SourceNotes>Section I; precipitation-hardened material; modulus source aged at 800 degC for 4 h, air cooled. External pressure design prohibited.</SourceNotes>
  <Curves>
    <Curve id="cc-2702-8-e-01" property="E" unit="MPa" temperatureUnit="degC" sourcePdfPage="570" sourceTable="Table 10M" pointCount="9">
      <Materials>
        <Material id="N07740" name="Ni-25Cr-20Co" sourceMaterial="Ni-25Cr-20Co" sourcePdfPage="570" requiresReview="true" applicability="Section I; precipitation-hardened material; modulus source aged at 800 degC for 4 h, air cooled. External pressure design prohibited." uns="N07740" nominalChemicalComposition="Ni-25Cr-20Co" maxTemperature="800" />
      </Materials>
      <Points>
        <Point value="221000" temperature="22" />
        <Point value="218000" temperature="100" />
        <Point value="212000" temperature="200" />
        <Point value="206000" temperature="300" />
        <Point value="200000" temperature="400" />
        <Point value="193000" temperature="500" />
        <Point value="186000" temperature="600" />
        <Point value="178000" temperature="700" />
        <Point value="169000" temperature="800" />
      </Points>
    </Curve>
    <Curve id="cc-2702-8-k-02" property="k" unit="W/(m*K)" temperatureUnit="degC" sourcePdfPage="570" sourceTable="Table 10M" pointCount="12">
      <Materials>
        <Material id="N07740" name="Ni-25Cr-20Co" sourceMaterial="Ni-25Cr-20Co" sourcePdfPage="570" requiresReview="true" applicability="Section I; precipitation-hardened material; modulus source aged at 800 degC for 4 h, air cooled. External pressure design prohibited." uns="N07740" nominalChemicalComposition="Ni-25Cr-20Co" maxTemperature="800" />
      </Materials>
      <Points>
        <Point value="10.2" temperature="22" />
        <Point value="11.7" temperature="100" />
        <Point value="13" temperature="200" />
        <Point value="14.5" temperature="300" />
        <Point value="15.7" temperature="400" />
        <Point value="17.1" temperature="500" />
        <Point value="18.4" temperature="600" />
        <Point value="20.2" temperature="700" />
        <Point value="22.1" temperature="800" />
        <Point value="23.8" temperature="900" />
        <Point value="25.4" temperature="1000" />
        <Point value="27.3" temperature="1100" />
      </Points>
    </Curve>
    <Curve id="cc-2702-8-alpha-03" property="Alpha" unit="1/degC" temperatureUnit="degC" sourcePdfPage="570" sourceTable="Table 10M" pointCount="8" referenceTemperature="20">
      <Materials>
        <Material id="N07740" name="Ni-25Cr-20Co" sourceMaterial="Ni-25Cr-20Co" sourcePdfPage="570" requiresReview="true" applicability="Section I; precipitation-hardened material; modulus source aged at 800 degC for 4 h, air cooled. External pressure design prohibited." uns="N07740" nominalChemicalComposition="Ni-25Cr-20Co" maxTemperature="800" />
      </Materials>
      <Points>
        <Point value="1.238e-05" temperature="100" />
        <Point value="1.304e-05" temperature="200" />
        <Point value="1.35e-05" temperature="300" />
        <Point value="1.393e-05" temperature="400" />
        <Point value="1.427e-05" temperature="500" />
        <Point value="1.457e-05" temperature="600" />
        <Point value="1.503e-05" temperature="700" />
        <Point value="1.572e-05" temperature="800" />
      </Points>
    </Curve>
    <Curve id="cc-2702-8-density-04" property="density" unit="kg/m3" temperatureUnit="degC" sourcePdfPage="565" sourceTable="Table physical-property clause" pointCount="1" constant="true">
      <Materials>
        <Material id="N07740" name="Ni-25Cr-20Co" sourceMaterial="Ni-25Cr-20Co" sourcePdfPage="565" requiresReview="true" applicability="Section I; precipitation-hardened material; modulus source aged at 800 degC for 4 h, air cooled. External pressure design prohibited." uns="N07740" nominalChemicalComposition="Ni-25Cr-20Co" maxTemperature="800" />
      </Materials>
      <Points>
        <Point value="8072" />
      </Points>
    </Curve>
  </Curves>
  <SourceCurves status="source-only-not-imported" />
  <UnavailableProperties>
    <Property name="Nu" reason="No value or explicit equivalent-material direction in the extracted Code Case property clauses." />
    <Property name="AlphaInstantaneous" reason="No value or explicit equivalent-material direction in the extracted Code Case property clauses." />
    <Property name="a" reason="No value or explicit equivalent-material direction in the extracted Code Case property clauses." />
  </UnavailableProperties>
</PhysicalPropertyTableImport>

File: database/data/physical-properties-xml/CodeCases/CC-2735.xml
<?xml version="1.0" encoding="utf-8"?>
<!-- Author: Copilot; Last revision: 2026-11-01; Purpose: Source-verified Code Case physical properties, explicit SI points and reviewable material associations. -->
<PhysicalPropertyTableImport name="Code Case 2735 - UNS S82011 duplex stainless steel" sourceTable="Code Case 2735" schema="material-curves-v1" sourcePdf="C:\Users\ganfossi\Documents\PV Repository\Codes &amp; Regulations\ASME-ANSI\ASME BPVC 2025 Edition\ASME BPVC CODE CASES.pdf" sourcePdfSha256="53ec18b9700c0ae02acfd30e8b4a863b15a2965b2b33ffdab6c56c2680a895ac" sourcePageStart="630" sourcePageEnd="630" status="normalized-code-case-review-required" codeCase="2735" curveCount="7" sourceOnlyCurveCount="0" materialCount="7" pointCount="138">
  <ReferenceData>ASME BPVC Code Cases 2025, Case 2735; PDF pages are one-based.</ReferenceData>
  <Notes>Source-explicit material keys only. Review Code Case acceptance, product specifications, heat treatment, construction section and temperature limits before import. No database writes. Missing cells are omitted, never zero or extrapolated.</Notes>
  <SourceNotes>Section VIII Division 1; specified pipe/tube/plate, heat treated at 1010-1120 degC with rapid cooling. Explicit TE-1 Group 2, TCD Group J, TM-1 Group H and PRD 200-series mappings; maximum design temperature 343 degC.</SourceNotes>
  <Curves>
    <Curve id="cc-2735-alphainstantaneous-01" property="AlphaInstantaneous" unit="1/degC" temperatureUnit="degC" sourcePdfPage="630" sourceTable="Table explicit II-D mapping" pointCount="33" referenceTemperature="20" notes="Code Case explicitly directs use of TE-1 curve te-1-02-A. II-D source notes: Material identities follow explicit source compositions/UNS. Copper UNS family patterns require manual association; no individual UNS is invented. Precipitation-hardened steel Conditions 1075/1150 require manual condition review. Titanium UNS keys use explicit Table TM-5 grade/UNS pairs (PDF 1244)." mappedSourceFile="ThermalExpansion/TE-1.xml" mappedSourceCurve="te-1-02-A" mappedSourceSha256="636cfd98a897d65d2fadd32b8ed68ad702e4c47abd600fa2501f43b78009df38" mappedSourcePdfPages="1205-1211">
      <Materials>
        <Material id="S82011" name="UNS S82011 duplex stainless steel" sourceMaterial="UNS S82011 duplex stainless steel" sourcePdfPage="630" requiresReview="true" applicability="Section VIII Division 1; specified pipe/tube/plate, heat treated at 1010-1120 degC with rapid cooling. Explicit TE-1 Group 2, TCD Group J, TM-1 Group H and PRD 200-series mappings; maximum design temperature 343 degC." uns="S82011" maxTemperature="343" />
      </Materials>
      <Points>
        <Point value="1.26e-05" temperature="20" />
        <Point value="1.3e-05" temperature="50" />
        <Point value="1.33e-05" temperature="75" />
        <Point value="1.35e-05" temperature="100" />
        <Point value="1.38e-05" temperature="125" />
        <Point value="1.4e-05" temperature="150" />
        <Point value="1.42e-05" temperature="175" />
        <Point value="1.44e-05" temperature="200" />
        <Point value="1.46e-05" temperature="225" />
        <Point value="1.48e-05" temperature="250" />
        <Point value="1.5e-05" temperature="275" />
        <Point value="1.51e-05" temperature="300" />
        <Point value="1.53e-05" temperature="325" />
        <Point value="1.54e-05" temperature="350" />
        <Point value="1.55e-05" temperature="375" />
        <Point value="1.57e-05" temperature="400" />
        <Point value="1.58e-05" temperature="425" />
        <Point value="1.59e-05" temperature="450" />
        <Point value="1.6e-05" temperature="475" />
        <Point value="1.61e-05" temperature="500" />
        <Point value="1.62e-05" temperature="525" />
        <Point value="1.62e-05" temperature="550" />
        <Point value="1.63e-05" temperature="575" />
        <Point value="1.64e-05" temperature="600" />
        <Point value="1.64e-05" temperature="625" />
        <Point value="1.64e-05" temperature="650" />
        <Point value="1.64e-05" temperature="675" />
        <Point value="1.64e-05" temperature="700" />
        <Point value="1.63e-05" temperature="725" />
        <Point value="1.63e-05" temperature="750" />
        <Point value="1.62e-05" temperature="775" />
        <Point value="1.6e-05" temperature="800" />
        <Point value="1.58e-05" temperature="825" />
      </Points>
    </Curve>
    <Curve id="cc-2735-alpha-02" property="Alpha" unit="1/degC" temperatureUnit="degC" sourcePdfPage="630" sourceTable="Table explicit II-D mapping" pointCount="33" referenceTemperature="20" notes="Code Case explicitly directs use of TE-1 curve te-1-02-B. II-D source notes: Material identities follow explicit source compositions/UNS. Copper UNS family patterns require manual association; no individual UNS is invented. Precipitation-hardened steel Conditions 1075/1150 require manual condition review. Titanium UNS keys use explicit Table TM-5 grade/UNS pairs (PDF 1244)." mappedSourceFile="ThermalExpansion/TE-1.xml" mappedSourceCurve="te-1-02-B" mappedSourceSha256="636cfd98a897d65d2fadd32b8ed68ad702e4c47abd600fa2501f43b78009df38" mappedSourcePdfPages="1205-1211">
      <Materials>
        <Material id="S82011" name="UNS S82011 duplex stainless steel" sourceMaterial="UNS S82011 duplex stainless steel" sourcePdfPage="630" requiresReview="true" applicability="Section VIII Division 1; specified pipe/tube/plate, heat treated at 1010-1120 degC with rapid cooling. Explicit TE-1 Group 2, TCD Group J, TM-1 Group H and PRD 200-series mappings; maximum design temperature 343 degC." uns="S82011" maxTemperature="343" />
      </Materials>
      <Points>
        <Point value="1.26e-05" temperature="20" />
        <Point value="1.28e-05" temperature="50" />
        <Point value="1.3e-05" temperature="75" />
        <Point value="1.31e-05" temperature="100" />
        <Point value="1.32e-05" temperature="125" />
        <Point value="1.34e-05" temperature="150" />
        <Point value="1.35e-05" temperature="175" />
        <Point value="1.36e-05" temperature="200" />
        <Point value="1.37e-05" temperature="225" />
        <Point value="1.38e-05" temperature="250" />
        <Point value="1.39e-05" temperature="275" />
        <Point value="1.4e-05" temperature="300" />
        <Point value="1.41e-05" temperature="325" />
        <Point value="1.42e-05" temperature="350" />
        <Point value="1.43e-05" temperature="375" />
        <Point value="1.44e-05" temperature="400" />
        <Point value="1.45e-05" temperature="425" />
        <Point value="1.46e-05" temperature="450" />
        <Point value="1.46e-05" temperature="475" />
        <Point value="1.47e-05" temperature="500" />
        <Point value="1.48e-05" temperature="525" />
        <Point value="1.48e-05" temperature="550" />
        <Point value="1.49e-05" temperature="575" />
        <Point value="1.5e-05" temperature="600" />
        <Point value="1.5e-05" temperature="625" />
        <Point value="1.51e-05" temperature="650" />
        <Point value="1.51e-05" temperature="675" />
        <Point value="1.52e-05" temperature="700" />
        <Point value="1.52e-05" temperature="725" />
        <Point value="1.53e-05" temperature="750" />
        <Point value="1.53e-05" temperature="775" />
        <Point value="1.53e-05" temperature="800" />
        <Point value="1.53e-05" temperature="825" />
      </Points>
    </Curve>
    <Curve id="cc-2735-k-03" property="k" unit="W/(m*K)" temperatureUnit="degC" sourcePdfPage="630" sourceTable="Table explicit II-D mapping" pointCount="30" notes="Code Case explicitly directs use of TCD curve tcd-k-11. II-D source notes: Material Groups A-L use source Notes 1-12 (PDF pages 1236-1237). Group A matches the exact Nominal Composition label Carbon steel. Source Notes 9-11 restrict four compositions to 425 degC; maxTemperature on each identity enforces this limit in the reader. Note 9 prints 15Cr-5Ni-3Mo; retained as printed, not corrected to a different database composition. Note 10 explicitly permits separate S and Se compositions. Notes 10-12 also permit H/L/N/LN grades of austenitic stainless steels. Titanium grade/UNS identities are cross-referenced only from the explicit ASME TM-5 grade/UNS pairs, PDF page 1244. No numerical nominal composition is inferred from qualitative alloy labels or UNS." mappedSourceFile="ThermalConductivity/TCD-ThermalConductivity.xml" mappedSourceCurve="tcd-k-11" mappedSourceSha256="1bb454f3f457681950cc73068312e4b411adf380a89959ca3a044383f73f3e4e" mappedSourcePdfPages="1224-1237">
      <Materials>
        <Material id="S82011" name="UNS S82011 duplex stainless steel" sourceMaterial="UNS S82011 duplex stainless steel" sourcePdfPage="630" requiresReview="true" applicability="Section VIII Division 1; specified pipe/tube/plate, heat treated at 1010-1120 degC with rapid cooling. Explicit TE-1 Group 2, TCD Group J, TM-1 Group H and PRD 200-series mappings; maximum design temperature 343 degC." uns="S82011" maxTemperature="343" />
      </Materials>
      <Points>
        <Point value="14.8" temperature="20" />
        <Point value="15.3" temperature="50" />
        <Point value="15.8" temperature="75" />
        <Point value="16.2" temperature="100" />
        <Point value="16.6" temperature="125" />
        <Point value="17" temperature="150" />
        <Point value="17.5" temperature="175" />
        <Point value="17.9" temperature="200" />
        <Point value="18.3" temperature="225" />
        <Point value="18.6" temperature="250" />
        <Point value="19" temperature="275" />
        <Point value="19.4" temperature="300" />
        <Point value="19.8" temperature="325" />
        <Point value="20.1" temperature="350" />
        <Point value="20.5" temperature="375" />
        <Point value="20.8" temperature="400" />
        <Point value="21.2" temperature="425" />
        <Point value="21.5" temperature="450" />
        <Point value="21.9" temperature="475" />
        <Point value="22.2" temperature="500" />
        <Point value="22.6" temperature="525" />
        <Point value="22.9" temperature="550" />
        <Point value="23.3" temperature="575" />
        <Point value="23.6" temperature="600" />
        <Point value="24" temperature="625" />
        <Point value="24.3" temperature="650" />
        <Point value="24.7" temperature="675" />
        <Point value="25" temperature="700" />
        <Point value="25.4" temperature="725" />
        <Point value="25.7" temperature="750" />
      </Points>
    </Curve>
    <Curve id="cc-2735-a-04" property="a" unit="m2/s" temperatureUnit="degC" sourcePdfPage="630" sourceTable="Table explicit II-D mapping" pointCount="30" notes="Code Case explicitly directs use of TCD curve tcd-a-11. II-D source notes: Material Groups A-L use source Notes 1-12 (PDF pages 1236-1237). Group A matches the exact Nominal Composition label Carbon steel. Source Notes 9-11 restrict four compositions to 425 degC; maxTemperature on each identity enforces this limit in the reader. Note 9 prints 15Cr-5Ni-3Mo; retained as printed, not corrected to a different database composition. Note 10 explicitly permits separate S and Se compositions. Notes 10-12 also permit H/L/N/LN grades of austenitic stainless steels. Titanium grade/UNS identities are cross-referenced only from the explicit ASME TM-5 grade/UNS pairs, PDF page 1244. No numerical nominal composition is inferred from qualitative alloy labels or UNS." mappedSourceFile="ThermalDiffusivity/TCD-ThermalDiffusivity.xml" mappedSourceCurve="tcd-a-11" mappedSourceSha256="bad6e3dd0286345a50d1fa2df966b07022b1980ee74199076556e0ce24501280" mappedSourcePdfPages="1224-1237">
      <Materials>
        <Material id="S82011" name="UNS S82011 duplex stainless steel" sourceMaterial="UNS S82011 duplex stainless steel" sourcePdfPage="630" requiresReview="true" applicability="Section VIII Division 1; specified pipe/tube/plate, heat treated at 1010-1120 degC with rapid cooling. Explicit TE-1 Group 2, TCD Group J, TM-1 Group H and PRD 200-series mappings; maximum design temperature 343 degC." uns="S82011" maxTemperature="343" />
      </Materials>
      <Points>
        <Point value="3.9e-06" temperature="20" />
        <Point value="3.94e-06" temperature="50" />
        <Point value="3.99e-06" temperature="75" />
        <Point value="4.04e-06" temperature="100" />
        <Point value="4.08e-06" temperature="125" />
        <Point value="4.14e-06" temperature="150" />
        <Point value="4.19e-06" temperature="175" />
        <Point value="4.24e-06" temperature="200" />
        <Point value="4.3e-06" temperature="225" />
        <Point value="4.35e-06" temperature="250" />
        <Point value="4.41e-06" temperature="275" />
        <Point value="4.46e-06" temperature="300" />
        <Point value="4.52e-06" temperature="325" />
        <Point value="4.57e-06" temperature="350" />
        <Point value="4.63e-06" temperature="375" />
        <Point value="4.69e-06" temperature="400" />
        <Point value="4.74e-06" temperature="425" />
        <Point value="4.8e-06" temperature="450" />
        <Point value="4.85e-06" temperature="475" />
        <Point value="4.91e-06" temperature="500" />
        <Point value="4.97e-06" temperature="525" />
        <Point value="5.02e-06" temperature="550" />
        <Point value="5.08e-06" temperature="575" />
        <Point value="5.13e-06" temperature="600" />
        <Point value="5.19e-06" temperature="625" />
        <Point value="5.24e-06" temperature="650" />
        <Point value="5.3e-06" temperature="675" />
        <Point value="5.35e-06" temperature="700" />
        <Point value="5.4e-06" temperature="725" />
        <Point value="5.45e-06" temperature="750" />
      </Points>
    </Curve>
    <Curve id="cc-2735-e-05" property="E" unit="MPa" temperatureUnit="degC" sourcePdfPage="630" sourceTable="Table explicit II-D mapping" pointCount="10" notes="Code Case explicitly directs use of TM-1 curve tm-1-11. II-D source notes: Groups A-J use the compositions in source Notes 1-7 and 9-11. Source Notes 8 and 9 repeat Group H membership; the curve explicitly references Note 9. Note 5 includes variations of 9Cr-Mo, but only the literal composition is an automatic key. Note 13 names 15Cr-5Ni-3Mo for S15500; this is retained as printed, without correcting it to a database alias. Note 14 limits S45000 data to material aged at 480 degC; manual applicability review is required." mappedSourceFile="ElasticModulus/TM-1.xml" mappedSourceCurve="tm-1-11" mappedSourceSha256="bdc20c20f2ae0d9f20b4b1424645fb3273fe8129f15cd83c3a7711eb0c8527d6" mappedSourcePdfPages="1238-1240">
      <Materials>
        <Material id="S82011" name="UNS S82011 duplex stainless steel" sourceMaterial="UNS S82011 duplex stainless steel" sourcePdfPage="630" requiresReview="true" applicability="Section VIII Division 1; specified pipe/tube/plate, heat treated at 1010-1120 degC with rapid cooling. Explicit TE-1 Group 2, TCD Group J, TM-1 Group H and PRD 200-series mappings; maximum design temperature 343 degC." uns="S82011" maxTemperature="343" />
      </Materials>
      <Points>
        <Point value="209000" temperature="-75" />
        <Point value="200000" temperature="25" />
        <Point value="194000" temperature="100" />
        <Point value="190000" temperature="150" />
        <Point value="186000" temperature="200" />
        <Point value="183000" temperature="250" />
        <Point value="180000" temperature="300" />
        <Point value="177000" temperature="350" />
        <Point value="174000" temperature="400" />
        <Point value="172000" temperature="450" />
      </Points>
    </Curve>
    <Curve id="cc-2735-density-06" property="density" unit="kg/m3" temperatureUnit="degC" sourcePdfPage="630" sourceTable="Table physical-property clause" pointCount="1" constant="true" notes="Explicit Code Case mapping to PRD High alloy steels (200 series); II-D PDF page 1244; source file SHA256 c9cf0ce3ccd42a1eff2673b607b6d50ba050955674a20f28f47f571701492952." mappedSourceFile="Density/PRD-Density.xml" mappedSourceMaterial="high-alloy-steels-200-series">
      <Materials>
        <Material id="S82011" name="UNS S82011 duplex stainless steel" sourceMaterial="UNS S82011 duplex stainless steel" sourcePdfPage="630" requiresReview="true" applicability="Section VIII Division 1; specified pipe/tube/plate, heat treated at 1010-1120 degC with rapid cooling. Explicit TE-1 Group 2, TCD Group J, TM-1 Group H and PRD 200-series mappings; maximum design temperature 343 degC." uns="S82011" maxTemperature="343" />
      </Materials>
      <Points>
        <Point value="7810" />
      </Points>
    </Curve>
    <Curve id="cc-2735-nu-07" property="Nu" unit="dimensionless" temperatureUnit="degC" sourcePdfPage="630" sourceTable="Table physical-property clause" pointCount="1" constant="true" notes="Explicit Code Case mapping to PRD High alloy steels (200 series); II-D PDF page 1244; source file SHA256 c9cf0ce3ccd42a1eff2673b607b6d50ba050955674a20f28f47f571701492952." mappedSourceFile="Density/PRD-Density.xml" mappedSourceMaterial="high-alloy-steels-200-series">
      <Materials>
        <Material id="S82011" name="UNS S82011 duplex stainless steel" sourceMaterial="UNS S82011 duplex stainless steel" sourcePdfPage="630" requiresReview="true" applicability="Section VIII Division 1; specified pipe/tube/plate, heat treated at 1010-1120 degC with rapid cooling. Explicit TE-1 Group 2, TCD Group J, TM-1 Group H and PRD 200-series mappings; maximum design temperature 343 degC." uns="S82011" maxTemperature="343" />
      </Materials>
      <Points>
        <Point value="0.31" />
      </Points>
    </Curve>
  </Curves>
  <SourceCurves status="source-only-not-imported" />
  <UnavailableProperties />
</PhysicalPropertyTableImport>

File: database/data/physical-properties-xml/CodeCases/CC-2737-2.xml
<?xml version="1.0" encoding="utf-8"?>
<!-- Author: Copilot; Last revision: 2026-11-01; Purpose: Source-verified Code Case physical properties, explicit SI points and reviewable material associations. -->
<PhysicalPropertyTableImport name="Code Case 2737-2 - 7% Ni TMCP steel plate" sourceTable="Code Case 2737-2" schema="material-curves-v1" sourcePdf="C:\Users\ganfossi\Documents\PV Repository\Codes &amp; Regulations\ASME-ANSI\ASME BPVC 2025 Edition\ASME BPVC CODE CASES.pdf" sourcePdfSha256="53ec18b9700c0ae02acfd30e8b4a863b15a2965b2b33ffdab6c56c2680a895ac" sourcePageStart="638" sourcePageEnd="642" status="normalized-code-case-review-required" codeCase="2737-2" curveCount="5" sourceOnlyCurveCount="1" materialCount="5" pointCount="31">
  <ReferenceData>ASME BPVC Code Cases 2025, Case 2737-2; PDF pages are one-based.</ReferenceData>
  <Notes>Source-explicit material keys only. Review Code Case acceptance, product specifications, heat treatment, construction section and temperature limits before import. No database writes. Missing cells are omitted, never zero or extrapolated.</Notes>
  <SourceNotes>Section VIII Division 2 Class 2; specified cryogenic TMCP plate, butt joints only; maximum design temperature 65 degC.</SourceNotes>
  <Curves>
    <Curve id="cc-2737-2-k-01" property="k" unit="W/(m*K)" temperatureUnit="degC" sourcePdfPage="641" sourceTable="Table 6M" pointCount="7">
      <Materials>
        <Material id="7-ni-tmcp-steel-plate" name="7% Ni TMCP steel plate" sourceMaterial="7% Ni TMCP steel plate" sourcePdfPage="641" requiresReview="true" applicability="Section VIII Division 2 Class 2; specified cryogenic TMCP plate, butt joints only; maximum design temperature 65 degC." nominalChemicalComposition="7Ni" maxTemperature="65" />
      </Materials>
      <Points>
        <Point value="22.2" temperature="-200" />
        <Point value="24.3" temperature="-150" />
        <Point value="26.4" temperature="-100" />
        <Point value="28.5" temperature="-50" />
        <Point value="30.5" temperature="0" />
        <Point value="31.4" temperature="20" />
        <Point value="32.6" temperature="50" />
      </Points>
    </Curve>
    <Curve id="cc-2737-2-a-02" property="a" unit="m2/s" temperatureUnit="degC" sourcePdfPage="642" sourceTable="Table 7M" pointCount="7">
      <Materials>
        <Material id="7-ni-tmcp-steel-plate" name="7% Ni TMCP steel plate" sourceMaterial="7% Ni TMCP steel plate" sourcePdfPage="642" requiresReview="true" applicability="Section VIII Division 2 Class 2; specified cryogenic TMCP plate, butt joints only; maximum design temperature 65 degC." nominalChemicalComposition="7Ni" maxTemperature="65" />
      </Materials>
      <Points>
        <Point value="7.8e-06" temperature="-200" />
        <Point value="8e-06" temperature="-150" />
        <Point value="8.2e-06" temperature="-100" />
        <Point value="8.4e-06" temperature="-50" />
        <Point value="8.6e-06" temperature="0" />
        <Point value="8.7e-06" temperature="20" />
        <Point value="8.8e-06" temperature="50" />
      </Points>
    </Curve>
    <Curve id="cc-2737-2-density-03" property="density" unit="kg/m3" temperatureUnit="degC" sourcePdfPage="638" sourceTable="Table physical-property clause" pointCount="1" constant="true">
      <Materials>
        <Material id="7-ni-tmcp-steel-plate" name="7% Ni TMCP steel plate" sourceMaterial="7% Ni TMCP steel plate" sourcePdfPage="638" requiresReview="true" applicability="Section VIII Division 2 Class 2; specified cryogenic TMCP plate, butt joints only; maximum design temperature 65 degC." nominalChemicalComposition="7Ni" maxTemperature="65" />
      </Materials>
      <Points>
        <Point value="7900" />
      </Points>
    </Curve>
    <Curve id="cc-2737-2-nu-04" property="Nu" unit="dimensionless" temperatureUnit="degC" sourcePdfPage="638" sourceTable="Table physical-property clause" pointCount="1" constant="true">
      <Materials>
        <Material id="7-ni-tmcp-steel-plate" name="7% Ni TMCP steel plate" sourceMaterial="7% Ni TMCP steel plate" sourcePdfPage="638" requiresReview="true" applicability="Section VIII Division 2 Class 2; specified cryogenic TMCP plate, butt joints only; maximum design temperature 65 degC." nominalChemicalComposition="7Ni" maxTemperature="65" />
      </Materials>
      <Points>
        <Point value="0.34" />
      </Points>
    </Curve>
    <Curve id="cc-2737-2-e-05" property="E" unit="MPa" temperatureUnit="degC" sourcePdfPage="638" sourceTable="Table explicit II-D mapping" pointCount="15" notes="Code Case explicitly directs use of TM-1 curve tm-1-09. II-D source notes: Groups A-J use the compositions in source Notes 1-7 and 9-11. Source Notes 8 and 9 repeat Group H membership; the curve explicitly references Note 9. Note 5 includes variations of 9Cr-Mo, but only the literal composition is an automatic key. Note 13 names 15Cr-5Ni-3Mo for S15500; this is retained as printed, without correcting it to a database alias. Note 14 limits S45000 data to material aged at 480 degC; manual applicability review is required." mappedSourceFile="ElasticModulus/TM-1.xml" mappedSourceCurve="tm-1-09" mappedSourceSha256="bdc20c20f2ae0d9f20b4b1424645fb3273fe8129f15cd83c3a7711eb0c8527d6" mappedSourcePdfPages="1238-1240">
      <Materials>
        <Material id="7-ni-tmcp-steel-plate" name="7% Ni TMCP steel plate" sourceMaterial="7% Ni TMCP steel plate" sourcePdfPage="638" requiresReview="true" applicability="Section VIII Division 2 Class 2; specified cryogenic TMCP plate, butt joints only; maximum design temperature 65 degC." nominalChemicalComposition="7Ni" maxTemperature="65" />
      </Materials>
      <Points>
        <Point value="215000" temperature="-200" />
        <Point value="212000" temperature="-125" />
        <Point value="208000" temperature="-75" />
        <Point value="201000" temperature="25" />
        <Point value="195000" temperature="100" />
        <Point value="192000" temperature="150" />
        <Point value="189000" temperature="200" />
        <Point value="186000" temperature="250" />
        <Point value="182000" temperature="300" />
        <Point value="178000" temperature="350" />
        <Point value="173000" temperature="400" />
        <Point value="166000" temperature="450" />
        <Point value="157000" temperature="500" />
        <Point value="145000" temperature="550" />
        <Point value="131000" temperature="600" />
      </Points>
    </Curve>
  </Curves>
  <SourceCurves status="source-only-not-imported">
    <Curve id="cc-source-2737-2-alpha-01" property="Alpha" unit="1/degC" temperatureUnit="degC" sourcePdfPage="641" sourceTable="Table 5M" pointCount="8" notes="Source temperature or reference is RT/Room without a numeric definition; not imported.">
      <Materials>
        <Material id="7-ni-tmcp-steel-plate" name="7% Ni TMCP steel plate" sourceMaterial="7% Ni TMCP steel plate" sourcePdfPage="641" requiresReview="true" applicability="Section VIII Division 2 Class 2; specified cryogenic TMCP plate, butt joints only; maximum design temperature 65 degC." nominalChemicalComposition="7Ni" maxTemperature="65" />
      </Materials>
      <Values>
        <Value value="5e-06" temperatureLabel="−196–RT" />
        <Value value="5.7e-06" temperatureLabel="−170–RT" />
        <Value value="6.3e-06" temperatureLabel="−150–RT" />
        <Value value="7.8e-06" temperatureLabel="−100–RT" />
        <Value value="9.2e-06" temperatureLabel="−50–RT" />
        <Value value="1.07e-05" temperatureLabel="0–RT" />
        <Value value="1.13e-05" temperatureLabel="RT–20" />
        <Value value="1.22e-05" temperatureLabel="RT–150" />
      </Values>
    </Curve>
  </SourceCurves>
  <UnavailableProperties>
    <Property name="Alpha" reason="Source-only values; undefined expansion reference/temperature or nonordinary modulus." />
    <Property name="AlphaInstantaneous" reason="No value or explicit equivalent-material direction in the extracted Code Case property clauses." />
  </UnavailableProperties>
</PhysicalPropertyTableImport>
