Repository: GianFossi/Materials

# MaterialLibrary

Libreria F# per dati e calcoli sui materiali, con database SQLite ASME 2025,
applicazione desktop Windows per la manutenzione e componente aggiuntivo Excel.

## Da dove iniziare

La documentazione segue due percorsi distinti:

| Percorso | Prima lettura | Approfondimenti |
|---|---|---|
| **1. Come è strutturato il database** | [Database: file, identità, curve e provenienza](docs/asme-materials-db.md) | [Modelli della libreria](docs/material-models.md), [API](docs/library-api.md) |
| **2.

File: database/data/physical-properties-xml/CodeCases/CC-2780-1.xml
<?xml version="1.0" encoding="utf-8"?>
<!-- Author: Copilot; Last revision: 2026-11-01; Purpose: Source-verified Code Case physical properties, explicit SI points and reviewable material associations. -->
<PhysicalPropertyTableImport name="Code Case 2780-1 - 24Cr-4Ni-3Mn-1.6Mo-0.27N" sourceTable="Code Case 2780-1" schema="material-curves-v1" sourcePdf="C:\Users\ganfossi\Documents\PV Repository\Codes &amp; Regulations\ASME-ANSI\ASME BPVC 2025 Edition\ASME BPVC CODE CASES.pdf" sourcePdfSha256="53ec18b9700c0ae02acfd30e8b4a863b15a2965b2b33ffdab6c56c2680a895ac" sourcePageStart="732" sourcePageEnd="732" status="normalized-code-case-review-required" codeCase="2780-1" curveCount="4" sourceOnlyCurveCount="1" materialCount="4" pointCount="7">
  <ReferenceData>ASME BPVC Code Cases 2025, Case 2780-1; PDF pages are one-based.</ReferenceData>
  <Notes>Source-explicit material keys only. Review Code Case acceptance, product specifications, heat treatment, construction section and temperature limits before import. No database writes. Missing cells are omitted, never zero or extrapolated.</Notes>
  <SourceNotes>Section VIII Division 1; specified duplex product forms; E only at 20 degC; source heat-treatment requirements apply.</SourceNotes>
  <Curves>
    <Curve id="cc-2780-1-k-01" property="k" unit="W/(m*K)" temperatureUnit="degC" sourcePdfPage="732" sourceTable="Table 2M" pointCount="4">
      <Materials>
        <Material id="S82441" name="24Cr-4Ni-3Mn-1.6Mo-0.27N" sourceMaterial="24Cr-4Ni-3Mn-1.6Mo-0.27N" sourcePdfPage="732" requiresReview="true" applicability="Section VIII Division 1; specified duplex product forms; E only at 20 degC; source heat-treatment requirements apply." uns="S82441" nominalChemicalComposition="24Cr-4Ni-3Mn-1.6Mo-0.27N" maxTemperature="316" />
      </Materials>
      <Points>
        <Point value="14.5" temperature="20" />
        <Point value="16" temperature="100" />
        <Point value="18" temperature="200" />
        <Point value="21" temperature="300" />
      </Points>
    </Curve>
    <Curve id="cc-2780-1-e-02" property="E" unit="MPa" temperatureUnit="degC" sourcePdfPage="732" sourceTable="Table physical-property clause" pointCount="1">
      <Materials>
        <Material id="S82441" name="24Cr-4Ni-3Mn-1.6Mo-0.27N" sourceMaterial="24Cr-4Ni-3Mn-1.6Mo-0.27N" sourcePdfPage="732" requiresReview="true" applicability="Section VIII Division 1; specified duplex product forms; E only at 20 degC; source heat-treatment requirements apply." uns="S82441" nominalChemicalComposition="24Cr-4Ni-3Mn-1.6Mo-0.27N" maxTemperature="316" />
      </Materials>
      <Points>
        <Point value="205000" temperature="20" />
      </Points>
    </Curve>
    <Curve id="cc-2780-1-density-03" property="density" unit="kg/m3" temperatureUnit="degC" sourcePdfPage="732" sourceTable="Table physical-property clause" pointCount="1" constant="true">
      <Materials>
        <Material id="S82441" name="24Cr-4Ni-3Mn-1.6Mo-0.27N" sourceMaterial="24Cr-4Ni-3Mn-1.6Mo-0.27N" sourcePdfPage="732" requiresReview="true" applicability="Section VIII Division 1; specified duplex product forms; E only at 20 degC; source heat-treatment requirements apply." uns="S82441" nominalChemicalComposition="24Cr-4Ni-3Mn-1.6Mo-0.27N" maxTemperature="316" />
      </Materials>
      <Points>
        <Point value="7700" />
      </Points>
    </Curve>
    <Curve id="cc-2780-1-nu-04" property="Nu" unit="dimensionless" temperatureUnit="degC" sourcePdfPage="732" sourceTable="Table physical-property clause" pointCount="1" constant="true">
      <Materials>
        <Material id="S82441" name="24Cr-4Ni-3Mn-1.6Mo-0.27N" sourceMaterial="24Cr-4Ni-3Mn-1.6Mo-0.27N" sourcePdfPage="732" requiresReview="true" applicability="Section VIII Division 1; specified duplex product forms; E only at 20 degC; source heat-treatment requirements apply." uns="S82441" nominalChemicalComposition="24Cr-4Ni-3Mn-1.6Mo-0.27N" maxTemperature="316" />
      </Materials>
      <Points>
        <Point value="0.3" />
      </Points>
    </Curve>
  </Curves>
  <SourceCurves status="source-only-not-imported">
    <Curve id="cc-source-2780-1-alpha-01" property="Alpha" unit="1/degC" temperatureUnit="degC" sourcePdfPage="732" sourceTable="Table 1M" pointCount="3" notes="Source temperature or reference is RT/Room without a numeric definition; not imported.">
      <Materials>
        <Material id="S82441" name="24Cr-4Ni-3Mn-1.6Mo-0.27N" sourceMaterial="24Cr-4Ni-3Mn-1.6Mo-0.27N" sourcePdfPage="732" requiresReview="true" applicability="Section VIII Division 1; specified duplex product forms; E only at 20 degC; source heat-treatment requirements apply." uns="S82441" nominalChemicalComposition="24Cr-4Ni-3Mn-1.6Mo-0.27N" maxTemperature="316" />
      </Materials>
      <Values>
        <Value value="1.3e-05" temperatureLabel="RT–100" />
        <Value value="1.35e-05" temperatureLabel="RT–200" />
        <Value value="1.4e-05" temperatureLabel="RT–300" />
      </Values>
    </Curve>
  </SourceCurves>
  <UnavailableProperties>
    <Property name="Alpha" reason="Source-only values; undefined expansion reference/temperature or nonordinary modulus." />
    <Property name="AlphaInstantaneous" reason="No value or explicit equivalent-material direction in the extracted Code Case property clauses." />
    <Property name="a" reason="No value or explicit equivalent-material direction in the extracted Code Case property clauses." />
  </UnavailableProperties>
</PhysicalPropertyTableImport>

File: database/data/physical-properties-xml/CodeCases/CC-2781-3.xml
<?xml version="1.0" encoding="utf-8"?>
<!-- Author: Copilot; Last revision: 2026-11-01; Purpose: Source-verified Code Case physical properties, explicit SI points and reviewable material associations. -->
<PhysicalPropertyTableImport name="Code Case 2781-3 - 12Cr-1.5W-1.6Co-B" sourceTable="Code Case 2781-3" schema="material-curves-v1" sourcePdf="C:\Users\ganfossi\Documents\PV Repository\Codes &amp; Regulations\ASME-ANSI\ASME BPVC 2025 Edition\ASME BPVC CODE CASES.pdf" sourcePdfSha256="53ec18b9700c0ae02acfd30e8b4a863b15a2965b2b33ffdab6c56c2680a895ac" sourcePageStart="738" sourcePageEnd="743" status="normalized-code-case-review-required" codeCase="2781-3" curveCount="4" sourceOnlyCurveCount="0" materialCount="4" pointCount="24">
  <ReferenceData>ASME BPVC Code Cases 2025, Case 2781-3; PDF pages are one-based.</ReferenceData>
  <Notes>Source-explicit material keys only. Review Code Case acceptance, product specifications, heat treatment, construction section and temperature limits before import. No database writes. Missing cells are omitted, never zero or extrapolated.</Notes>
  <SourceNotes>Section I; CSEF steel, prescribed normalized and tempered condition; external pressure design prohibited.</SourceNotes>
  <Curves>
    <Curve id="cc-2781-3-e-01" property="E" unit="MPa" temperatureUnit="degC" sourcePdfPage="743" sourceTable="Table 6M" pointCount="8">
      <Materials>
        <Material id="12cr-1-5w-1-6co-b" name="12Cr-1.5W-1.6Co-B" sourceMaterial="12Cr-1.5W-1.6Co-B" sourcePdfPage="743" requiresReview="true" applicability="Section I; CSEF steel, prescribed normalized and tempered condition; external pressure design prohibited." nominalChemicalComposition="12Cr-1.5W-1.6Co-B" />
      </Materials>
      <Points>
        <Point value="220000" temperature="20" />
        <Point value="215000" temperature="100" />
        <Point value="208000" temperature="200" />
        <Point value="200000" temperature="300" />
        <Point value="190000" temperature="400" />
        <Point value="179000" temperature="500" />
        <Point value="166000" temperature="600" />
        <Point value="158000" temperature="650" />
      </Points>
    </Curve>
    <Curve id="cc-2781-3-k-02" property="k" unit="W/(m*K)" temperatureUnit="degC" sourcePdfPage="743" sourceTable="Table 6M" pointCount="8">
      <Materials>
        <Material id="12cr-1-5w-1-6co-b" name="12Cr-1.5W-1.6Co-B" sourceMaterial="12Cr-1.5W-1.6Co-B" sourcePdfPage="743" requiresReview="true" applicability="Section I; CSEF steel, prescribed normalized and tempered condition; external pressure design prohibited." nominalChemicalComposition="12Cr-1.5W-1.6Co-B" />
      </Materials>
      <Points>
        <Point value="24.2" temperature="20" />
        <Point value="25.2" temperature="100" />
        <Point value="26.2" temperature="200" />
        <Point value="27.1" temperature="300" />
        <Point value="27.9" temperature="400" />
        <Point value="28.5" temperature="500" />
        <Point value="29.1" temperature="600" />
        <Point value="29.3" temperature="650" />
      </Points>
    </Curve>
    <Curve id="cc-2781-3-alpha-03" property="Alpha" unit="1/degC" temperatureUnit="degC" sourcePdfPage="743" sourceTable="Table 6M" pointCount="7" referenceTemperature="20">
      <Materials>
        <Material id="12cr-1-5w-1-6co-b" name="12Cr-1.5W-1.6Co-B" sourceMaterial="12Cr-1.5W-1.6Co-B" sourcePdfPage="743" requiresReview="true" applicability="Section I; CSEF steel, prescribed normalized and tempered condition; external pressure design prohibited." nominalChemicalComposition="12Cr-1.5W-1.6Co-B" />
      </Materials>
      <Points>
        <Point value="1.05e-05" temperature="100" />
        <Point value="1.09e-05" temperature="200" />
        <Point value="1.12e-05" temperature="300" />
        <Point value="1.15e-05" temperature="400" />
        <Point value="1.18e-05" temperature="500" />
        <Point value="1.21e-05" temperature="600" />
        <Point value="1.22e-05" temperature="650" />
      </Points>
    </Curve>
    <Curve id="cc-2781-3-density-04" property="density" unit="kg/m3" temperatureUnit="degC" sourcePdfPage="739" sourceTable="Table physical-property clause" pointCount="1" constant="true">
      <Materials>
        <Material id="12cr-1-5w-1-6co-b" name="12Cr-1.5W-1.6Co-B" sourceMaterial="12Cr-1.5W-1.6Co-B" sourcePdfPage="739" requiresReview="true" applicability="Section I; CSEF steel, prescribed normalized and tempered condition; external pressure design prohibited." nominalChemicalComposition="12Cr-1.5W-1.6Co-B" />
      </Materials>
      <Points>
        <Point value="7810" />
      </Points>
    </Curve>
  </Curves>
  <SourceCurves status="source-only-not-imported" />
  <UnavailableProperties>
    <Property name="Nu" reason="No value or explicit equivalent-material direction in the extracted Code Case property clauses." />
    <Property name="AlphaInstantaneous" reason="No value or explicit equivalent-material direction in the extracted Code Case property clauses." />
    <Property name="a" reason="No value or explicit equivalent-material direction in the extracted Code Case property clauses." />
  </UnavailableProperties>
</PhysicalPropertyTableImport>

File: database/data/physical-properties-xml/CodeCases/CC-2783.xml
<?xml version="1.0" encoding="utf-8"?>
<!-- Author: Copilot; Last revision: 2026-11-01; Purpose: Source-verified Code Case physical properties, explicit SI points and reviewable material associations. -->
<PhysicalPropertyTableImport name="Code Case 2783 - Cu-13Zn-1.1Ni-Si-Al" sourceTable="Code Case 2783" schema="material-curves-v1" sourcePdf="C:\Users\ganfossi\Documents\PV Repository\Codes &amp; Regulations\ASME-ANSI\ASME BPVC 2025 Edition\ASME BPVC CODE CASES.pdf" sourcePdfSha256="53ec18b9700c0ae02acfd30e8b4a863b15a2965b2b33ffdab6c56c2680a895ac" sourcePageStart="746" sourcePageEnd="746" status="normalized-code-case-review-required" codeCase="2783" curveCount="2" sourceOnlyCurveCount="1" materialCount="2" pointCount="3">
  <ReferenceData>ASME BPVC Code Cases 2025, Case 2783; PDF pages are one-based.</ReferenceData>
  <Notes>Source-explicit material keys only. Review Code Case acceptance, product specifications, heat treatment, construction section and temperature limits before import. No database writes. Missing cells are omitted, never zero or extrapolated.</Notes>
  <SourceNotes>Section VIII Division 1; specified seamless tubing; density only at 20 degC; expansion has no source reference/temperature interval.</SourceNotes>
  <Curves>
    <Curve id="cc-2783-density-01" property="density" unit="kg/m3" temperatureUnit="degC" sourcePdfPage="746" sourceTable="Table physical-property clause" pointCount="1">
      <Materials>
        <Material id="C69100" name="Cu-13Zn-1.1Ni-Si-Al" sourceMaterial="Cu-13Zn-1.1Ni-Si-Al" sourcePdfPage="746" requiresReview="true" applicability="Section VIII Division 1; specified seamless tubing; density only at 20 degC; expansion has no source reference/temperature interval." uns="C69100" nominalChemicalComposition="Cu-13Zn-1.1Ni-Si-Al" />
      </Materials>
      <Points>
        <Point value="8520" temperature="20" />
      </Points>
    </Curve>
    <Curve id="cc-2783-k-02" property="k" unit="W/(m*K)" temperatureUnit="degC" sourcePdfPage="746" sourceTable="Table physical-property clause" pointCount="2">
      <Materials>
        <Material id="C69100" name="Cu-13Zn-1.1Ni-Si-Al" sourceMaterial="Cu-13Zn-1.1Ni-Si-Al" sourcePdfPage="746" requiresReview="true" applicability="Section VIII Division 1; specified seamless tubing; density only at 20 degC; expansion has no source reference/temperature interval." uns="C69100" nominalChemicalComposition="Cu-13Zn-1.1Ni-Si-Al" />
      </Materials>
      <Points>
        <Point value="77" temperature="100" />
        <Point value="103" temperature="300" />
      </Points>
    </Curve>
  </Curves>
  <SourceCurves status="source-only-not-imported">
    <Curve id="cc-source-2783-thermalexpansioncoefficient-01" property="ThermalExpansionCoefficient" unit="1/degC" temperatureUnit="degC" sourcePdfPage="746" sourceTable="Table physical-property clause" pointCount="1" notes="Coefficient supplied without a numeric reference or temperature interval; not imported.">
      <Materials>
        <Material id="C69100" name="Cu-13Zn-1.1Ni-Si-Al" sourceMaterial="Cu-13Zn-1.1Ni-Si-Al" sourcePdfPage="746" requiresReview="true" applicability="Section VIII Division 1; specified seamless tubing; density only at 20 degC; expansion has no source reference/temperature interval." uns="C69100" nominalChemicalComposition="Cu-13Zn-1.1Ni-Si-Al" />
      </Materials>
      <Values>
        <Value value="1.9e-05" temperatureLabel="not-stated" />
      </Values>
    </Curve>
  </SourceCurves>
  <UnavailableProperties>
    <Property name="Nu" reason="No value or explicit equivalent-material direction in the extracted Code Case property clauses." />
    <Property name="E" reason="No value or explicit equivalent-material direction in the extracted Code Case property clauses." />
    <Property name="Alpha" reason="No value or explicit equivalent-material direction in the extracted Code Case property clauses." />
    <Property name="AlphaInstantaneous" reason="No value or explicit equivalent-material direction in the extracted Code Case property clauses." />
    <Property name="a" reason="No value or explicit equivalent-material direction in the extracted Code Case property clauses." />
  </UnavailableProperties>
</PhysicalPropertyTableImport>

File: database/data/physical-properties-xml/CodeCases/CC-2794.xml
<?xml version="1.0" encoding="utf-8"?>
<!-- Author: Copilot; Last revision: 2026-11-01; Purpose: Source-verified Code Case physical properties, explicit SI points and reviewable material associations. -->
<PhysicalPropertyTableImport name="Code Case 2794 - Ni-24Fe-23Cr-6Mo-3Cu" sourceTable="Code Case 2794" schema="material-curves-v1" sourcePdf="C:\Users\ganfossi\Documents\PV Repository\Codes &amp; Regulations\ASME-ANSI\ASME BPVC 2025 Edition\ASME BPVC CODE CASES.pdf" sourcePdfSha256="53ec18b9700c0ae02acfd30e8b4a863b15a2965b2b33ffdab6c56c2680a895ac" sourcePageStart="768" sourcePageEnd="775" status="normalized-code-case-review-required" codeCase="2794" curveCount="5" sourceOnlyCurveCount="1" materialCount="5" pointCount="99">
  <ReferenceData>ASME BPVC Code Cases 2025, Case 2794; PDF pages are one-based.</ReferenceData>
  <Notes>Source-explicit material keys only. Review Code Case acceptance, product specifications, heat treatment, construction section and temperature limits before import. No database writes. Missing cells are omitted, never zero or extrapolated.</Notes>
  <SourceNotes>Section VIII Division 1; specified solution-annealed product forms; maximum design temperature 450 degC.</SourceNotes>
  <Curves>
    <Curve id="cc-2794-e-01" property="E" unit="MPa" temperatureUnit="degC" sourcePdfPage="773" sourceTable="Table 5M" pointCount="17">
      <Materials>
        <Material id="N06845" name="Ni-24Fe-23Cr-6Mo-3Cu" sourceMaterial="Ni-24Fe-23Cr-6Mo-3Cu" sourcePdfPage="773" requiresReview="true" applicability="Section VIII Division 1; specified solution-annealed product forms; maximum design temperature 450 degC." uns="N06845" nominalChemicalComposition="Ni-24Fe-23Cr-6Mo-3Cu" maxTemperature="450" />
      </Materials>
      <Points>
        <Point value="199000" temperature="25" />
        <Point value="195000" temperature="100" />
        <Point value="192000" temperature="150" />
        <Point value="190000" temperature="200" />
        <Point value="188000" temperature="250" />
        <Point value="185000" temperature="300" />
        <Point value="182000" temperature="350" />
        <Point value="179000" temperature="400" />
        <Point value="176000" temperature="450" />
        <Point value="174000" temperature="500" />
        <Point value="172000" temperature="550" />
        <Point value="169000" temperature="600" />
        <Point value="165000" temperature="650" />
        <Point value="161000" temperature="700" />
        <Point value="157000" temperature="750" />
        <Point value="153000" temperature="800" />
        <Point value="148000" temperature="850" />
      </Points>
    </Curve>
    <Curve id="cc-2794-k-02" property="k" unit="W/(m*K)" temperatureUnit="degC" sourcePdfPage="775" sourceTable="Table 7M" pointCount="40">
      <Materials>
        <Material id="N06845" name="Ni-24Fe-23Cr-6Mo-3Cu" sourceMaterial="Ni-24Fe-23Cr-6Mo-3Cu" sourcePdfPage="775" requiresReview="true" applicability="Section VIII Division 1; specified solution-annealed product forms; maximum design temperature 450 degC." uns="N06845" nominalChemicalComposition="Ni-24Fe-23Cr-6Mo-3Cu" maxTemperature="450" />
      </Materials>
      <Points>
        <Point value="9.3" temperature="20" />
        <Point value="10" temperature="50" />
        <Point value="10.7" temperature="75" />
        <Point value="11.3" temperature="100" />
        <Point value="11.8" temperature="125" />
        <Point value="12.2" temperature="150" />
        <Point value="12.6" temperature="175" />
        <Point value="13" temperature="200" />
        <Point value="13.5" temperature="225" />
        <Point value="14.1" temperature="250" />
        <Point value="14.7" temperature="275" />
        <Point value="15.3" temperature="300" />
        <Point value="15.9" temperature="325" />
        <Point value="16.4" temperature="350" />
        <Point value="16.9" temperature="375" />
        <Point value="17.4" temperature="400" />
        <Point value="17.9" temperature="425" />
        <Point value="18.3" temperature="450" />
        <Point value="18.8" temperature="475" />
        <Point value="19.4" temperature="500" />
        <Point value="20.1" temperature="525" />
        <Point value="20.9" temperature="550" />
        <Point value="21.7" temperature="575" />
        <Point value="22.6" temperature="600" />
        <Point value="23.5" temperature="625" />
        <Point value="24.3" temperature="650" />
        <Point value="25" temperature="675" />
        <Point value="25.5" temperature="700" />
        <Point value="25.7" temperature="725" />
        <Point value="25.8" temperature="750" />
        <Point value="25.8" temperature="775" />
        <Point value="25.8" temperature="800" />
        <Point value="26" temperature="825" />
        <Point value="26.3" temperature="850" />
        <Point value="26.6" temperature="875" />
        <Point value="27" temperature="900" />
        <Point value="27.3" temperature="925" />
        <Point value="27.6" temperature="950" />
        <Point value="27.9" temperature="975" />
        <Point value="28.2" temperature="1000" />
      </Points>
    </Curve>
    <Curve id="cc-2794-a-03" property="a" unit="m2/s" temperatureUnit="degC" sourcePdfPage="775" sourceTable="Table 7M" pointCount="40">
      <Materials>
        <Material id="N06845" name="Ni-24Fe-23Cr-6Mo-3Cu" sourceMaterial="Ni-24Fe-23Cr-6Mo-3Cu" sourcePdfPage="775" requiresReview="true" applicability="Section VIII Division 1; specified solution-annealed product forms; maximum design temperature 450 degC." uns="N06845" nominalChemicalComposition="Ni-24Fe-23Cr-6Mo-3Cu" maxTemperature="450" />
      </Materials>
      <Points>
        <Point value="2.7e-06" temperature="20" />
        <Point value="2.86e-06" temperature="50" />
        <Point value="3e-06" temperature="75" />
        <Point value="3.12e-06" temperature="100" />
        <Point value="3.21e-06" temperature="125" />
        <Point value="3.28e-06" temperature="150" />
        <Point value="3.35e-06" temperature="175" />
        <Point value="3.41e-06" temperature="200" />
        <Point value="3.49e-06" temperature="225" />
        <Point value="3.57e-06" temperature="250" />
        <Point value="3.66e-06" temperature="275" />
        <Point value="3.74e-06" temperature="300" />
        <Point value="3.83e-06" temperature="325" />
        <Point value="3.92e-06" temperature="350" />
        <Point value="4e-06" temperature="375" />
        <Point value="4.09e-06" temperature="400" />
        <Point value="4.17e-06" temperature="425" />
        <Point value="4.25e-06" temperature="450" />
        <Point value="4.33e-06" temperature="475" />
        <Point value="4.4e-06" temperature="500" />
        <Point value="4.46e-06" temperature="525" />
        <Point value="4.52e-06" temperature="550" />
        <Point value="4.59e-06" temperature="575" />
        <Point value="4.68e-06" temperature="600" />
        <Point value="4.79e-06" temperature="625" />
        <Point value="4.92e-06" temperature="650" />
        <Point value="5.02e-06" temperature="675" />
        <Point value="5.1e-06" temperature="700" />
        <Point value="5.12e-06" temperature="725" />
        <Point value="5.1e-06" temperature="750" />
        <Point value="5.12e-06" temperature="775" />
        <Point value="5.06e-06" temperature="800" />
        <Point value="5.08e-06" temperature="825" />
        <Point value="5.11e-06" temperature="850" />
        <Point value="5.16e-06" temperature="875" />
        <Point value="5.21e-06" temperature="900" />
        <Point value="5.26e-06" temperature="925" />
        <Point value="5.29e-06" temperature="950" />
        <Point value="5.33e-06" temperature="975" />
        <Point value="5.36e-06" temperature="1000" />
      </Points>
    </Curve>
    <Curve id="cc-2794-density-04" property="density" unit="kg/m3" temperatureUnit="degC" sourcePdfPage="768" sourceTable="Table physical-property clause" pointCount="1" constant="true" notes="Density reported at room temperature; no numeric room temperature specified.">
      <Materials>
        <Material id="N06845" name="Ni-24Fe-23Cr-6Mo-3Cu" sourceMaterial="Ni-24Fe-23Cr-6Mo-3Cu" sourcePdfPage="768" requiresReview="true" applicability="Section VIII Division 1; specified solution-annealed product forms; maximum design temperature 450 degC." uns="N06845" nominalChemicalComposition="Ni-24Fe-23Cr-6Mo-3Cu" maxTemperature="450" />
      </Materials>
      <Points>
        <Point value="8410" />
      </Points>
    </Curve>
    <Curve id="cc-2794-nu-05" property="Nu" unit="dimensionless" temperatureUnit="degC" sourcePdfPage="768" sourceTable="Table physical-property clause" pointCount="1" constant="true">
      <Materials>
        <Material id="N06845" name="Ni-24Fe-23Cr-6Mo-3Cu" sourceMaterial="Ni-24Fe-23Cr-6Mo-3Cu" sourcePdfPage="768" requiresReview="true" applicability="Section VIII Division 1; specified solution-annealed product forms; maximum design temperature 450 degC." uns="N06845" nominalChemicalComposition="Ni-24Fe-23Cr-6Mo-3Cu" maxTemperature="450" />
      </Materials>
      <Points>
        <Point value="0.31" />
      </Points>
    </Curve>
  </Curves>
  <SourceCurves status="source-only-not-imported">
    <Curve id="cc-source-2794-alpha-01" property="Alpha" unit="1/degC" temperatureUnit="degC" sourcePdfPage="774" sourceTable="Table 6M" pointCount="29" notes="Source temperature or reference is RT/Room without a numeric definition; not imported.">
      <Materials>
        <Material id="N06845" name="Ni-24Fe-23Cr-6Mo-3Cu" sourceMaterial="Ni-24Fe-23Cr-6Mo-3Cu" sourcePdfPage="774" requiresReview="true" applicability="Section VIII Division 1; specified solution-annealed product forms; maximum design temperature 450 degC." uns="N06845" nominalChemicalComposition="Ni-24Fe-23Cr-6Mo-3Cu" maxTemperature="450" />
      </Materials>
      <Values>
        <Value value="1.39e-05" temperatureLabel="RT–100" />
        <Value value="1.39e-05" temperatureLabel="RT–125" />
        <Value value="1.4e-05" temperatureLabel="RT–150" />
        <Value value="1.4e-05" temperatureLabel="RT–175" />
        <Value value="1.41e-05" temperatureLabel="RT–200" />
        <Value value="1.42e-05" temperatureLabel="RT–225" />
        <Value value="1.43e-05" temperatureLabel="RT–250" />
        <Value value="1.43e-05" temperatureLabel="RT–275" />
        <Value value="1.44e-05" temperatureLabel="RT–300" />
        <Value value="1.45e-05" temperatureLabel="RT–325" />
        <Value value="1.45e-05" temperatureLabel="RT–350" />
        <Value value="1.46e-05" temperatureLabel="RT–375" />
        <Value value="1.46e-05" temperatureLabel="RT–400" />
        <Value value="1.47e-05" temperatureLabel="RT–425" />
        <Value value="1.47e-05" temperatureLabel="RT–450" />
        <Value value="1.48e-05" temperatureLabel="RT–475" />
        <Value value="1.48e-05" temperatureLabel="RT–500" />
        <Value value="1.48e-05" temperatureLabel="RT–525" />
        <Value value="1.48e-05" temperatureLabel="RT–550" />
        <Value value="1.47e-05" temperatureLabel="RT–575" />
        <Value value="1.47e-05" temperatureLabel="RT–600" />
        <Value value="1.48e-05" temperatureLabel="RT–625" />
        <Value value="1.49e-05" temperatureLabel="RT–650" />
        <Value value="1.51e-05" temperatureLabel="RT–675" />
        <Value value="1.53e-05" temperatureLabel="RT–700" />
        <Value value="1.55e-05" temperatureLabel="RT–725" />
        <Value value="1.56e-05" temperatureLabel="RT–750" />
        <Value value="1.57e-05" temperatureLabel="RT–775" />
        <Value value="1.58e-05" temperatureLabel="RT–800" />
      </Values>
    </Curve>
  </SourceCurves>
  <UnavailableProperties>
    <Property name="Alpha" reason="Source-only values; undefined expansion reference/temperature or nonordinary modulus." />
    <Property name="AlphaInstantaneous" reason="No value or explicit equivalent-material direction in the extracted Code Case property clauses." />
  </UnavailableProperties>
</PhysicalPropertyTableImport>

File: database/data/physical-properties-xml/CodeCases/CC-2831-1.xml
<?xml version="1.0" encoding="utf-8"?>
<!-- Author: Copilot; Last revision: 2026-11-01; Purpose: Source-verified Code Case physical properties, explicit SI points and reviewable material associations. -->
<PhysicalPropertyTableImport name="Code Case 2831-1 - 24Cr-22Ni-6Mo-2W-Cu-N" sourceTable="Code Case 2831-1" schema="material-curves-v1" sourcePdf="C:\Users\ganfossi\Documents\PV Repository\Codes &amp; Regulations\ASME-ANSI\ASME BPVC 2025 Edition\ASME BPVC CODE CASES.pdf" sourcePdfSha256="53ec18b9700c0ae02acfd30e8b4a863b15a2965b2b33ffdab6c56c2680a895ac" sourcePageStart="862" sourcePageEnd="865" status="normalized-code-case-review-required" codeCase="2831-1" curveCount="7" sourceOnlyCurveCount="0" materialCount="7" pointCount="142">
  <ReferenceData>ASME BPVC Code Cases 2025, Case 2831-1; PDF pages are one-based.</ReferenceData>
  <Notes>Source-explicit material keys only. Review Code Case acceptance, product specifications, heat treatment, construction section and temperature limits before import. No database writes. Missing cells are omitted, never zero or extrapolated.</Notes>
  <SourceNotes>Section VIII Divisions 1/2, specified Class 2 solution-annealed products; maximum use temperature 426 degC.</SourceNotes>
  <Curves>
    <Curve id="cc-2831-1-e-01" property="E" unit="MPa" temperatureUnit="degC" sourcePdfPage="865" sourceTable="Table 7M" pointCount="14">
      <Materials>
        <Material id="S31266" name="24Cr-22Ni-6Mo-2W-Cu-N" sourceMaterial="24Cr-22Ni-6Mo-2W-Cu-N" sourcePdfPage="865" requiresReview="true" applicability="Section VIII Divisions 1/2, specified Class 2 solution-annealed products; maximum use temperature 426 degC." uns="S31266" nominalChemicalComposition="24Cr-22Ni-6Mo-2W-Cu-N" maxTemperature="426" />
      </Materials>
      <Points>
        <Point value="204000" temperature="-200" />
        <Point value="198000" temperature="-125" />
        <Point value="195000" temperature="-75" />
        <Point value="187000" temperature="25" />
        <Point value="182000" temperature="100" />
        <Point value="178000" temperature="150" />
        <Point value="174000" temperature="200" />
        <Point value="171000" temperature="250" />
        <Point value="167000" temperature="300" />
        <Point value="163000" temperature="350" />
        <Point value="159000" temperature="400" />
        <Point value="156000" temperature="450" />
        <Point value="152000" temperature="500" />
        <Point value="148000" temperature="550" />
      </Points>
    </Curve>
    <Curve id="cc-2831-1-density-02" property="density" unit="kg/m3" temperatureUnit="degC" sourcePdfPage="862" sourceTable="Table physical-property clause" pointCount="1" constant="true">
      <Materials>
        <Material id="S31266" name="24Cr-22Ni-6Mo-2W-Cu-N" sourceMaterial="24Cr-22Ni-6Mo-2W-Cu-N" sourcePdfPage="862" requiresReview="true" applicability="Section VIII Divisions 1/2, specified Class 2 solution-annealed products; maximum use temperature 426 degC." uns="S31266" nominalChemicalComposition="24Cr-22Ni-6Mo-2W-Cu-N" maxTemperature="426" />
      </Materials>
      <Points>
        <Point value="8100" />
      </Points>
    </Curve>
    <Curve id="cc-2831-1-nu-03" property="Nu" unit="dimensionless" temperatureUnit="degC" sourcePdfPage="862" sourceTable="Table physical-property clause" pointCount="1" constant="true">
      <Materials>
        <Material id="S31266" name="24Cr-22Ni-6Mo-2W-Cu-N" sourceMaterial="24Cr-22Ni-6Mo-2W-Cu-N" sourcePdfPage="862" requiresReview="true" applicability="Section VIII Divisions 1/2, specified Class 2 solution-annealed products; maximum use temperature 426 degC." uns="S31266" nominalChemicalComposition="24Cr-22Ni-6Mo-2W-Cu-N" maxTemperature="426" />
      </Materials>
      <Points>
        <Point value="0.31" />
      </Points>
    </Curve>
    <Curve id="cc-2831-1-alphainstantaneous-04" property="AlphaInstantaneous" unit="1/degC" temperatureUnit="degC" sourcePdfPage="862" sourceTable="Table explicit II-D mapping" pointCount="33" referenceTemperature="20" notes="Code Case explicitly directs use of TE-1 curve te-1-12-A. II-D source notes: Material identities follow explicit source compositions/UNS. Copper UNS family patterns require manual association; no individual UNS is invented. Precipitation-hardened steel Conditions 1075/1150 require manual condition review. Titanium UNS keys use explicit Table TM-5 grade/UNS pairs (PDF 1244)." mappedSourceFile="ThermalExpansion/TE-1.xml" mappedSourceCurve="te-1-12-A" mappedSourceSha256="636cfd98a897d65d2fadd32b8ed68ad702e4c47abd600fa2501f43b78009df38" mappedSourcePdfPages="1205-1211">
      <Materials>
        <Material id="S31266" name="24Cr-22Ni-6Mo-2W-Cu-N" sourceMaterial="24Cr-22Ni-6Mo-2W-Cu-N" sourcePdfPage="862" requiresReview="true" applicability="Section VIII Divisions 1/2, specified Class 2 solution-annealed products; maximum use temperature 426 degC." uns="S31266" nominalChemicalComposition="24Cr-22Ni-6Mo-2W-Cu-N" maxTemperature="426" />
      </Materials>
      <Points>
        <Point value="1.47e-05" temperature="20" />
        <Point value="1.52e-05" temperature="50" />
        <Point value="1.56e-05" temperature="75" />
        <Point value="1.6e-05" temperature="100" />
        <Point value="1.63e-05" temperature="125" />
        <Point value="1.65e-05" temperature="150" />
        <Point value="1.68e-05" temperature="175" />
        <Point value="1.69e-05" temperature="200" />
        <Point value="1.71e-05" temperature="225" />
        <Point value="1.73e-05" temperature="250" />
        <Point value="1.74e-05" temperature="275" />
        <Point value="1.76e-05" temperature="300" />
        <Point value="1.77e-05" temperature="325" />
        <Point value="1.78e-05" temperature="350" />
        <Point value="1.8e-05" temperature="375" />
        <Point value="1.81e-05" temperature="400" />
        <Point value="1.83e-05" temperature="425" />
        <Point value="1.84e-05" temperature="450" />
        <Point value="1.86e-05" temperature="475" />
        <Point value="1.88e-05" temperature="500" />
        <Point value="1.9e-05" temperature="525" />
        <Point value="1.92e-05" temperature="550" />
        <Point value="1.94e-05" temperature="575" />
        <Point value="1.96e-05" temperature="600" />
        <Point value="1.98e-05" temperature="625" />
        <Point value="2e-05" temperature="650" />
        <Point value="2.03e-05" temperature="675" />
        <Point value="2.05e-05" temperature="700" />
        <Point value="2.07e-05" temperature="725" />
        <Point value="2.09e-05" temperature="750" />
        <Point value="2.12e-05" temperature="775" />
        <Point value="2.14e-05" temperature="800" />
        <Point value="2.16e-05" temperature="825" />
      </Points>
    </Curve>
    <Curve id="cc-2831-1-alpha-05" property="Alpha" unit="1/degC" temperatureUnit="degC" sourcePdfPage="862" sourceTable="Table explicit II-D mapping" pointCount="33" referenceTemperature="20" notes="Code Case explicitly directs use of TE-1 curve te-1-12-B. II-D source notes: Material identities follow explicit source compositions/UNS. Copper UNS family patterns require manual association; no individual UNS is invented. Precipitation-hardened steel Conditions 1075/1150 require manual condition review. Titanium UNS keys use explicit Table TM-5 grade/UNS pairs (PDF 1244)." mappedSourceFile="ThermalExpansion/TE-1.xml" mappedSourceCurve="te-1-12-B" mappedSourceSha256="636cfd98a897d65d2fadd32b8ed68ad702e4c47abd600fa2501f43b78009df38" mappedSourcePdfPages="1205-1211">
      <Materials>
        <Material id="S31266" name="24Cr-22Ni-6Mo-2W-Cu-N" sourceMaterial="24Cr-22Ni-6Mo-2W-Cu-N" sourcePdfPage="862" requiresReview="true" applicability="Section VIII Divisions 1/2, specified Class 2 solution-annealed products; maximum use temperature 426 degC." uns="S31266" nominalChemicalComposition="24Cr-22Ni-6Mo-2W-Cu-N" maxTemperature="426" />
      </Materials>
      <Points>
        <Point value="1.47e-05" temperature="20" />
        <Point value="1.5e-05" temperature="50" />
        <Point value="1.52e-05" temperature="75" />
        <Point value="1.54e-05" temperature="100" />
        <Point value="1.56e-05" temperature="125" />
        <Point value="1.57e-05" temperature="150" />
        <Point value="1.59e-05" temperature="175" />
        <Point value="1.6e-05" temperature="200" />
        <Point value="1.61e-05" temperature="225" />
        <Point value="1.63e-05" temperature="250" />
        <Point value="1.64e-05" temperature="275" />
        <Point value="1.65e-05" temperature="300" />
        <Point value="1.66e-05" temperature="325" />
        <Point value="1.66e-05" temperature="350" />
        <Point value="1.67e-05" temperature="375" />
        <Point value="1.68e-05" temperature="400" />
        <Point value="1.69e-05" temperature="425" />
        <Point value="1.7e-05" temperature="450" />
        <Point value="1.71e-05" temperature="475" />
        <Point value="1.72e-05" temperature="500" />
        <Point value="1.72e-05" temperature="525" />
        <Point value="1.73e-05" temperature="550" />
        <Point value="1.74e-05" temperature="575" />
        <Point value="1.75e-05" temperature="600" />
        <Point value="1.76e-05" temperature="625" />
        <Point value="1.77e-05" temperature="650" />
        <Point value="1.78e-05" temperature="675" />
        <Point value="1.79e-05" temperature="700" />
        <Point value="1.8e-05" temperature="725" />
        <Point value="1.81e-05" temperature="750" />
        <Point value="1.82e-05" temperature="775" />
        <Point value="1.83e-05" temperature="800" />
        <Point value="1.84e-05" temperature="825" />
      </Points>
    </Curve>
    <Curve id="cc-2831-1-k-06" property="k" unit="W/(m*K)" temperatureUnit="degC" sourcePdfPage="862" sourceTable="Table explicit II-D mapping" pointCount="30" notes="Code Case explicitly directs use of TCD curve tcd-k-13. II-D source notes: Material Groups A-L use source Notes 1-12 (PDF pages 1236-1237). Group A matches the exact Nominal Composition label Carbon steel. Source Notes 9-11 restrict four compositions to 425 degC; maxTemperature on each identity enforces this limit in the reader. Note 9 prints 15Cr-5Ni-3Mo; retained as printed, not corrected to a different database composition. Note 10 explicitly permits separate S and Se compositions. Notes 10-12 also permit H/L/N/LN grades of austenitic stainless steels. Titanium grade/UNS identities are cross-referenced only from the explicit ASME TM-5 grade/UNS pairs, PDF page 1244. No numerical nominal composition is inferred from qualitative alloy labels or UNS." mappedSourceFile="ThermalConductivity/TCD-ThermalConductivity.xml" mappedSourceCurve="tcd-k-13" mappedSourceSha256="1bb454f3f457681950cc73068312e4b411adf380a89959ca3a044383f73f3e4e" mappedSourcePdfPages="1224-1237">
      <Materials>
        <Material id="S31266" name="24Cr-22Ni-6Mo-2W-Cu-N" sourceMaterial="24Cr-22Ni-6Mo-2W-Cu-N" sourcePdfPage="862" requiresReview="true" applicability="Section VIII Divisions 1/2, specified Class 2 solution-annealed products; maximum use temperature 426 degC." uns="S31266" nominalChemicalComposition="24Cr-22Ni-6Mo-2W-Cu-N" maxTemperature="426" />
      </Materials>
      <Points>
        <Point value="11.1" temperature="20" />
        <Point value="11.6" temperature="50" />
        <Point value="12" temperature="75" />
        <Point value="12.5" temperature="100" />
        <Point value="12.9" temperature="125" />
        <Point value="13.3" temperature="150" />
        <Point value="13.8" temperature="175" />
        <Point value="14.2" temperature="200" />
        <Point value="14.6" temperature="225" />
        <Point value="15" temperature="250" />
        <Point value="15.5" temperature="275" />
        <Point value="15.9" temperature="300" />
        <Point value="16.3" temperature="325" />
        <Point value="16.7" temperature="350" />
        <Point value="17.1" temperature="375" />
        <Point value="17.5" temperature="400" />
        <Point value="18" temperature="425" />
        <Point value="18.4" temperature="450" />
        <Point value="18.8" temperature="475" />
        <Point value="19.2" temperature="500" />
        <Point value="19.6" temperature="525" />
        <Point value="20" temperature="550" />
        <Point value="20.4" temperature="575" />
        <Point value="20.8" temperature="600" />
        <Point value="21.2" temperature="625" />
        <Point value="21.6" temperature="650" />
        <Point value="22" temperature="675" />
        <Point value="22.4" temperature="700" />
        <Point value="22.8" temperature="725" />
        <Point value="23.1" temperature="750" />
      </Points>
    </Curve>
    <Curve id="cc-2831-1-a-07" property="a" unit="m2/s" temperatureUnit="degC" sourcePdfPage="862" sourceTable="Table explicit II-D mapping" pointCount="30" notes="Code Case explicitly directs use of TCD curve tcd-a-13. II-D source notes: Material Groups A-L use source Notes 1-12 (PDF pages 1236-1237). Group A matches the exact Nominal Composition label Carbon steel. Source Notes 9-11 restrict four compositions to 425 degC; maxTemperature on each identity enforces this limit in the reader. Note 9 prints 15Cr-5Ni-3Mo; retained as printed, not corrected to a different database composition. Note 10 explicitly permits separate S and Se compositions. Notes 10-12 also permit H/L/N/LN grades of austenitic stainless steels. Titanium grade/UNS identities are cross-referenced only from the explicit ASME TM-5 grade/UNS pairs, PDF page 1244. No numerical nominal composition is inferred from qualitative alloy labels or UNS." mappedSourceFile="ThermalDiffusivity/TCD-ThermalDiffusivity.xml" mappedSourceCurve="tcd-a-13" mappedSourceSha256="bad6e3dd0286345a50d1fa2df966b07022b1980ee74199076556e0ce24501280" mappedSourcePdfPages="1224-1237">
      <Materials>
        <Material id="S31266" name="24Cr-22Ni-6Mo-2W-Cu-N" sourceMaterial="24Cr-22Ni-6Mo-2W-Cu-N" sourcePdfPage="862" requiresReview="true" applicability="Section VIII Divisions 1/2, specified Class 2 solution-annealed products; maximum use temperature 426 degC." uns="S31266" nominalChemicalComposition="24Cr-22Ni-6Mo-2W-Cu-N" maxTemperature="426" />
      </Materials>
      <Points>
        <Point value="2.95e-06" temperature="20" />
        <Point value="3.02e-06" temperature="50" />
        <Point value="3.08e-06" temperature="75" />
        <Point value="3.14e-06" temperature="100" />
        <Point value="3.2e-06" temperature="125" />
        <Point value="3.26e-06" temperature="150" />
        <Point value="3.33e-06" temperature="175" />
        <Point value="3.39e-06" temperature="200" />
        <Point value="3.46e-06" temperature="225" />
        <Point value="3.53e-06" temperature="250" />
        <Point value="3.59e-06" temperature="275" />
        <Point value="3.66e-06" temperature="300" />
        <Point value="3.73e-06" temperature="325" />
        <Point value="3.79e-06" temperature="350" />
        <Point value="3.86e-06" temperature="375" />
        <Point value="3.93e-06" temperature="400" />
        <Point value="4e-06" temperature="425" />
        <Point value="4.06e-06" temperature="450" />
        <Point value="4.13e-06" temperature="475" />
        <Point value="4.2e-06" temperature="500" />
        <Point value="4.27e-06" temperature="525" />
        <Point value="4.34e-06" temperature="550" />
        <Point value="4.41e-06" temperature="575" />
        <Point value="4.47e-06" temperature="600" />
        <Point value="4.54e-06" temperature="625" />
        <Point value="4.61e-06" temperature="650" />
        <Point value="4.67e-06" temperature="675" />
        <Point value="4.73e-06" temperature="700" />
        <Point value="4.79e-06" temperature="725" />
        <Point value="4.84e-06" temperature="750" />
      </Points>
    </Curve>
  </Curves>
  <SourceCurves status="source-only-not-imported" />
  <UnavailableProperties />
</PhysicalPropertyTableImport>
