Repository: GianFossi/Materials

# MaterialLibrary

Libreria F# per dati e calcoli sui materiali, con database SQLite ASME 2025,
applicazione desktop Windows per la manutenzione e componente aggiuntivo Excel.

## Da dove iniziare

La documentazione segue due percorsi distinti:

| Percorso | Prima lettura | Approfondimenti |
|---|---|---|
| **1. Come è strutturato il database** | [Database: file, identità, curve e provenienza](docs/asme-materials-db.md) | [Modelli della libreria](docs/material-models.md), [API](docs/library-api.md) |
| **2.

File: database/data/physical-properties-xml/CodeCases/CC-2839-3.xml
<?xml version="1.0" encoding="utf-8"?>
<!-- Author: Copilot; Last revision: 2026-11-01; Purpose: Source-verified Code Case physical properties, explicit SI points and reviewable material associations. -->
<PhysicalPropertyTableImport name="Code Case 2839-3 - 9Cr-3W-3Co-Nd-B" sourceTable="Code Case 2839-3" schema="material-curves-v1" sourcePdf="C:\Users\ganfossi\Documents\PV Repository\Codes &amp; Regulations\ASME-ANSI\ASME BPVC 2025 Edition\ASME BPVC CODE CASES.pdf" sourcePdfSha256="53ec18b9700c0ae02acfd30e8b4a863b15a2965b2b33ffdab6c56c2680a895ac" sourcePageStart="896" sourcePageEnd="900" status="normalized-code-case-review-required" codeCase="2839-3" curveCount="5" sourceOnlyCurveCount="0" materialCount="5" pointCount="25">
  <ReferenceData>ASME BPVC Code Cases 2025, Case 2839-3; PDF pages are one-based.</ReferenceData>
  <Notes>Source-explicit material keys only. Review Code Case acceptance, product specifications, heat treatment, construction section and temperature limits before import. No database writes. Missing cells are omitted, never zero or extrapolated.</Notes>
  <SourceNotes>Section I; CSEF material with prescribed normalization and tempering; external pressure design prohibited.</SourceNotes>
  <Curves>
    <Curve id="cc-2839-3-e-01" property="E" unit="MPa" temperatureUnit="degC" sourcePdfPage="900" sourceTable="Table 6M" pointCount="8">
      <Materials>
        <Material id="9cr-3w-3co-nd-b" name="9Cr-3W-3Co-Nd-B" sourceMaterial="9Cr-3W-3Co-Nd-B" sourcePdfPage="900" requiresReview="true" applicability="Section I; CSEF material with prescribed normalization and tempering; external pressure design prohibited." nominalChemicalComposition="9Cr-3W-3Co-Nd-B" />
      </Materials>
      <Points>
        <Point value="218000" temperature="20" />
        <Point value="215000" temperature="100" />
        <Point value="210000" temperature="200" />
        <Point value="203000" temperature="300" />
        <Point value="194000" temperature="400" />
        <Point value="182000" temperature="500" />
        <Point value="167000" temperature="600" />
        <Point value="143000" temperature="700" />
      </Points>
    </Curve>
    <Curve id="cc-2839-3-k-02" property="k" unit="W/(m*K)" temperatureUnit="degC" sourcePdfPage="900" sourceTable="Table 6M" pointCount="8">
      <Materials>
        <Material id="9cr-3w-3co-nd-b" name="9Cr-3W-3Co-Nd-B" sourceMaterial="9Cr-3W-3Co-Nd-B" sourcePdfPage="900" requiresReview="true" applicability="Section I; CSEF material with prescribed normalization and tempering; external pressure design prohibited." nominalChemicalComposition="9Cr-3W-3Co-Nd-B" />
      </Materials>
      <Points>
        <Point value="22.5" temperature="20" />
        <Point value="23.3" temperature="100" />
        <Point value="24.7" temperature="200" />
        <Point value="25.5" temperature="300" />
        <Point value="25.8" temperature="400" />
        <Point value="26.2" temperature="500" />
        <Point value="26.1" temperature="600" />
        <Point value="26.6" temperature="700" />
      </Points>
    </Curve>
    <Curve id="cc-2839-3-alpha-03" property="Alpha" unit="1/degC" temperatureUnit="degC" sourcePdfPage="900" sourceTable="Table 6M" pointCount="7" referenceTemperature="20">
      <Materials>
        <Material id="9cr-3w-3co-nd-b" name="9Cr-3W-3Co-Nd-B" sourceMaterial="9Cr-3W-3Co-Nd-B" sourcePdfPage="900" requiresReview="true" applicability="Section I; CSEF material with prescribed normalization and tempering; external pressure design prohibited." nominalChemicalComposition="9Cr-3W-3Co-Nd-B" />
      </Materials>
      <Points>
        <Point value="1.04e-05" temperature="100" />
        <Point value="1.06e-05" temperature="200" />
        <Point value="1.1e-05" temperature="300" />
        <Point value="1.14e-05" temperature="400" />
        <Point value="1.17e-05" temperature="500" />
        <Point value="1.21e-05" temperature="600" />
        <Point value="1.24e-05" temperature="700" />
      </Points>
    </Curve>
    <Curve id="cc-2839-3-density-04" property="density" unit="kg/m3" temperatureUnit="degC" sourcePdfPage="897" sourceTable="Table physical-property clause" pointCount="1" constant="true">
      <Materials>
        <Material id="9cr-3w-3co-nd-b" name="9Cr-3W-3Co-Nd-B" sourceMaterial="9Cr-3W-3Co-Nd-B" sourcePdfPage="897" requiresReview="true" applicability="Section I; CSEF material with prescribed normalization and tempering; external pressure design prohibited." nominalChemicalComposition="9Cr-3W-3Co-Nd-B" />
      </Materials>
      <Points>
        <Point value="7900" />
      </Points>
    </Curve>
    <Curve id="cc-2839-3-nu-05" property="Nu" unit="dimensionless" temperatureUnit="degC" sourcePdfPage="897" sourceTable="Table physical-property clause" pointCount="1" constant="true">
      <Materials>
        <Material id="9cr-3w-3co-nd-b" name="9Cr-3W-3Co-Nd-B" sourceMaterial="9Cr-3W-3Co-Nd-B" sourcePdfPage="897" requiresReview="true" applicability="Section I; CSEF material with prescribed normalization and tempering; external pressure design prohibited." nominalChemicalComposition="9Cr-3W-3Co-Nd-B" />
      </Materials>
      <Points>
        <Point value="0.29" />
      </Points>
    </Curve>
  </Curves>
  <SourceCurves status="source-only-not-imported" />
  <UnavailableProperties>
    <Property name="AlphaInstantaneous" reason="No value or explicit equivalent-material direction in the extracted Code Case property clauses." />
    <Property name="a" reason="No value or explicit equivalent-material direction in the extracted Code Case property clauses." />
  </UnavailableProperties>
</PhysicalPropertyTableImport>

File: database/data/physical-properties-xml/CodeCases/CC-2859.xml
<?xml version="1.0" encoding="utf-8"?>
<!-- Author: Copilot; Last revision: 2026-11-01; Purpose: Source-verified Code Case physical properties, explicit SI points and reviewable material associations. -->
<PhysicalPropertyTableImport name="Code Case 2859 - Annealed copper O25" sourceTable="Code Case 2859" schema="material-curves-v1" sourcePdf="C:\Users\ganfossi\Documents\PV Repository\Codes &amp; Regulations\ASME-ANSI\ASME BPVC 2025 Edition\ASME BPVC CODE CASES.pdf" sourcePdfSha256="53ec18b9700c0ae02acfd30e8b4a863b15a2965b2b33ffdab6c56c2680a895ac" sourcePageStart="946" sourcePageEnd="946" status="normalized-code-case-review-required" codeCase="2859" curveCount="5" sourceOnlyCurveCount="0" materialCount="5" pointCount="35">
  <ReferenceData>ASME BPVC Code Cases 2025, Case 2859; PDF pages are one-based.</ReferenceData>
  <Notes>Source-explicit material keys only. Review Code Case acceptance, product specifications, heat treatment, construction section and temperature limits before import. No database writes. Missing cells are omitted, never zero or extrapolated.</Notes>
  <SourceNotes>Section VIII Division 1; SB-152 C10100 O25 temper; explicit use of C10200 TE-3, TM-3 and PRD values. No TCD mapping is stated.</SourceNotes>
  <Curves>
    <Curve id="cc-2859-alphainstantaneous-01" property="AlphaInstantaneous" unit="1/degC" temperatureUnit="degC" sourcePdfPage="946" sourceTable="Table explicit II-D mapping" pointCount="13" referenceTemperature="20" notes="Code Case explicitly directs use of TE-3 curve te-3-01-A. II-D source notes: Material identities follow explicit source compositions/UNS. Copper UNS family patterns require manual association; no individual UNS is invented. Precipitation-hardened steel Conditions 1075/1150 require manual condition review. Titanium UNS keys use explicit Table TM-5 grade/UNS pairs (PDF 1244)." mappedSourceFile="ThermalExpansion/TE-3.xml" mappedSourceCurve="te-3-01-A" mappedSourceSha256="2ae1db0b72788abe4c9cebf9efa5a9bc974197f2b6dab41129509a708f62bb4c" mappedSourcePdfPages="1212-1212">
      <Materials>
        <Material id="C10100" name="Annealed copper O25" sourceMaterial="Annealed copper O25" sourcePdfPage="946" requiresReview="true" applicability="Section VIII Division 1; SB-152 C10100 O25 temper; explicit use of C10200 TE-3, TM-3 and PRD values. No TCD mapping is stated." uns="C10100" />
      </Materials>
      <Points>
        <Point value="1.67e-05" temperature="20" />
        <Point value="1.72e-05" temperature="50" />
        <Point value="1.74e-05" temperature="75" />
        <Point value="1.76e-05" temperature="100" />
        <Point value="1.78e-05" temperature="125" />
        <Point value="1.8e-05" temperature="150" />
        <Point value="1.82e-05" temperature="175" />
        <Point value="1.84e-05" temperature="200" />
        <Point value="1.85e-05" temperature="225" />
        <Point value="1.86e-05" temperature="250" />
        <Point value="1.86e-05" temperature="275" />
        <Point value="1.86e-05" temperature="300" />
        <Point value="1.89e-05" temperature="325" />
      </Points>
    </Curve>
    <Curve id="cc-2859-alpha-02" property="Alpha" unit="1/degC" temperatureUnit="degC" sourcePdfPage="946" sourceTable="Table explicit II-D mapping" pointCount="13" referenceTemperature="20" notes="Code Case explicitly directs use of TE-3 curve te-3-01-B. II-D source notes: Material identities follow explicit source compositions/UNS. Copper UNS family patterns require manual association; no individual UNS is invented. Precipitation-hardened steel Conditions 1075/1150 require manual condition review. Titanium UNS keys use explicit Table TM-5 grade/UNS pairs (PDF 1244)." mappedSourceFile="ThermalExpansion/TE-3.xml" mappedSourceCurve="te-3-01-B" mappedSourceSha256="2ae1db0b72788abe4c9cebf9efa5a9bc974197f2b6dab41129509a708f62bb4c" mappedSourcePdfPages="1212-1212">
      <Materials>
        <Material id="C10100" name="Annealed copper O25" sourceMaterial="Annealed copper O25" sourcePdfPage="946" requiresReview="true" applicability="Section VIII Division 1; SB-152 C10100 O25 temper; explicit use of C10200 TE-3, TM-3 and PRD values. No TCD mapping is stated." uns="C10100" />
      </Materials>
      <Points>
        <Point value="1.67e-05" temperature="20" />
        <Point value="1.7e-05" temperature="50" />
        <Point value="1.72e-05" temperature="75" />
        <Point value="1.73e-05" temperature="100" />
        <Point value="1.74e-05" temperature="125" />
        <Point value="1.75e-05" temperature="150" />
        <Point value="1.76e-05" temperature="175" />
        <Point value="1.77e-05" temperature="200" />
        <Point value="1.78e-05" temperature="225" />
        <Point value="1.78e-05" temperature="250" />
        <Point value="1.79e-05" temperature="275" />
        <Point value="1.8e-05" temperature="300" />
        <Point value="1.8e-05" temperature="325" />
      </Points>
    </Curve>
    <Curve id="cc-2859-e-03" property="E" unit="MPa" temperatureUnit="degC" sourcePdfPage="946" sourceTable="Table explicit II-D mapping" pointCount="7" notes="Code Case explicitly directs use of TM-3 curve tm-3-05. II-D source notes: " mappedSourceFile="ElasticModulus/TM-3.xml" mappedSourceCurve="tm-3-05" mappedSourceSha256="8a7b2fdc1d987008b47cd8e782deac7230664f61d72f1d15d106a2ea8d5a892c" mappedSourcePdfPages="1242-1242">
      <Materials>
        <Material id="C10100" name="Annealed copper O25" sourceMaterial="Annealed copper O25" sourcePdfPage="946" requiresReview="true" applicability="Section VIII Division 1; SB-152 C10100 O25 temper; explicit use of C10200 TE-3, TM-3 and PRD values. No TCD mapping is stated." uns="C10100" />
      </Materials>
      <Points>
        <Point value="124000" temperature="-200" />
        <Point value="122000" temperature="-125" />
        <Point value="121000" temperature="-75" />
        <Point value="117000" temperature="25" />
        <Point value="114000" temperature="100" />
        <Point value="112000" temperature="150" />
        <Point value="110000" temperature="200" />
      </Points>
    </Curve>
    <Curve id="cc-2859-density-04" property="density" unit="kg/m3" temperatureUnit="degC" sourcePdfPage="946" sourceTable="Table physical-property clause" pointCount="1" constant="true" notes="Explicit Code Case mapping to PRD C10200; II-D PDF page 1245; source file SHA256 c9cf0ce3ccd42a1eff2673b607b6d50ba050955674a20f28f47f571701492952." mappedSourceFile="Density/PRD-Density.xml" mappedSourceMaterial="C10200">
      <Materials>
        <Material id="C10100" name="Annealed copper O25" sourceMaterial="Annealed copper O25" sourcePdfPage="946" requiresReview="true" applicability="Section VIII Division 1; SB-152 C10100 O25 temper; explicit use of C10200 TE-3, TM-3 and PRD values. No TCD mapping is stated." uns="C10100" />
      </Materials>
      <Points>
        <Point value="8940" />
      </Points>
    </Curve>
    <Curve id="cc-2859-nu-05" property="Nu" unit="dimensionless" temperatureUnit="degC" sourcePdfPage="946" sourceTable="Table physical-property clause" pointCount="1" constant="true" notes="Explicit Code Case mapping to PRD C10200; II-D PDF page 1245; source file SHA256 c9cf0ce3ccd42a1eff2673b607b6d50ba050955674a20f28f47f571701492952." mappedSourceFile="Density/PRD-Density.xml" mappedSourceMaterial="C10200">
      <Materials>
        <Material id="C10100" name="Annealed copper O25" sourceMaterial="Annealed copper O25" sourcePdfPage="946" requiresReview="true" applicability="Section VIII Division 1; SB-152 C10100 O25 temper; explicit use of C10200 TE-3, TM-3 and PRD values. No TCD mapping is stated." uns="C10100" />
      </Materials>
      <Points>
        <Point value="0.33" />
      </Points>
    </Curve>
  </Curves>
  <SourceCurves status="source-only-not-imported" />
  <UnavailableProperties>
    <Property name="a" reason="No value or explicit equivalent-material direction in the extracted Code Case property clauses." />
    <Property name="k" reason="No value or explicit equivalent-material direction in the extracted Code Case property clauses." />
  </UnavailableProperties>
</PhysicalPropertyTableImport>

File: database/data/physical-properties-xml/CodeCases/CC-2881.xml
<?xml version="1.0" encoding="utf-8"?>
<!-- Author: Copilot; Last revision: 2026-11-01; Purpose: Source-verified Code Case physical properties, explicit SI points and reviewable material associations. -->
<PhysicalPropertyTableImport name="Code Case 2881 - ASTM B16 C36000 H02 brass" sourceTable="Code Case 2881" schema="material-curves-v1" sourcePdf="C:\Users\ganfossi\Documents\PV Repository\Codes &amp; Regulations\ASME-ANSI\ASME BPVC 2025 Edition\ASME BPVC CODE CASES.pdf" sourcePdfSha256="53ec18b9700c0ae02acfd30e8b4a863b15a2965b2b33ffdab6c56c2680a895ac" sourcePageStart="990" sourcePageEnd="990" status="normalized-code-case-review-required" codeCase="2881" curveCount="5" sourceOnlyCurveCount="0" materialCount="5" pointCount="43">
  <ReferenceData>ASME BPVC Code Cases 2025, Case 2881; PDF pages are one-based.</ReferenceData>
  <Notes>Source-explicit material keys only. Review Code Case acceptance, product specifications, heat treatment, construction section and temperature limits before import. No database writes. Missing cells are omitted, never zero or extrapolated.</Notes>
  <SourceNotes>Section VIII Division 1; ASTM B16-10(R2015) C36000 H02; TE-3 brass and TM-3 C36500 are explicitly directed. The printed metric density unit kg/mm3 is inconsistent with 0.307 lb/in3; use the explicitly stated US density converted to SI, subject to review.</SourceNotes>
  <Curves>
    <Curve id="cc-2881-alphainstantaneous-01" property="AlphaInstantaneous" unit="1/degC" temperatureUnit="degC" sourcePdfPage="990" sourceTable="Table explicit II-D mapping" pointCount="17" referenceTemperature="20" notes="Code Case explicitly directs use of TE-3 curve te-3-03-A. II-D source notes: Material identities follow explicit source compositions/UNS. Copper UNS family patterns require manual association; no individual UNS is invented. Precipitation-hardened steel Conditions 1075/1150 require manual condition review. Titanium UNS keys use explicit Table TM-5 grade/UNS pairs (PDF 1244)." mappedSourceFile="ThermalExpansion/TE-3.xml" mappedSourceCurve="te-3-03-A" mappedSourceSha256="2ae1db0b72788abe4c9cebf9efa5a9bc974197f2b6dab41129509a708f62bb4c" mappedSourcePdfPages="1212-1212">
      <Materials>
        <Material id="C36000" name="ASTM B16 C36000 H02 brass" sourceMaterial="ASTM B16 C36000 H02 brass" sourcePdfPage="990" requiresReview="true" applicability="Section VIII Division 1; ASTM B16-10(R2015) C36000 H02; TE-3 brass and TM-3 C36500 are explicitly directed. The printed metric density unit kg/mm3 is inconsistent with 0.307 lb/in3; use the explicitly stated US density converted to SI, subject to review." uns="C36000" maxTemperature="191" />
      </Materials>
      <Points>
        <Point value="1.67e-05" temperature="20" />
        <Point value="1.75e-05" temperature="50" />
        <Point value="1.79e-05" temperature="75" />
        <Point value="1.83e-05" temperature="100" />
        <Point value="1.86e-05" temperature="125" />
        <Point value="1.9e-05" temperature="150" />
        <Point value="1.94e-05" temperature="175" />
        <Point value="1.99e-05" temperature="200" />
        <Point value="2.03e-05" temperature="225" />
        <Point value="2.06e-05" temperature="250" />
        <Point value="2.09e-05" temperature="275" />
        <Point value="2.1e-05" temperature="300" />
        <Point value="2.12e-05" temperature="325" />
        <Point value="2.15e-05" temperature="350" />
        <Point value="2.21e-05" temperature="375" />
        <Point value="2.34e-05" temperature="400" />
        <Point value="2.59e-05" temperature="425" />
      </Points>
    </Curve>
    <Curve id="cc-2881-alpha-02" property="Alpha" unit="1/degC" temperatureUnit="degC" sourcePdfPage="990" sourceTable="Table explicit II-D mapping" pointCount="17" referenceTemperature="20" notes="Code Case explicitly directs use of TE-3 curve te-3-03-B. II-D source notes: Material identities follow explicit source compositions/UNS. Copper UNS family patterns require manual association; no individual UNS is invented. Precipitation-hardened steel Conditions 1075/1150 require manual condition review. Titanium UNS keys use explicit Table TM-5 grade/UNS pairs (PDF 1244)." mappedSourceFile="ThermalExpansion/TE-3.xml" mappedSourceCurve="te-3-03-B" mappedSourceSha256="2ae1db0b72788abe4c9cebf9efa5a9bc974197f2b6dab41129509a708f62bb4c" mappedSourcePdfPages="1212-1212">
      <Materials>
        <Material id="C36000" name="ASTM B16 C36000 H02 brass" sourceMaterial="ASTM B16 C36000 H02 brass" sourcePdfPage="990" requiresReview="true" applicability="Section VIII Division 1; ASTM B16-10(R2015) C36000 H02; TE-3 brass and TM-3 C36500 are explicitly directed. The printed metric density unit kg/mm3 is inconsistent with 0.307 lb/in3; use the explicitly stated US density converted to SI, subject to review." uns="C36000" maxTemperature="191" />
      </Materials>
      <Points>
        <Point value="1.67e-05" temperature="20" />
        <Point value="1.71e-05" temperature="50" />
        <Point value="1.74e-05" temperature="75" />
        <Point value="1.76e-05" temperature="100" />
        <Point value="1.78e-05" temperature="125" />
        <Point value="1.8e-05" temperature="150" />
        <Point value="1.82e-05" temperature="175" />
        <Point value="1.84e-05" temperature="200" />
        <Point value="1.86e-05" temperature="225" />
        <Point value="1.88e-05" temperature="250" />
        <Point value="1.9e-05" temperature="275" />
        <Point value="1.92e-05" temperature="300" />
        <Point value="1.93e-05" temperature="325" />
        <Point value="1.95e-05" temperature="350" />
        <Point value="1.96e-05" temperature="375" />
        <Point value="1.98e-05" temperature="400" />
        <Point value="2.01e-05" temperature="425" />
      </Points>
    </Curve>
    <Curve id="cc-2881-e-03" property="E" unit="MPa" temperatureUnit="degC" sourcePdfPage="990" sourceTable="Table explicit II-D mapping" pointCount="7" notes="Code Case explicitly directs use of TM-3 curve tm-3-03. II-D source notes: " mappedSourceFile="ElasticModulus/TM-3.xml" mappedSourceCurve="tm-3-03" mappedSourceSha256="8a7b2fdc1d987008b47cd8e782deac7230664f61d72f1d15d106a2ea8d5a892c" mappedSourcePdfPages="1242-1242">
      <Materials>
        <Material id="C36000" name="ASTM B16 C36000 H02 brass" sourceMaterial="ASTM B16 C36000 H02 brass" sourcePdfPage="990" requiresReview="true" applicability="Section VIII Division 1; ASTM B16-10(R2015) C36000 H02; TE-3 brass and TM-3 C36500 are explicitly directed. The printed metric density unit kg/mm3 is inconsistent with 0.307 lb/in3; use the explicitly stated US density converted to SI, subject to review." uns="C36000" maxTemperature="191" />
      </Materials>
      <Points>
        <Point value="110000" temperature="-200" />
        <Point value="108000" temperature="-125" />
        <Point value="106000" temperature="-75" />
        <Point value="103000" temperature="25" />
        <Point value="101000" temperature="100" />
        <Point value="99000" temperature="150" />
        <Point value="97000" temperature="200" />
      </Points>
    </Curve>
    <Curve id="cc-2881-nu-04" property="Nu" unit="dimensionless" temperatureUnit="degC" sourcePdfPage="990" sourceTable="Table physical-property clause" pointCount="1" constant="true">
      <Materials>
        <Material id="C36000" name="ASTM B16 C36000 H02 brass" sourceMaterial="ASTM B16 C36000 H02 brass" sourcePdfPage="990" requiresReview="true" applicability="Section VIII Division 1; ASTM B16-10(R2015) C36000 H02; TE-3 brass and TM-3 C36500 are explicitly directed. The printed metric density unit kg/mm3 is inconsistent with 0.307 lb/in3; use the explicitly stated US density converted to SI, subject to review." uns="C36000" maxTemperature="191" />
      </Materials>
      <Points>
        <Point value="0.31" />
      </Points>
    </Curve>
    <Curve id="cc-2881-density-05" property="density" unit="kg/m3" temperatureUnit="degC" sourcePdfPage="990" sourceTable="Table physical-property clause" pointCount="1" constant="true" notes="Converted from 0.307 lb/in3 using exact lb/kg and inch/m factors; printed 8.50 kg/mm3 is not accepted as an SI density.">
      <Materials>
        <Material id="C36000" name="ASTM B16 C36000 H02 brass" sourceMaterial="ASTM B16 C36000 H02 brass" sourcePdfPage="990" requiresReview="true" applicability="Section VIII Division 1; ASTM B16-10(R2015) C36000 H02; TE-3 brass and TM-3 C36500 are explicitly directed. The printed metric density unit kg/mm3 is inconsistent with 0.307 lb/in3; use the explicitly stated US density converted to SI, subject to review." uns="C36000" maxTemperature="191" />
      </Materials>
      <Points>
        <Point value="8497.73074603" />
      </Points>
    </Curve>
  </Curves>
  <SourceCurves status="source-only-not-imported" />
  <SourceAnomaly sourcePdfPage="990" property="density" printedMetricValue="8.50" printedMetricUnit="kg/mm3" acceptedSourceValue="0.307" acceptedSourceUnit="lb/in3" handling="exact-US-to-SI-conversion-requires-review" />
  <UnavailableProperties>
    <Property name="a" reason="No value or explicit equivalent-material direction in the extracted Code Case property clauses." />
    <Property name="k" reason="No value or explicit equivalent-material direction in the extracted Code Case property clauses." />
  </UnavailableProperties>
</PhysicalPropertyTableImport>

File: database/data/physical-properties-xml/CodeCases/CC-2890-4.xml
<?xml version="1.0" encoding="utf-8"?>
<!-- Author: Copilot; Last revision: 2026-11-01; Purpose: Source-verified Code Case physical properties, explicit SI points and reviewable material associations. -->
<PhysicalPropertyTableImport name="Code Case 2890-4 - Fe-10.5Cr-0.5Mo-V-Nb" sourceTable="Code Case 2890-4" schema="material-curves-v1" sourcePdf="C:\Users\ganfossi\Documents\PV Repository\Codes &amp; Regulations\ASME-ANSI\ASME BPVC 2025 Edition\ASME BPVC CODE CASES.pdf" sourcePdfSha256="53ec18b9700c0ae02acfd30e8b4a863b15a2965b2b33ffdab6c56c2680a895ac" sourcePageStart="1006" sourcePageEnd="1011" status="normalized-code-case-review-required" codeCase="2890-4" curveCount="7" sourceOnlyCurveCount="1" materialCount="7" pointCount="91">
  <ReferenceData>ASME BPVC Code Cases 2025, Case 2890-4; PDF pages are one-based.</ReferenceData>
  <Notes>Source-explicit material keys only. Review Code Case acceptance, product specifications, heat treatment, construction section and temperature limits before import. No database writes. Missing cells are omitted, never zero or extrapolated.</Notes>
  <SourceNotes>Section I; specified CSEF products and heat treatment; maximum use temperature 650 degC.</SourceNotes>
  <Curves>
    <Curve id="cc-2890-4-alphainstantaneous-01" property="AlphaInstantaneous" unit="1/degC" temperatureUnit="degC" sourcePdfPage="1010" sourceTable="Table 7M" pointCount="15" referenceTemperature="20">
      <Materials>
        <Material id="K91060" name="Fe-10.5Cr-0.5Mo-V-Nb" sourceMaterial="Fe-10.5Cr-0.5Mo-V-Nb" sourcePdfPage="1010" requiresReview="true" applicability="Section I; specified CSEF products and heat treatment; maximum use temperature 650 degC." uns="K91060" nominalChemicalComposition="Fe-10.5Cr-0.5Mo-V-Nb" maxTemperature="650" />
      </Materials>
      <Points>
        <Point value="1.04e-05" temperature="20" />
        <Point value="1.05e-05" temperature="50" />
        <Point value="1.09e-05" temperature="100" />
        <Point value="1.13e-05" temperature="150" />
        <Point value="1.17e-05" temperature="200" />
        <Point value="1.22e-05" temperature="250" />
        <Point value="1.24e-05" temperature="300" />
        <Point value="1.27e-05" temperature="350" />
        <Point value="1.3e-05" temperature="400" />
        <Point value="1.31e-05" temperature="450" />
        <Point value="1.32e-05" temperature="500" />
        <Point value="1.34e-05" temperature="550" />
        <Point value="1.33e-05" temperature="600" />
        <Point value="1.31e-05" temperature="650" />
        <Point value="1.27e-05" temperature="700" />
      </Points>
    </Curve>
    <Curve id="cc-2890-4-alpha-02" property="Alpha" unit="1/degC" temperatureUnit="degC" sourcePdfPage="1010" sourceTable="Table 7M" pointCount="15" referenceTemperature="20">
      <Materials>
        <Material id="K91060" name="Fe-10.5Cr-0.5Mo-V-Nb" sourceMaterial="Fe-10.5Cr-0.5Mo-V-Nb" sourcePdfPage="1010" requiresReview="true" applicability="Section I; specified CSEF products and heat treatment; maximum use temperature 650 degC." uns="K91060" nominalChemicalComposition="Fe-10.5Cr-0.5Mo-V-Nb" maxTemperature="650" />
      </Materials>
      <Points>
        <Point value="1.04e-05" temperature="20" />
        <Point value="1.04e-05" temperature="50" />
        <Point value="1.06e-05" temperature="100" />
        <Point value="1.08e-05" temperature="150" />
        <Point value="1.1e-05" temperature="200" />
        <Point value="1.12e-05" temperature="250" />
        <Point value="1.14e-05" temperature="300" />
        <Point value="1.16e-05" temperature="350" />
        <Point value="1.17e-05" temperature="400" />
        <Point value="1.19e-05" temperature="450" />
        <Point value="1.2e-05" temperature="500" />
        <Point value="1.21e-05" temperature="550" />
        <Point value="1.23e-05" temperature="600" />
        <Point value="1.23e-05" temperature="650" />
        <Point value="1.24e-05" temperature="700" />
      </Points>
    </Curve>
    <Curve id="cc-2890-4-k-03" property="k" unit="W/(m*K)" temperatureUnit="degC" sourcePdfPage="1010" sourceTable="Table 8M" pointCount="15">
      <Materials>
        <Material id="K91060" name="Fe-10.5Cr-0.5Mo-V-Nb" sourceMaterial="Fe-10.5Cr-0.5Mo-V-Nb" sourcePdfPage="1010" requiresReview="true" applicability="Section I; specified CSEF products and heat treatment; maximum use temperature 650 degC." uns="K91060" nominalChemicalComposition="Fe-10.5Cr-0.5Mo-V-Nb" maxTemperature="650" />
      </Materials>
      <Points>
        <Point value="23.1" temperature="20" />
        <Point value="23.5" temperature="50" />
        <Point value="24.1" temperature="100" />
        <Point value="24.5" temperature="150" />
        <Point value="24.9" temperature="200" />
        <Point value="25.3" temperature="250" />
        <Point value="25.5" temperature="300" />
        <Point value="25.7" temperature="350" />
        <Point value="25.9" temperature="400" />
        <Point value="26" temperature="450" />
        <Point value="26" temperature="500" />
        <Point value="25.9" temperature="550" />
        <Point value="25.8" temperature="600" />
        <Point value="25.6" temperature="650" />
        <Point value="25.4" temperature="700" />
      </Points>
    </Curve>
    <Curve id="cc-2890-4-a-04" property="a" unit="m2/s" temperatureUnit="degC" sourcePdfPage="1010" sourceTable="Table 8M" pointCount="15">
      <Materials>
        <Material id="K91060" name="Fe-10.5Cr-0.5Mo-V-Nb" sourceMaterial="Fe-10.5Cr-0.5Mo-V-Nb" sourcePdfPage="1010" requiresReview="true" applicability="Section I; specified CSEF products and heat treatment; maximum use temperature 650 degC." uns="K91060" nominalChemicalComposition="Fe-10.5Cr-0.5Mo-V-Nb" maxTemperature="650" />
      </Materials>
      <Points>
        <Point value="6.69e-06" temperature="20" />
        <Point value="6.61e-06" temperature="50" />
        <Point value="6.64e-06" temperature="100" />
        <Point value="6.63e-06" temperature="150" />
        <Point value="6.61e-06" temperature="200" />
        <Point value="6.59e-06" temperature="250" />
        <Point value="6.4e-06" temperature="300" />
        <Point value="6.35e-06" temperature="350" />
        <Point value="6.18e-06" temperature="400" />
        <Point value="5.89e-06" temperature="450" />
        <Point value="5.61e-06" temperature="500" />
        <Point value="5.18e-06" temperature="550" />
        <Point value="4.81e-06" temperature="600" />
        <Point value="4.35e-06" temperature="650" />
        <Point value="3.74e-06" temperature="700" />
      </Points>
    </Curve>
    <Curve id="cc-2890-4-e-05" property="E" unit="MPa" temperatureUnit="degC" sourcePdfPage="1011" sourceTable="Table 9M" pointCount="15">
      <Materials>
        <Material id="K91060" name="Fe-10.5Cr-0.5Mo-V-Nb" sourceMaterial="Fe-10.5Cr-0.5Mo-V-Nb" sourcePdfPage="1011" requiresReview="true" applicability="Section I; specified CSEF products and heat treatment; maximum use temperature 650 degC." uns="K91060" nominalChemicalComposition="Fe-10.5Cr-0.5Mo-V-Nb" maxTemperature="650" />
      </Materials>
      <Points>
        <Point value="216000" temperature="20" />
        <Point value="214000" temperature="50" />
        <Point value="211000" temperature="100" />
        <Point value="208000" temperature="150" />
        <Point value="204000" temperature="200" />
        <Point value="200000" temperature="250" />
        <Point value="196000" temperature="300" />
        <Point value="191000" temperature="350" />
        <Point value="187000" temperature="400" />
        <Point value="181000" temperature="450" />
        <Point value="175000" temperature="500" />
        <Point value="168000" temperature="550" />
        <Point value="161000" temperature="600" />
        <Point value="152000" temperature="650" />
        <Point value="136000" temperature="700" />
      </Points>
    </Curve>
    <Curve id="cc-2890-4-nu-06" property="Nu" unit="dimensionless" temperatureUnit="degC" sourcePdfPage="1011" sourceTable="Table 9M" pointCount="15">
      <Materials>
        <Material id="K91060" name="Fe-10.5Cr-0.5Mo-V-Nb" sourceMaterial="Fe-10.5Cr-0.5Mo-V-Nb" sourcePdfPage="1011" requiresReview="true" applicability="Section I; specified CSEF products and heat treatment; maximum use temperature 650 degC." uns="K91060" nominalChemicalComposition="Fe-10.5Cr-0.5Mo-V-Nb" maxTemperature="650" />
      </Materials>
      <Points>
        <Point value="0.284" temperature="20" />
        <Point value="0.285" temperature="50" />
        <Point value="0.288" temperature="100" />
        <Point value="0.29" temperature="150" />
        <Point value="0.293" temperature="200" />
        <Point value="0.295" temperature="250" />
        <Point value="0.298" temperature="300" />
        <Point value="0.3" temperature="350" />
        <Point value="0.303" temperature="400" />
        <Point value="0.305" temperature="450" />
        <Point value="0.308" temperature="500" />
        <Point value="0.31" temperature="550" />
        <Point value="0.313" temperature="600" />
        <Point value="0.315" temperature="650" />
        <Point value="0.318" temperature="700" />
      </Points>
    </Curve>
    <Curve id="cc-2890-4-density-07" property="density" unit="kg/m3" temperatureUnit="degC" sourcePdfPage="1006" sourceTable="Table physical-property clause" pointCount="1" constant="true">
      <Materials>
        <Material id="K91060" name="Fe-10.5Cr-0.5Mo-V-Nb" sourceMaterial="Fe-10.5Cr-0.5Mo-V-Nb" sourcePdfPage="1006" requiresReview="true" applicability="Section I; specified CSEF products and heat treatment; maximum use temperature 650 degC." uns="K91060" nominalChemicalComposition="Fe-10.5Cr-0.5Mo-V-Nb" maxTemperature="650" />
      </Materials>
      <Points>
        <Point value="7750" />
      </Points>
    </Curve>
  </Curves>
  <SourceCurves status="source-only-not-imported">
    <Curve id="cc-source-2890-4-linearexpansion-01" property="LinearExpansion" unit="mm/m" temperatureUnit="degC" sourcePdfPage="1010" sourceTable="Table 7M" pointCount="15" referenceTemperature="20">
      <Materials>
        <Material id="K91060" name="Fe-10.5Cr-0.5Mo-V-Nb" sourceMaterial="Fe-10.5Cr-0.5Mo-V-Nb" sourcePdfPage="1010" requiresReview="true" applicability="Section I; specified CSEF products and heat treatment; maximum use temperature 650 degC." uns="K91060" nominalChemicalComposition="Fe-10.5Cr-0.5Mo-V-Nb" maxTemperature="650" />
      </Materials>
      <Values>
        <Value value="0" temperature="20" />
        <Value value="0.3" temperature="50" />
        <Value value="0.8" temperature="100" />
        <Value value="1.4" temperature="150" />
        <Value value="2" temperature="200" />
        <Value value="2.6" temperature="250" />
        <Value value="3.2" temperature="300" />
        <Value value="3.8" temperature="350" />
        <Value value="4.5" temperature="400" />
        <Value value="5.1" temperature="450" />
        <Value value="5.8" temperature="500" />
        <Value value="6.4" temperature="550" />
        <Value value="7.1" temperature="600" />
        <Value value="7.8" temperature="650" />
        <Value value="8.4" temperature="700" />
      </Values>
    </Curve>
  </SourceCurves>
  <UnavailableProperties />
</PhysicalPropertyTableImport>
