Repository: GianFossi/Materials

# MaterialLibrary

Libreria F# per dati e calcoli sui materiali, con database SQLite ASME 2025,
applicazione desktop Windows per la manutenzione e componente aggiuntivo Excel.

## Da dove iniziare

La documentazione segue due percorsi distinti:

| Percorso | Prima lettura | Approfondimenti |
|---|---|---|
| **1. Come è strutturato il database** | [Database: file, identità, curve e provenienza](docs/asme-materials-db.md) | [Modelli della libreria](docs/material-models.md), [API](docs/library-api.md) |
| **2.

File: database/data/physical-properties-xml/CodeCases/CC-2903-1.xml
<?xml version="1.0" encoding="utf-8"?>
<!-- Author: Copilot; Last revision: 2026-11-01; Purpose: Source-verified Code Case physical properties, explicit SI points and reviewable material associations. -->
<PhysicalPropertyTableImport name="Code Case 2903-1 - 20Cr-8.5Ni-0.7Mo-0.2N" sourceTable="Code Case 2903-1" schema="material-curves-v1" sourcePdf="C:\Users\ganfossi\Documents\PV Repository\Codes &amp; Regulations\ASME-ANSI\ASME BPVC 2025 Edition\ASME BPVC CODE CASES.pdf" sourcePdfSha256="53ec18b9700c0ae02acfd30e8b4a863b15a2965b2b33ffdab6c56c2680a895ac" sourcePageStart="1038" sourcePageEnd="1038" status="normalized-code-case-review-required" codeCase="2903-1" curveCount="5" sourceOnlyCurveCount="0" materialCount="5" pointCount="9">
  <ReferenceData>ASME BPVC Code Cases 2025, Case 2903-1; PDF pages are one-based.</ReferenceData>
  <Notes>Source-explicit material keys only. Review Code Case acceptance, product specifications, heat treatment, construction section and temperature limits before import. No database writes. Missing cells are omitted, never zero or extrapolated.</Notes>
  <SourceNotes>Section VIII Division 1; specified austenitic products; E and k are source-stated only at 20 degC.</SourceNotes>
  <Curves>
    <Curve id="cc-2903-1-alpha-01" property="Alpha" unit="1/degC" temperatureUnit="degC" sourcePdfPage="1038" sourceTable="Table 1M" pointCount="5" referenceTemperature="20">
      <Materials>
        <Material id="S31655" name="20Cr-8.5Ni-0.7Mo-0.2N" sourceMaterial="20Cr-8.5Ni-0.7Mo-0.2N" sourcePdfPage="1038" requiresReview="true" applicability="Section VIII Division 1; specified austenitic products; E and k are source-stated only at 20 degC." uns="S31655" nominalChemicalComposition="20Cr-8.5Ni-0.7Mo-0.2N" maxTemperature="454" />
      </Materials>
      <Points>
        <Point value="1.48e-05" temperature="100" />
        <Point value="1.65e-05" temperature="200" />
        <Point value="1.78e-05" temperature="300" />
        <Point value="1.83e-05" temperature="400" />
        <Point value="1.86e-05" temperature="500" />
      </Points>
    </Curve>
    <Curve id="cc-2903-1-e-02" property="E" unit="MPa" temperatureUnit="degC" sourcePdfPage="1038" sourceTable="Table physical-property clause" pointCount="1">
      <Materials>
        <Material id="S31655" name="20Cr-8.5Ni-0.7Mo-0.2N" sourceMaterial="20Cr-8.5Ni-0.7Mo-0.2N" sourcePdfPage="1038" requiresReview="true" applicability="Section VIII Division 1; specified austenitic products; E and k are source-stated only at 20 degC." uns="S31655" nominalChemicalComposition="20Cr-8.5Ni-0.7Mo-0.2N" maxTemperature="454" />
      </Materials>
      <Points>
        <Point value="205000" temperature="20" />
      </Points>
    </Curve>
    <Curve id="cc-2903-1-k-03" property="k" unit="W/(m*K)" temperatureUnit="degC" sourcePdfPage="1038" sourceTable="Table physical-property clause" pointCount="1">
      <Materials>
        <Material id="S31655" name="20Cr-8.5Ni-0.7Mo-0.2N" sourceMaterial="20Cr-8.5Ni-0.7Mo-0.2N" sourcePdfPage="1038" requiresReview="true" applicability="Section VIII Division 1; specified austenitic products; E and k are source-stated only at 20 degC." uns="S31655" nominalChemicalComposition="20Cr-8.5Ni-0.7Mo-0.2N" maxTemperature="454" />
      </Materials>
      <Points>
        <Point value="13.8" temperature="20" />
      </Points>
    </Curve>
    <Curve id="cc-2903-1-density-04" property="density" unit="kg/m3" temperatureUnit="degC" sourcePdfPage="1038" sourceTable="Table physical-property clause" pointCount="1" constant="true">
      <Materials>
        <Material id="S31655" name="20Cr-8.5Ni-0.7Mo-0.2N" sourceMaterial="20Cr-8.5Ni-0.7Mo-0.2N" sourcePdfPage="1038" requiresReview="true" applicability="Section VIII Division 1; specified austenitic products; E and k are source-stated only at 20 degC." uns="S31655" nominalChemicalComposition="20Cr-8.5Ni-0.7Mo-0.2N" maxTemperature="454" />
      </Materials>
      <Points>
        <Point value="7870" />
      </Points>
    </Curve>
    <Curve id="cc-2903-1-nu-05" property="Nu" unit="dimensionless" temperatureUnit="degC" sourcePdfPage="1038" sourceTable="Table physical-property clause" pointCount="1" constant="true">
      <Materials>
        <Material id="S31655" name="20Cr-8.5Ni-0.7Mo-0.2N" sourceMaterial="20Cr-8.5Ni-0.7Mo-0.2N" sourcePdfPage="1038" requiresReview="true" applicability="Section VIII Division 1; specified austenitic products; E and k are source-stated only at 20 degC." uns="S31655" nominalChemicalComposition="20Cr-8.5Ni-0.7Mo-0.2N" maxTemperature="454" />
      </Materials>
      <Points>
        <Point value="0.3" />
      </Points>
    </Curve>
  </Curves>
  <SourceCurves status="source-only-not-imported" />
  <UnavailableProperties>
    <Property name="AlphaInstantaneous" reason="No value or explicit equivalent-material direction in the extracted Code Case property clauses." />
    <Property name="a" reason="No value or explicit equivalent-material direction in the extracted Code Case property clauses." />
  </UnavailableProperties>
</PhysicalPropertyTableImport>

File: database/data/physical-properties-xml/CodeCases/CC-2914.xml
<?xml version="1.0" encoding="utf-8"?>
<!-- Author: Copilot; Last revision: 2026-11-01; Purpose: Source-verified Code Case physical properties, explicit SI points and reviewable material associations. -->
<PhysicalPropertyTableImport name="Code Case 2914 - 30Cr-7Ni-3.5Mo-N" sourceTable="Code Case 2914" schema="material-curves-v1" sourcePdf="C:\Users\ganfossi\Documents\PV Repository\Codes &amp; Regulations\ASME-ANSI\ASME BPVC 2025 Edition\ASME BPVC CODE CASES.pdf" sourcePdfSha256="53ec18b9700c0ae02acfd30e8b4a863b15a2965b2b33ffdab6c56c2680a895ac" sourcePageStart="1060" sourcePageEnd="1063" status="normalized-code-case-review-required" codeCase="2914" curveCount="6" sourceOnlyCurveCount="0" materialCount="6" pointCount="45">
  <ReferenceData>ASME BPVC Code Cases 2025, Case 2914; PDF pages are one-based.</ReferenceData>
  <Notes>Source-explicit material keys only. Review Code Case acceptance, product specifications, heat treatment, construction section and temperature limits before import. No database writes. Missing cells are omitted, never zero or extrapolated.</Notes>
  <SourceNotes>Section VIII Divisions 1/2; specified duplex products and annealing; maximum design temperature 316 degC.</SourceNotes>
  <Curves>
    <Curve id="cc-2914-alpha-01" property="Alpha" unit="1/degC" temperatureUnit="degC" sourcePdfPage="1062" sourceTable="Table 8M" pointCount="8" referenceTemperature="30">
      <Materials>
        <Material id="S83071" name="30Cr-7Ni-3.5Mo-N" sourceMaterial="30Cr-7Ni-3.5Mo-N" sourcePdfPage="1062" requiresReview="true" applicability="Section VIII Divisions 1/2; specified duplex products and annealing; maximum design temperature 316 degC." uns="S83071" nominalChemicalComposition="30Cr-7Ni-3.5Mo-N" maxTemperature="316" />
      </Materials>
      <Points>
        <Point value="1.15e-05" temperature="50" />
        <Point value="1.21e-05" temperature="100" />
        <Point value="1.24e-05" temperature="150" />
        <Point value="1.27e-05" temperature="200" />
        <Point value="1.29e-05" temperature="250" />
        <Point value="1.31e-05" temperature="300" />
        <Point value="1.33e-05" temperature="350" />
        <Point value="1.35e-05" temperature="400" />
      </Points>
    </Curve>
    <Curve id="cc-2914-k-02" property="k" unit="W/(m*K)" temperatureUnit="degC" sourcePdfPage="1063" sourceTable="Table 9M" pointCount="9">
      <Materials>
        <Material id="S83071" name="30Cr-7Ni-3.5Mo-N" sourceMaterial="30Cr-7Ni-3.5Mo-N" sourcePdfPage="1063" requiresReview="true" applicability="Section VIII Divisions 1/2; specified duplex products and annealing; maximum design temperature 316 degC." uns="S83071" nominalChemicalComposition="30Cr-7Ni-3.5Mo-N" maxTemperature="316" />
      </Materials>
      <Points>
        <Point value="12.3" temperature="23" />
        <Point value="12.9" temperature="50" />
        <Point value="13.9" temperature="100" />
        <Point value="14.8" temperature="150" />
        <Point value="15.8" temperature="200" />
        <Point value="16.7" temperature="250" />
        <Point value="17.6" temperature="300" />
        <Point value="18.6" temperature="350" />
        <Point value="19.6" temperature="400" />
      </Points>
    </Curve>
    <Curve id="cc-2914-a-03" property="a" unit="m2/s" temperatureUnit="degC" sourcePdfPage="1063" sourceTable="Table 9M" pointCount="9">
      <Materials>
        <Material id="S83071" name="30Cr-7Ni-3.5Mo-N" sourceMaterial="30Cr-7Ni-3.5Mo-N" sourcePdfPage="1063" requiresReview="true" applicability="Section VIII Divisions 1/2; specified duplex products and annealing; maximum design temperature 316 degC." uns="S83071" nominalChemicalComposition="30Cr-7Ni-3.5Mo-N" maxTemperature="316" />
      </Materials>
      <Points>
        <Point value="3.41e-06" temperature="23" />
        <Point value="3.51e-06" temperature="50" />
        <Point value="3.64e-06" temperature="100" />
        <Point value="3.75e-06" temperature="150" />
        <Point value="3.86e-06" temperature="200" />
        <Point value="3.96e-06" temperature="250" />
        <Point value="4.05e-06" temperature="300" />
        <Point value="4.14e-06" temperature="350" />
        <Point value="4.22e-06" temperature="400" />
      </Points>
    </Curve>
    <Curve id="cc-2914-e-04" property="E" unit="MPa" temperatureUnit="degC" sourcePdfPage="1063" sourceTable="Table 10M" pointCount="9">
      <Materials>
        <Material id="S83071" name="30Cr-7Ni-3.5Mo-N" sourceMaterial="30Cr-7Ni-3.5Mo-N" sourcePdfPage="1063" requiresReview="true" applicability="Section VIII Divisions 1/2; specified duplex products and annealing; maximum design temperature 316 degC." uns="S83071" nominalChemicalComposition="30Cr-7Ni-3.5Mo-N" maxTemperature="316" />
      </Materials>
      <Points>
        <Point value="191000" temperature="20" />
        <Point value="189000" temperature="50" />
        <Point value="185000" temperature="100" />
        <Point value="181000" temperature="150" />
        <Point value="178000" temperature="200" />
        <Point value="174000" temperature="250" />
        <Point value="170000" temperature="300" />
        <Point value="166000" temperature="350" />
        <Point value="163000" temperature="400" />
      </Points>
    </Curve>
    <Curve id="cc-2914-nu-05" property="Nu" unit="dimensionless" temperatureUnit="degC" sourcePdfPage="1063" sourceTable="Table 10M" pointCount="9">
      <Materials>
        <Material id="S83071" name="30Cr-7Ni-3.5Mo-N" sourceMaterial="30Cr-7Ni-3.5Mo-N" sourcePdfPage="1063" requiresReview="true" applicability="Section VIII Divisions 1/2; specified duplex products and annealing; maximum design temperature 316 degC." uns="S83071" nominalChemicalComposition="30Cr-7Ni-3.5Mo-N" maxTemperature="316" />
      </Materials>
      <Points>
        <Point value="0.39" temperature="20" />
        <Point value="0.39" temperature="50" />
        <Point value="0.4" temperature="100" />
        <Point value="0.41" temperature="150" />
        <Point value="0.42" temperature="200" />
        <Point value="0.43" temperature="250" />
        <Point value="0.44" temperature="300" />
        <Point value="0.45" temperature="350" />
        <Point value="0.46" temperature="400" />
      </Points>
    </Curve>
    <Curve id="cc-2914-density-06" property="density" unit="kg/m3" temperatureUnit="degC" sourcePdfPage="1060" sourceTable="Table physical-property clause" pointCount="1" constant="true" notes="Source 7.741 g/cm3 converted exactly to kg/m3.">
      <Materials>
        <Material id="S83071" name="30Cr-7Ni-3.5Mo-N" sourceMaterial="30Cr-7Ni-3.5Mo-N" sourcePdfPage="1060" requiresReview="true" applicability="Section VIII Divisions 1/2; specified duplex products and annealing; maximum design temperature 316 degC." uns="S83071" nominalChemicalComposition="30Cr-7Ni-3.5Mo-N" maxTemperature="316" />
      </Materials>
      <Points>
        <Point value="7741" />
      </Points>
    </Curve>
  </Curves>
  <SourceCurves status="source-only-not-imported" />
  <UnavailableProperties>
    <Property name="AlphaInstantaneous" reason="No value or explicit equivalent-material direction in the extracted Code Case property clauses." />
  </UnavailableProperties>
</PhysicalPropertyTableImport>

File: database/data/physical-properties-xml/CodeCases/CC-2982-2.xml
<?xml version="1.0" encoding="utf-8"?>
<!-- Author: Copilot; Last revision: 2026-11-01; Purpose: Source-verified Code Case physical properties, explicit SI points and reviewable material associations. -->
<PhysicalPropertyTableImport name="Code Case 2982-2 - 35Ni-30Fe-27Cr-6.5Mo-N" sourceTable="Code Case 2982-2" schema="material-curves-v1" sourcePdf="C:\Users\ganfossi\Documents\PV Repository\Codes &amp; Regulations\ASME-ANSI\ASME BPVC 2025 Edition\ASME BPVC CODE CASES.pdf" sourcePdfSha256="53ec18b9700c0ae02acfd30e8b4a863b15a2965b2b33ffdab6c56c2680a895ac" sourcePageStart="1242" sourcePageEnd="1248" status="normalized-code-case-review-required" codeCase="2982-2" curveCount="6" sourceOnlyCurveCount="0" materialCount="6" pointCount="50">
  <ReferenceData>ASME BPVC Code Cases 2025, Case 2982-2; PDF pages are one-based.</ReferenceData>
  <Notes>Source-explicit material keys only. Review Code Case acceptance, product specifications, heat treatment, construction section and temperature limits before import. No database writes. Missing cells are omitted, never zero or extrapolated.</Notes>
  <SourceNotes>Section VIII Divisions 1/2; specified annealed nickel alloy products; July 2025 errata included; maximum design temperature 450 degC.</SourceNotes>
  <Curves>
    <Curve id="cc-2982-2-alpha-01" property="Alpha" unit="1/degC" temperatureUnit="degC" sourcePdfPage="1248" sourceTable="Table 8M" pointCount="9" referenceTemperature="30">
      <Materials>
        <Material id="N08935" name="35Ni-30Fe-27Cr-6.5Mo-N" sourceMaterial="35Ni-30Fe-27Cr-6.5Mo-N" sourcePdfPage="1248" requiresReview="true" applicability="Section VIII Divisions 1/2; specified annealed nickel alloy products; July 2025 errata included; maximum design temperature 450 degC." uns="N08935" nominalChemicalComposition="35Ni-30Fe-27Cr-6.5Mo-N" maxTemperature="450" />
      </Materials>
      <Points>
        <Point value="1.31e-05" temperature="50" />
        <Point value="1.41e-05" temperature="100" />
        <Point value="1.44e-05" temperature="150" />
        <Point value="1.47e-05" temperature="200" />
        <Point value="1.49e-05" temperature="250" />
        <Point value="1.51e-05" temperature="300" />
        <Point value="1.52e-05" temperature="350" />
        <Point value="1.54e-05" temperature="400" />
        <Point value="1.56e-05" temperature="450" />
      </Points>
    </Curve>
    <Curve id="cc-2982-2-k-02" property="k" unit="W/(m*K)" temperatureUnit="degC" sourcePdfPage="1248" sourceTable="Table 9M" pointCount="10">
      <Materials>
        <Material id="N08935" name="35Ni-30Fe-27Cr-6.5Mo-N" sourceMaterial="35Ni-30Fe-27Cr-6.5Mo-N" sourcePdfPage="1248" requiresReview="true" applicability="Section VIII Divisions 1/2; specified annealed nickel alloy products; July 2025 errata included; maximum design temperature 450 degC." uns="N08935" nominalChemicalComposition="35Ni-30Fe-27Cr-6.5Mo-N" maxTemperature="450" />
      </Materials>
      <Points>
        <Point value="10.1" temperature="23" />
        <Point value="10.7" temperature="50" />
        <Point value="11.8" temperature="100" />
        <Point value="12.8" temperature="150" />
        <Point value="13.7" temperature="200" />
        <Point value="14.5" temperature="250" />
        <Point value="15.4" temperature="300" />
        <Point value="16.3" temperature="350" />
        <Point value="17.2" temperature="400" />
        <Point value="18.1" temperature="450" />
      </Points>
    </Curve>
    <Curve id="cc-2982-2-a-03" property="a" unit="m2/s" temperatureUnit="degC" sourcePdfPage="1248" sourceTable="Table 9M" pointCount="10">
      <Materials>
        <Material id="N08935" name="35Ni-30Fe-27Cr-6.5Mo-N" sourceMaterial="35Ni-30Fe-27Cr-6.5Mo-N" sourcePdfPage="1248" requiresReview="true" applicability="Section VIII Divisions 1/2; specified annealed nickel alloy products; July 2025 errata included; maximum design temperature 450 degC." uns="N08935" nominalChemicalComposition="35Ni-30Fe-27Cr-6.5Mo-N" maxTemperature="450" />
      </Materials>
      <Points>
        <Point value="2.83e-06" temperature="23" />
        <Point value="2.92e-06" temperature="50" />
        <Point value="3.09e-06" temperature="100" />
        <Point value="3.26e-06" temperature="150" />
        <Point value="3.42e-06" temperature="200" />
        <Point value="3.57e-06" temperature="250" />
        <Point value="3.73e-06" temperature="300" />
        <Point value="3.88e-06" temperature="350" />
        <Point value="4.04e-06" temperature="400" />
        <Point value="4.18e-06" temperature="450" />
      </Points>
    </Curve>
    <Curve id="cc-2982-2-e-04" property="E" unit="MPa" temperatureUnit="degC" sourcePdfPage="1248" sourceTable="Table 10M" pointCount="10">
      <Materials>
        <Material id="N08935" name="35Ni-30Fe-27Cr-6.5Mo-N" sourceMaterial="35Ni-30Fe-27Cr-6.5Mo-N" sourcePdfPage="1248" requiresReview="true" applicability="Section VIII Divisions 1/2; specified annealed nickel alloy products; July 2025 errata included; maximum design temperature 450 degC." uns="N08935" nominalChemicalComposition="35Ni-30Fe-27Cr-6.5Mo-N" maxTemperature="450" />
      </Materials>
      <Points>
        <Point value="192000" temperature="20" />
        <Point value="190000" temperature="50" />
        <Point value="187000" temperature="100" />
        <Point value="184000" temperature="150" />
        <Point value="180000" temperature="200" />
        <Point value="177000" temperature="250" />
        <Point value="174000" temperature="300" />
        <Point value="171000" temperature="350" />
        <Point value="168000" temperature="400" />
        <Point value="164000" temperature="450" />
      </Points>
    </Curve>
    <Curve id="cc-2982-2-nu-05" property="Nu" unit="dimensionless" temperatureUnit="degC" sourcePdfPage="1248" sourceTable="Table 10M" pointCount="10">
      <Materials>
        <Material id="N08935" name="35Ni-30Fe-27Cr-6.5Mo-N" sourceMaterial="35Ni-30Fe-27Cr-6.5Mo-N" sourcePdfPage="1248" requiresReview="true" applicability="Section VIII Divisions 1/2; specified annealed nickel alloy products; July 2025 errata included; maximum design temperature 450 degC." uns="N08935" nominalChemicalComposition="35Ni-30Fe-27Cr-6.5Mo-N" maxTemperature="450" />
      </Materials>
      <Points>
        <Point value="0.291" temperature="20" />
        <Point value="0.292" temperature="50" />
        <Point value="0.294" temperature="100" />
        <Point value="0.296" temperature="150" />
        <Point value="0.298" temperature="200" />
        <Point value="0.3" temperature="250" />
        <Point value="0.302" temperature="300" />
        <Point value="0.304" temperature="350" />
        <Point value="0.306" temperature="400" />
        <Point value="0.308" temperature="450" />
      </Points>
    </Curve>
    <Curve id="cc-2982-2-density-06" property="density" unit="kg/m3" temperatureUnit="degC" sourcePdfPage="1242" sourceTable="Table physical-property clause" pointCount="1" constant="true" notes="Source 8.05 g/cm3 converted exactly to kg/m3.">
      <Materials>
        <Material id="N08935" name="35Ni-30Fe-27Cr-6.5Mo-N" sourceMaterial="35Ni-30Fe-27Cr-6.5Mo-N" sourcePdfPage="1242" requiresReview="true" applicability="Section VIII Divisions 1/2; specified annealed nickel alloy products; July 2025 errata included; maximum design temperature 450 degC." uns="N08935" nominalChemicalComposition="35Ni-30Fe-27Cr-6.5Mo-N" maxTemperature="450" />
      </Materials>
      <Points>
        <Point value="8050" />
      </Points>
    </Curve>
  </Curves>
  <SourceCurves status="source-only-not-imported" />
  <UnavailableProperties>
    <Property name="AlphaInstantaneous" reason="No value or explicit equivalent-material direction in the extracted Code Case property clauses." />
  </UnavailableProperties>
</PhysicalPropertyTableImport>

File: database/data/physical-properties-xml/CodeCases/CC-2983.xml
<?xml version="1.0" encoding="utf-8"?>
<!-- Author: Copilot; Last revision: 2026-11-01; Purpose: Source-verified Code Case physical properties, explicit SI points and reviewable material associations. -->
<PhysicalPropertyTableImport name="Code Case 2983 - Ni-Cr-Mo" sourceTable="Code Case 2983" schema="material-curves-v1" sourcePdf="C:\Users\ganfossi\Documents\PV Repository\Codes &amp; Regulations\ASME-ANSI\ASME BPVC 2025 Edition\ASME BPVC CODE CASES.pdf" sourcePdfSha256="53ec18b9700c0ae02acfd30e8b4a863b15a2965b2b33ffdab6c56c2680a895ac" sourcePageStart="1250" sourcePageEnd="1253" status="normalized-code-case-review-required" codeCase="2983" curveCount="5" sourceOnlyCurveCount="4" materialCount="5" pointCount="29">
  <ReferenceData>ASME BPVC Code Cases 2025, Case 2983; PDF pages are one-based.</ReferenceData>
  <Notes>Source-explicit material keys only. Review Code Case acceptance, product specifications, heat treatment, construction section and temperature limits before import. No database writes. Missing cells are omitted, never zero or extrapolated.</Notes>
  <SourceNotes>Section VIII Divisions 1/2, specified Class 1 solution-annealed products; dynamic E is source-only.</SourceNotes>
  <Curves>
    <Curve id="cc-2983-a-01" property="a" unit="m2/s" temperatureUnit="degC" sourcePdfPage="1253" sourceTable="Table 4M" pointCount="9">
      <Materials>
        <Material id="N06058" name="Ni-Cr-Mo" sourceMaterial="Ni-Cr-Mo" sourcePdfPage="1253" requiresReview="true" applicability="Section VIII Divisions 1/2, specified Class 1 solution-annealed products; dynamic E is source-only." uns="N06058" nominalChemicalComposition="Ni-Cr-Mo" maxTemperature="450" />
      </Materials>
      <Points>
        <Point value="2.75e-06" temperature="50" />
        <Point value="2.95e-06" temperature="100" />
        <Point value="3.14e-06" temperature="150" />
        <Point value="3.32e-06" temperature="200" />
        <Point value="3.53e-06" temperature="250" />
        <Point value="3.74e-06" temperature="300" />
        <Point value="3.94e-06" temperature="350" />
        <Point value="4.14e-06" temperature="400" />
        <Point value="4.31e-06" temperature="450" />
      </Points>
    </Curve>
    <Curve id="cc-2983-k-02" property="k" unit="W/(m*K)" temperatureUnit="degC" sourcePdfPage="1253" sourceTable="Table 4M" pointCount="9">
      <Materials>
        <Material id="N06058" name="Ni-Cr-Mo" sourceMaterial="Ni-Cr-Mo" sourcePdfPage="1253" requiresReview="true" applicability="Section VIII Divisions 1/2, specified Class 1 solution-annealed products; dynamic E is source-only." uns="N06058" nominalChemicalComposition="Ni-Cr-Mo" maxTemperature="450" />
      </Materials>
      <Points>
        <Point value="9.8" temperature="50" />
        <Point value="11.1" temperature="100" />
        <Point value="12.1" temperature="150" />
        <Point value="13" temperature="200" />
        <Point value="14" temperature="250" />
        <Point value="15" temperature="300" />
        <Point value="16" temperature="350" />
        <Point value="16.9" temperature="400" />
        <Point value="17.7" temperature="450" />
      </Points>
    </Curve>
    <Curve id="cc-2983-alpha-03" property="Alpha" unit="1/degC" temperatureUnit="degC" sourcePdfPage="1253" sourceTable="Table 4M" pointCount="9" referenceTemperature="25">
      <Materials>
        <Material id="N06058" name="Ni-Cr-Mo" sourceMaterial="Ni-Cr-Mo" sourcePdfPage="1253" requiresReview="true" applicability="Section VIII Divisions 1/2, specified Class 1 solution-annealed products; dynamic E is source-only." uns="N06058" nominalChemicalComposition="Ni-Cr-Mo" maxTemperature="450" />
      </Materials>
      <Points>
        <Point value="1.14e-05" temperature="50" />
        <Point value="1.16e-05" temperature="100" />
        <Point value="1.19e-05" temperature="150" />
        <Point value="1.21e-05" temperature="200" />
        <Point value="1.23e-05" temperature="250" />
        <Point value="1.25e-05" temperature="300" />
        <Point value="1.27e-05" temperature="350" />
        <Point value="1.29e-05" temperature="400" />
        <Point value="1.3e-05" temperature="450" />
      </Points>
    </Curve>
    <Curve id="cc-2983-density-04" property="density" unit="kg/m3" temperatureUnit="degC" sourcePdfPage="1253" sourceTable="Table physical-property clause" pointCount="1" constant="true" notes="Density reported at Room; no numeric room temperature specified.">
      <Materials>
        <Material id="N06058" name="Ni-Cr-Mo" sourceMaterial="Ni-Cr-Mo" sourcePdfPage="1253" requiresReview="true" applicability="Section VIII Divisions 1/2, specified Class 1 solution-annealed products; dynamic E is source-only." uns="N06058" nominalChemicalComposition="Ni-Cr-Mo" maxTemperature="450" />
      </Materials>
      <Points>
        <Point value="8601" />
      </Points>
    </Curve>
    <Curve id="cc-2983-nu-05" property="Nu" unit="dimensionless" temperatureUnit="degC" sourcePdfPage="1253" sourceTable="Table physical-property clause" pointCount="1" constant="true">
      <Materials>
        <Material id="N06058" name="Ni-Cr-Mo" sourceMaterial="Ni-Cr-Mo" sourcePdfPage="1253" requiresReview="true" applicability="Section VIII Divisions 1/2, specified Class 1 solution-annealed products; dynamic E is source-only." uns="N06058" nominalChemicalComposition="Ni-Cr-Mo" maxTemperature="450" />
      </Materials>
      <Points>
        <Point value="0.33" />
      </Points>
    </Curve>
  </Curves>
  <SourceCurves status="source-only-not-imported">
    <Curve id="cc-source-2983-a-01" property="a" unit="m2/s" temperatureUnit="degC" sourcePdfPage="1253" sourceTable="Table 4M" pointCount="1" notes="Source temperature or reference is RT/Room without a numeric definition; not imported.">
      <Materials>
        <Material id="N06058" name="Ni-Cr-Mo" sourceMaterial="Ni-Cr-Mo" sourcePdfPage="1253" requiresReview="true" applicability="Section VIII Divisions 1/2, specified Class 1 solution-annealed products; dynamic E is source-only." uns="N06058" nominalChemicalComposition="Ni-Cr-Mo" maxTemperature="450" />
      </Materials>
      <Values>
        <Value value="2.66e-06" temperatureLabel="Room" />
      </Values>
    </Curve>
    <Curve id="cc-source-2983-k-02" property="k" unit="W/(m*K)" temperatureUnit="degC" sourcePdfPage="1253" sourceTable="Table 4M" pointCount="1" notes="Source temperature or reference is RT/Room without a numeric definition; not imported.">
      <Materials>
        <Material id="N06058" name="Ni-Cr-Mo" sourceMaterial="Ni-Cr-Mo" sourcePdfPage="1253" requiresReview="true" applicability="Section VIII Divisions 1/2, specified Class 1 solution-annealed products; dynamic E is source-only." uns="N06058" nominalChemicalComposition="Ni-Cr-Mo" maxTemperature="450" />
      </Materials>
      <Values>
        <Value value="9.5" temperatureLabel="Room" />
      </Values>
    </Curve>
    <Curve id="cc-source-2983-dynamice-03" property="DynamicE" unit="MPa" temperatureUnit="degC" sourcePdfPage="1253" sourceTable="Table 4M" pointCount="9" notes="Dynamic modulus is not ordinary Young modulus.">
      <Materials>
        <Material id="N06058" name="Ni-Cr-Mo" sourceMaterial="Ni-Cr-Mo" sourcePdfPage="1253" requiresReview="true" applicability="Section VIII Divisions 1/2, specified Class 1 solution-annealed products; dynamic E is source-only." uns="N06058" nominalChemicalComposition="Ni-Cr-Mo" maxTemperature="450" />
      </Materials>
      <Values>
        <Value value="203000" temperature="50" />
        <Value value="200000" temperature="100" />
        <Value value="197000" temperature="150" />
        <Value value="194000" temperature="200" />
        <Value value="191000" temperature="250" />
        <Value value="188000" temperature="300" />
        <Value value="185000" temperature="350" />
        <Value value="182000" temperature="400" />
        <Value value="180000" temperature="450" />
      </Values>
    </Curve>
    <Curve id="cc-source-2983-dynamice-04" property="DynamicE" unit="MPa" temperatureUnit="degC" sourcePdfPage="1253" sourceTable="Table 4M" pointCount="1" notes="Source temperature or reference is RT/Room without a numeric definition; not imported.">
      <Materials>
        <Material id="N06058" name="Ni-Cr-Mo" sourceMaterial="Ni-Cr-Mo" sourcePdfPage="1253" requiresReview="true" applicability="Section VIII Divisions 1/2, specified Class 1 solution-annealed products; dynamic E is source-only." uns="N06058" nominalChemicalComposition="Ni-Cr-Mo" maxTemperature="450" />
      </Materials>
      <Values>
        <Value value="204000" temperatureLabel="Room" />
      </Values>
    </Curve>
  </SourceCurves>
  <UnavailableProperties>
    <Property name="E" reason="Source-only values; undefined expansion reference/temperature or nonordinary modulus." />
    <Property name="AlphaInstantaneous" reason="No value or explicit equivalent-material direction in the extracted Code Case property clauses." />
  </UnavailableProperties>
</PhysicalPropertyTableImport>

File: database/data/physical-properties-xml/CodeCases/CC-2991.xml
<?xml version="1.0" encoding="utf-8"?>
<!-- Author: Copilot; Last revision: 2026-11-01; Purpose: Source-verified Code Case physical properties, explicit SI points and reviewable material associations. -->
<PhysicalPropertyTableImport name="Code Case 2991 - Ni-Fe-Cr-Mo-Cu low carbon" sourceTable="Code Case 2991" schema="material-curves-v1" sourcePdf="C:\Users\ganfossi\Documents\PV Repository\Codes &amp; Regulations\ASME-ANSI\ASME BPVC 2025 Edition\ASME BPVC CODE CASES.pdf" sourcePdfSha256="53ec18b9700c0ae02acfd30e8b4a863b15a2965b2b33ffdab6c56c2680a895ac" sourcePageStart="1268" sourcePageEnd="1271" status="normalized-code-case-review-required" codeCase="2991" curveCount="5" sourceOnlyCurveCount="4" materialCount="5" pointCount="29">
  <ReferenceData>ASME BPVC Code Cases 2025, Case 2991; PDF pages are one-based.</ReferenceData>
  <Notes>Source-explicit material keys only. Review Code Case acceptance, product specifications, heat treatment, construction section and temperature limits before import. No database writes. Missing cells are omitted, never zero or extrapolated.</Notes>
  <SourceNotes>Section VIII Divisions 1/2, specified Class 1 solution-annealed products; dynamic E is source-only.</SourceNotes>
  <Curves>
    <Curve id="cc-2991-a-01" property="a" unit="m2/s" temperatureUnit="degC" sourcePdfPage="1271" sourceTable="Table 4M" pointCount="9">
      <Materials>
        <Material id="N08034" name="Ni-Fe-Cr-Mo-Cu low carbon" sourceMaterial="Ni-Fe-Cr-Mo-Cu low carbon" sourcePdfPage="1271" requiresReview="true" applicability="Section VIII Divisions 1/2, specified Class 1 solution-annealed products; dynamic E is source-only." uns="N08034" maxTemperature="450" />
      </Materials>
      <Points>
        <Point value="3.04e-06" temperature="50" />
        <Point value="3.23e-06" temperature="100" />
        <Point value="3.4e-06" temperature="150" />
        <Point value="3.57e-06" temperature="200" />
        <Point value="3.73e-06" temperature="250" />
        <Point value="3.89e-06" temperature="300" />
        <Point value="4.05e-06" temperature="350" />
        <Point value="4.21e-06" temperature="400" />
        <Point value="4.36e-06" temperature="450" />
      </Points>
    </Curve>
    <Curve id="cc-2991-k-02" property="k" unit="W/(m*K)" temperatureUnit="degC" sourcePdfPage="1271" sourceTable="Table 4M" pointCount="9">
      <Materials>
        <Material id="N08034" name="Ni-Fe-Cr-Mo-Cu low carbon" sourceMaterial="Ni-Fe-Cr-Mo-Cu low carbon" sourcePdfPage="1271" requiresReview="true" applicability="Section VIII Divisions 1/2, specified Class 1 solution-annealed products; dynamic E is source-only." uns="N08034" maxTemperature="450" />
      </Materials>
      <Points>
        <Point value="10.8" temperature="50" />
        <Point value="11.6" temperature="100" />
        <Point value="12.5" temperature="150" />
        <Point value="13.4" temperature="200" />
        <Point value="14.1" temperature="250" />
        <Point value="14.9" temperature="300" />
        <Point value="15.6" temperature="350" />
        <Point value="16.3" temperature="400" />
        <Point value="17" temperature="450" />
      </Points>
    </Curve>
    <Curve id="cc-2991-alpha-03" property="Alpha" unit="1/degC" temperatureUnit="degC" sourcePdfPage="1271" sourceTable="Table 4M" pointCount="9" referenceTemperature="20">
      <Materials>
        <Material id="N08034" name="Ni-Fe-Cr-Mo-Cu low carbon" sourceMaterial="Ni-Fe-Cr-Mo-Cu low carbon" sourcePdfPage="1271" requiresReview="true" applicability="Section VIII Divisions 1/2, specified Class 1 solution-annealed products; dynamic E is source-only." uns="N08034" maxTemperature="450" />
      </Materials>
      <Points>
        <Point value="1.47e-05" temperature="50" />
        <Point value="1.48e-05" temperature="100" />
        <Point value="1.51e-05" temperature="150" />
        <Point value="1.54e-05" temperature="200" />
        <Point value="1.57e-05" temperature="250" />
        <Point value="1.6e-05" temperature="300" />
        <Point value="1.62e-05" temperature="350" />
        <Point value="1.63e-05" temperature="400" />
        <Point value="1.63e-05" temperature="450" />
      </Points>
    </Curve>
    <Curve id="cc-2991-density-04" property="density" unit="kg/m3" temperatureUnit="degC" sourcePdfPage="1268" sourceTable="Table physical-property clause" pointCount="1" constant="true">
      <Materials>
        <Material id="N08034" name="Ni-Fe-Cr-Mo-Cu low carbon" sourceMaterial="Ni-Fe-Cr-Mo-Cu low carbon" sourcePdfPage="1268" requiresReview="true" applicability="Section VIII Divisions 1/2, specified Class 1 solution-annealed products; dynamic E is source-only." uns="N08034" maxTemperature="450" />
      </Materials>
      <Points>
        <Point value="8076" />
      </Points>
    </Curve>
    <Curve id="cc-2991-nu-05" property="Nu" unit="dimensionless" temperatureUnit="degC" sourcePdfPage="1268" sourceTable="Table physical-property clause" pointCount="1" constant="true">
      <Materials>
        <Material id="N08034" name="Ni-Fe-Cr-Mo-Cu low carbon" sourceMaterial="Ni-Fe-Cr-Mo-Cu low carbon" sourcePdfPage="1268" requiresReview="true" applicability="Section VIII Divisions 1/2, specified Class 1 solution-annealed products; dynamic E is source-only." uns="N08034" maxTemperature="450" />
      </Materials>
      <Points>
        <Point value="0.31" />
      </Points>
    </Curve>
  </Curves>
  <SourceCurves status="source-only-not-imported">
    <Curve id="cc-source-2991-a-01" property="a" unit="m2/s" temperatureUnit="degC" sourcePdfPage="1271" sourceTable="Table 4M" pointCount="1" notes="Source temperature or reference is RT/Room without a numeric definition; not imported.">
      <Materials>
        <Material id="N08034" name="Ni-Fe-Cr-Mo-Cu low carbon" sourceMaterial="Ni-Fe-Cr-Mo-Cu low carbon" sourcePdfPage="1271" requiresReview="true" applicability="Section VIII Divisions 1/2, specified Class 1 solution-annealed products; dynamic E is source-only." uns="N08034" maxTemperature="450" />
      </Materials>
      <Values>
        <Value value="2.94e-06" temperatureLabel="Room" />
      </Values>
    </Curve>
    <Curve id="cc-source-2991-k-02" property="k" unit="W/(m*K)" temperatureUnit="degC" sourcePdfPage="1271" sourceTable="Table 4M" pointCount="1" notes="Source temperature or reference is RT/Room without a numeric definition; not imported.">
      <Materials>
        <Material id="N08034" name="Ni-Fe-Cr-Mo-Cu low carbon" sourceMaterial="Ni-Fe-Cr-Mo-Cu low carbon" sourcePdfPage="1271" requiresReview="true" applicability="Section VIII Divisions 1/2, specified Class 1 solution-annealed products; dynamic E is source-only." uns="N08034" maxTemperature="450" />
      </Materials>
      <Values>
        <Value value="10.3" temperatureLabel="Room" />
      </Values>
    </Curve>
    <Curve id="cc-source-2991-dynamice-03" property="DynamicE" unit="MPa" temperatureUnit="degC" sourcePdfPage="1271" sourceTable="Table 4M" pointCount="9" notes="Dynamic modulus is not ordinary Young modulus.">
      <Materials>
        <Material id="N08034" name="Ni-Fe-Cr-Mo-Cu low carbon" sourceMaterial="Ni-Fe-Cr-Mo-Cu low carbon" sourcePdfPage="1271" requiresReview="true" applicability="Section VIII Divisions 1/2, specified Class 1 solution-annealed products; dynamic E is source-only." uns="N08034" maxTemperature="450" />
      </Materials>
      <Values>
        <Value value="198000" temperature="50" />
        <Value value="195000" temperature="100" />
        <Value value="192000" temperature="150" />
        <Value value="189000" temperature="200" />
        <Value value="185000" temperature="250" />
        <Value value="181000" temperature="300" />
        <Value value="178000" temperature="350" />
        <Value value="174000" temperature="400" />
        <Value value="171000" temperature="450" />
      </Values>
    </Curve>
    <Curve id="cc-source-2991-dynamice-04" property="DynamicE" unit="MPa" temperatureUnit="degC" sourcePdfPage="1271" sourceTable="Table 4M" pointCount="1" notes="Source temperature or reference is RT/Room without a numeric definition; not imported.">
      <Materials>
        <Material id="N08034" name="Ni-Fe-Cr-Mo-Cu low carbon" sourceMaterial="Ni-Fe-Cr-Mo-Cu low carbon" sourcePdfPage="1271" requiresReview="true" applicability="Section VIII Divisions 1/2, specified Class 1 solution-annealed products; dynamic E is source-only." uns="N08034" maxTemperature="450" />
      </Materials>
      <Values>
        <Value value="199000" temperatureLabel="Room" />
      </Values>
    </Curve>
  </SourceCurves>
  <UnavailableProperties>
    <Property name="E" reason="Source-only values; undefined expansion reference/temperature or nonordinary modulus." />
    <Property name="AlphaInstantaneous" reason="No value or explicit equivalent-material direction in the extracted Code Case property clauses." />
  </UnavailableProperties>
</PhysicalPropertyTableImport>
