Repository: GianFossi/Materials

# MaterialLibrary

Libreria F# per dati e calcoli sui materiali, con database SQLite ASME 2025,
applicazione desktop Windows per la manutenzione e componente aggiuntivo Excel.

## Da dove iniziare

La documentazione segue due percorsi distinti:

| Percorso | Prima lettura | Approfondimenti |
|---|---|---|
| **1. Come è strutturato il database** | [Database: file, identità, curve e provenienza](docs/asme-materials-db.md) | [Modelli della libreria](docs/material-models.md), [API](docs/library-api.md) |
| **2.

File: database/data/physical-properties-xml/CodeCases/CC-3001-1.xml
<?xml version="1.0" encoding="utf-8"?>
<!-- Author: Copilot; Last revision: 2026-11-01; Purpose: Source-verified Code Case physical properties, explicit SI points and reviewable material associations. -->
<PhysicalPropertyTableImport name="Code Case 3001-1 - 12Cr-2W-2Co-B" sourceTable="Code Case 3001-1" schema="material-curves-v1" sourcePdf="C:\Users\ganfossi\Documents\PV Repository\Codes &amp; Regulations\ASME-ANSI\ASME BPVC 2025 Edition\ASME BPVC CODE CASES.pdf" sourcePdfSha256="53ec18b9700c0ae02acfd30e8b4a863b15a2965b2b33ffdab6c56c2680a895ac" sourcePageStart="1282" sourcePageEnd="1287" status="normalized-code-case-review-required" codeCase="3001-1" curveCount="5" sourceOnlyCurveCount="0" materialCount="5" pointCount="60">
  <ReferenceData>ASME BPVC Code Cases 2025, Case 3001-1; PDF pages are one-based.</ReferenceData>
  <Notes>Source-explicit material keys only. Review Code Case acceptance, product specifications, heat treatment, construction section and temperature limits before import. No database writes. Missing cells are omitted, never zero or extrapolated.</Notes>
  <SourceNotes>Section I; CSEF steel, prescribed normalized and tempered condition; external pressure design prohibited.</SourceNotes>
  <Curves>
    <Curve id="cc-3001-1-e-01" property="E" unit="MPa" temperatureUnit="degC" sourcePdfPage="1287" sourceTable="Table 6M" pointCount="15">
      <Materials>
        <Material id="12cr-2w-2co-b" name="12Cr-2W-2Co-B" sourceMaterial="12Cr-2W-2Co-B" sourcePdfPage="1287" requiresReview="true" applicability="Section I; CSEF steel, prescribed normalized and tempered condition; external pressure design prohibited." nominalChemicalComposition="12Cr-2W-2Co-B" maxTemperature="650" />
      </Materials>
      <Points>
        <Point value="218000" temperature="20" />
        <Point value="217000" temperature="50" />
        <Point value="213000" temperature="100" />
        <Point value="210000" temperature="150" />
        <Point value="206000" temperature="200" />
        <Point value="202000" temperature="250" />
        <Point value="197000" temperature="300" />
        <Point value="193000" temperature="350" />
        <Point value="188000" temperature="400" />
        <Point value="183000" temperature="450" />
        <Point value="177000" temperature="500" />
        <Point value="171000" temperature="550" />
        <Point value="164000" temperature="600" />
        <Point value="156000" temperature="650" />
        <Point value="145000" temperature="700" />
      </Points>
    </Curve>
    <Curve id="cc-3001-1-k-02" property="k" unit="W/(m*K)" temperatureUnit="degC" sourcePdfPage="1287" sourceTable="Table 6M" pointCount="15">
      <Materials>
        <Material id="12cr-2w-2co-b" name="12Cr-2W-2Co-B" sourceMaterial="12Cr-2W-2Co-B" sourcePdfPage="1287" requiresReview="true" applicability="Section I; CSEF steel, prescribed normalized and tempered condition; external pressure design prohibited." nominalChemicalComposition="12Cr-2W-2Co-B" maxTemperature="650" />
      </Materials>
      <Points>
        <Point value="20.5" temperature="20" />
        <Point value="20.9" temperature="50" />
        <Point value="21.5" temperature="100" />
        <Point value="21.9" temperature="150" />
        <Point value="22.2" temperature="200" />
        <Point value="22.5" temperature="250" />
        <Point value="22.9" temperature="300" />
        <Point value="23.4" temperature="350" />
        <Point value="23.8" temperature="400" />
        <Point value="24.7" temperature="450" />
        <Point value="25.5" temperature="500" />
        <Point value="25.9" temperature="550" />
        <Point value="25.5" temperature="600" />
        <Point value="24.9" temperature="650" />
        <Point value="25.1" temperature="700" />
      </Points>
    </Curve>
    <Curve id="cc-3001-1-alpha-03" property="Alpha" unit="1/degC" temperatureUnit="degC" sourcePdfPage="1287" sourceTable="Table 6M" pointCount="14" referenceTemperature="20">
      <Materials>
        <Material id="12cr-2w-2co-b" name="12Cr-2W-2Co-B" sourceMaterial="12Cr-2W-2Co-B" sourcePdfPage="1287" requiresReview="true" applicability="Section I; CSEF steel, prescribed normalized and tempered condition; external pressure design prohibited." nominalChemicalComposition="12Cr-2W-2Co-B" maxTemperature="650" />
      </Materials>
      <Points>
        <Point value="1.05e-05" temperature="50" />
        <Point value="1.06e-05" temperature="100" />
        <Point value="1.08e-05" temperature="150" />
        <Point value="1.09e-05" temperature="200" />
        <Point value="1.11e-05" temperature="250" />
        <Point value="1.12e-05" temperature="300" />
        <Point value="1.14e-05" temperature="350" />
        <Point value="1.15e-05" temperature="400" />
        <Point value="1.17e-05" temperature="450" />
        <Point value="1.18e-05" temperature="500" />
        <Point value="1.19e-05" temperature="550" />
        <Point value="1.21e-05" temperature="600" />
        <Point value="1.22e-05" temperature="650" />
        <Point value="1.23e-05" temperature="700" />
      </Points>
    </Curve>
    <Curve id="cc-3001-1-nu-04" property="Nu" unit="dimensionless" temperatureUnit="degC" sourcePdfPage="1287" sourceTable="Table 6M" pointCount="15">
      <Materials>
        <Material id="12cr-2w-2co-b" name="12Cr-2W-2Co-B" sourceMaterial="12Cr-2W-2Co-B" sourcePdfPage="1287" requiresReview="true" applicability="Section I; CSEF steel, prescribed normalized and tempered condition; external pressure design prohibited." nominalChemicalComposition="12Cr-2W-2Co-B" maxTemperature="650" />
      </Materials>
      <Points>
        <Point value="0.27" temperature="20" />
        <Point value="0.27" temperature="50" />
        <Point value="0.27" temperature="100" />
        <Point value="0.28" temperature="150" />
        <Point value="0.28" temperature="200" />
        <Point value="0.28" temperature="250" />
        <Point value="0.28" temperature="300" />
        <Point value="0.29" temperature="350" />
        <Point value="0.29" temperature="400" />
        <Point value="0.29" temperature="450" />
        <Point value="0.29" temperature="500" />
        <Point value="0.3" temperature="550" />
        <Point value="0.3" temperature="600" />
        <Point value="0.3" temperature="650" />
        <Point value="0.3" temperature="700" />
      </Points>
    </Curve>
    <Curve id="cc-3001-1-density-05" property="density" unit="kg/m3" temperatureUnit="degC" sourcePdfPage="1282" sourceTable="Table physical-property clause" pointCount="1" constant="true">
      <Materials>
        <Material id="12cr-2w-2co-b" name="12Cr-2W-2Co-B" sourceMaterial="12Cr-2W-2Co-B" sourcePdfPage="1282" requiresReview="true" applicability="Section I; CSEF steel, prescribed normalized and tempered condition; external pressure design prohibited." nominalChemicalComposition="12Cr-2W-2Co-B" maxTemperature="650" />
      </Materials>
      <Points>
        <Point value="7815" />
      </Points>
    </Curve>
  </Curves>
  <SourceCurves status="source-only-not-imported" />
  <UnavailableProperties>
    <Property name="AlphaInstantaneous" reason="No value or explicit equivalent-material direction in the extracted Code Case property clauses." />
    <Property name="a" reason="No value or explicit equivalent-material direction in the extracted Code Case property clauses." />
  </UnavailableProperties>
</PhysicalPropertyTableImport>

File: database/data/physical-properties-xml/CodeCases/CC-3006.xml
<?xml version="1.0" encoding="utf-8"?>
<!-- Author: Copilot; Last revision: 2026-11-01; Purpose: Source-verified Code Case physical properties, explicit SI points and reviewable material associations. -->
<PhysicalPropertyTableImport name="Code Case 3006 - Ni-44Cr-1Mo" sourceTable="Code Case 3006" schema="material-curves-v1" sourcePdf="C:\Users\ganfossi\Documents\PV Repository\Codes &amp; Regulations\ASME-ANSI\ASME BPVC 2025 Edition\ASME BPVC CODE CASES.pdf" sourcePdfSha256="53ec18b9700c0ae02acfd30e8b4a863b15a2965b2b33ffdab6c56c2680a895ac" sourcePageStart="1294" sourcePageEnd="1299" status="normalized-code-case-review-required" codeCase="3006" curveCount="6" sourceOnlyCurveCount="0" materialCount="6" pointCount="30">
  <ReferenceData>ASME BPVC Code Cases 2025, Case 3006; PDF pages are one-based.</ReferenceData>
  <Notes>Source-explicit material keys only. Review Code Case acceptance, product specifications, heat treatment, construction section and temperature limits before import. No database writes. Missing cells are omitted, never zero or extrapolated.</Notes>
  <SourceNotes>Section VIII Division 1; specified solution-annealed nickel alloy products; maximum use temperature 427 degC.</SourceNotes>
  <Curves>
    <Curve id="cc-3006-alpha-01" property="Alpha" unit="1/degC" temperatureUnit="degC" sourcePdfPage="1298" sourceTable="Table 6M" pointCount="5" referenceTemperature="20">
      <Materials>
        <Material id="N06044" name="Ni-44Cr-1Mo" sourceMaterial="Ni-44Cr-1Mo" sourcePdfPage="1298" requiresReview="true" applicability="Section VIII Division 1; specified solution-annealed nickel alloy products; maximum use temperature 427 degC." uns="N06044" nominalChemicalComposition="Ni-44Cr-1Mo" maxTemperature="427" />
      </Materials>
      <Points>
        <Point value="1.29e-05" temperature="100" />
        <Point value="1.33e-05" temperature="200" />
        <Point value="1.37e-05" temperature="300" />
        <Point value="1.41e-05" temperature="400" />
        <Point value="1.44e-05" temperature="500" />
      </Points>
    </Curve>
    <Curve id="cc-3006-k-02" property="k" unit="W/(m*K)" temperatureUnit="degC" sourcePdfPage="1299" sourceTable="Table 8M" pointCount="6">
      <Materials>
        <Material id="N06044" name="Ni-44Cr-1Mo" sourceMaterial="Ni-44Cr-1Mo" sourcePdfPage="1299" requiresReview="true" applicability="Section VIII Division 1; specified solution-annealed nickel alloy products; maximum use temperature 427 degC." uns="N06044" nominalChemicalComposition="Ni-44Cr-1Mo" maxTemperature="427" />
      </Materials>
      <Points>
        <Point value="10.4" temperature="20" />
        <Point value="12.1" temperature="100" />
        <Point value="14.3" temperature="200" />
        <Point value="16.3" temperature="300" />
        <Point value="18.2" temperature="400" />
        <Point value="20" temperature="500" />
      </Points>
    </Curve>
    <Curve id="cc-3006-e-03" property="E" unit="MPa" temperatureUnit="degC" sourcePdfPage="1299" sourceTable="Table 9M" pointCount="6">
      <Materials>
        <Material id="N06044" name="Ni-44Cr-1Mo" sourceMaterial="Ni-44Cr-1Mo" sourcePdfPage="1299" requiresReview="true" applicability="Section VIII Division 1; specified solution-annealed nickel alloy products; maximum use temperature 427 degC." uns="N06044" nominalChemicalComposition="Ni-44Cr-1Mo" maxTemperature="427" />
      </Materials>
      <Points>
        <Point value="190000" temperature="20" />
        <Point value="189000" temperature="100" />
        <Point value="186000" temperature="200" />
        <Point value="182000" temperature="300" />
        <Point value="177000" temperature="400" />
        <Point value="174000" temperature="500" />
      </Points>
    </Curve>
    <Curve id="cc-3006-nu-04" property="Nu" unit="dimensionless" temperatureUnit="degC" sourcePdfPage="1299" sourceTable="Table 9M" pointCount="6">
      <Materials>
        <Material id="N06044" name="Ni-44Cr-1Mo" sourceMaterial="Ni-44Cr-1Mo" sourcePdfPage="1299" requiresReview="true" applicability="Section VIII Division 1; specified solution-annealed nickel alloy products; maximum use temperature 427 degC." uns="N06044" nominalChemicalComposition="Ni-44Cr-1Mo" maxTemperature="427" />
      </Materials>
      <Points>
        <Point value="0.38" temperature="20" />
        <Point value="0.38" temperature="100" />
        <Point value="0.38" temperature="200" />
        <Point value="0.38" temperature="300" />
        <Point value="0.38" temperature="400" />
        <Point value="0.38" temperature="500" />
      </Points>
    </Curve>
    <Curve id="cc-3006-a-05" property="a" unit="m2/s" temperatureUnit="degC" sourcePdfPage="1299" sourceTable="Table 10M" pointCount="6">
      <Materials>
        <Material id="N06044" name="Ni-44Cr-1Mo" sourceMaterial="Ni-44Cr-1Mo" sourcePdfPage="1299" requiresReview="true" applicability="Section VIII Division 1; specified solution-annealed nickel alloy products; maximum use temperature 427 degC." uns="N06044" nominalChemicalComposition="Ni-44Cr-1Mo" maxTemperature="427" />
      </Materials>
      <Points>
        <Point value="2.95e-06" temperature="20" />
        <Point value="3.23e-06" temperature="100" />
        <Point value="3.6e-06" temperature="200" />
        <Point value="3.96e-06" temperature="300" />
        <Point value="4.3e-06" temperature="400" />
        <Point value="4.61e-06" temperature="500" />
      </Points>
    </Curve>
    <Curve id="cc-3006-density-06" property="density" unit="kg/m3" temperatureUnit="degC" sourcePdfPage="1294" sourceTable="Table physical-property clause" pointCount="1" constant="true">
      <Materials>
        <Material id="N06044" name="Ni-44Cr-1Mo" sourceMaterial="Ni-44Cr-1Mo" sourcePdfPage="1294" requiresReview="true" applicability="Section VIII Division 1; specified solution-annealed nickel alloy products; maximum use temperature 427 degC." uns="N06044" nominalChemicalComposition="Ni-44Cr-1Mo" maxTemperature="427" />
      </Materials>
      <Points>
        <Point value="7970" />
      </Points>
    </Curve>
  </Curves>
  <SourceCurves status="source-only-not-imported" />
  <UnavailableProperties>
    <Property name="AlphaInstantaneous" reason="No value or explicit equivalent-material direction in the extracted Code Case property clauses." />
  </UnavailableProperties>
</PhysicalPropertyTableImport>

File: database/data/physical-properties-xml/CodeCases/CC-3007.xml
<?xml version="1.0" encoding="utf-8"?>
<!-- Author: Copilot; Last revision: 2026-11-01; Purpose: Source-verified Code Case physical properties, explicit SI points and reviewable material associations. -->
<PhysicalPropertyTableImport name="Code Case 3007 - 9Cr-2Si-1Cu" sourceTable="Code Case 3007" schema="material-curves-v1" sourcePdf="C:\Users\ganfossi\Documents\PV Repository\Codes &amp; Regulations\ASME-ANSI\ASME BPVC 2025 Edition\ASME BPVC CODE CASES.pdf" sourcePdfSha256="53ec18b9700c0ae02acfd30e8b4a863b15a2965b2b33ffdab6c56c2680a895ac" sourcePageStart="1300" sourcePageEnd="1305" status="normalized-code-case-review-required" codeCase="3007" curveCount="6" sourceOnlyCurveCount="0" materialCount="6" pointCount="89">
  <ReferenceData>ASME BPVC Code Cases 2025, Case 3007; PDF pages are one-based.</ReferenceData>
  <Notes>Source-explicit material keys only. Review Code Case acceptance, product specifications, heat treatment, construction section and temperature limits before import. No database writes. Missing cells are omitted, never zero or extrapolated.</Notes>
  <SourceNotes>Section VIII Division 1; specified seamless tube/pipe with prescribed heat treatment; density and Nu are temperature-dependent.</SourceNotes>
  <Curves>
    <Curve id="cc-3007-density-01" property="density" unit="kg/m3" temperatureUnit="degC" sourcePdfPage="1305" sourceTable="Table 7M" pointCount="15">
      <Materials>
        <Material id="9cr-2si-1cu" name="9Cr-2Si-1Cu" sourceMaterial="9Cr-2Si-1Cu" sourcePdfPage="1305" requiresReview="true" applicability="Section VIII Division 1; specified seamless tube/pipe with prescribed heat treatment; density and Nu are temperature-dependent." nominalChemicalComposition="9Cr-2Si-1Cu" maxTemperature="704" />
      </Materials>
      <Points>
        <Point value="7670" temperature="20" />
        <Point value="7660" temperature="50" />
        <Point value="7650" temperature="100" />
        <Point value="7630" temperature="150" />
        <Point value="7620" temperature="200" />
        <Point value="7600" temperature="250" />
        <Point value="7590" temperature="300" />
        <Point value="7580" temperature="350" />
        <Point value="7560" temperature="400" />
        <Point value="7550" temperature="450" />
        <Point value="7530" temperature="500" />
        <Point value="7520" temperature="550" />
        <Point value="7500" temperature="600" />
        <Point value="7490" temperature="650" />
        <Point value="7470" temperature="700" />
      </Points>
    </Curve>
    <Curve id="cc-3007-e-02" property="E" unit="MPa" temperatureUnit="degC" sourcePdfPage="1305" sourceTable="Table 7M" pointCount="15">
      <Materials>
        <Material id="9cr-2si-1cu" name="9Cr-2Si-1Cu" sourceMaterial="9Cr-2Si-1Cu" sourcePdfPage="1305" requiresReview="true" applicability="Section VIII Division 1; specified seamless tube/pipe with prescribed heat treatment; density and Nu are temperature-dependent." nominalChemicalComposition="9Cr-2Si-1Cu" maxTemperature="704" />
      </Materials>
      <Points>
        <Point value="212000" temperature="20" />
        <Point value="211000" temperature="50" />
        <Point value="208000" temperature="100" />
        <Point value="204000" temperature="150" />
        <Point value="201000" temperature="200" />
        <Point value="197000" temperature="250" />
        <Point value="193000" temperature="300" />
        <Point value="188000" temperature="350" />
        <Point value="183000" temperature="400" />
        <Point value="178000" temperature="450" />
        <Point value="173000" temperature="500" />
        <Point value="167000" temperature="550" />
        <Point value="160000" temperature="600" />
        <Point value="151000" temperature="650" />
        <Point value="139000" temperature="700" />
      </Points>
    </Curve>
    <Curve id="cc-3007-k-03" property="k" unit="W/(m*K)" temperatureUnit="degC" sourcePdfPage="1305" sourceTable="Table 7M" pointCount="15">
      <Materials>
        <Material id="9cr-2si-1cu" name="9Cr-2Si-1Cu" sourceMaterial="9Cr-2Si-1Cu" sourcePdfPage="1305" requiresReview="true" applicability="Section VIII Division 1; specified seamless tube/pipe with prescribed heat treatment; density and Nu are temperature-dependent." nominalChemicalComposition="9Cr-2Si-1Cu" maxTemperature="704" />
      </Materials>
      <Points>
        <Point value="18" temperature="20" />
        <Point value="18.1" temperature="50" />
        <Point value="19" temperature="100" />
        <Point value="19.8" temperature="150" />
        <Point value="20.5" temperature="200" />
        <Point value="21.1" temperature="250" />
        <Point value="21.6" temperature="300" />
        <Point value="22.1" temperature="350" />
        <Point value="22.7" temperature="400" />
        <Point value="23.1" temperature="450" />
        <Point value="23.3" temperature="500" />
        <Point value="23.5" temperature="550" />
        <Point value="24" temperature="600" />
        <Point value="24.3" temperature="650" />
        <Point value="24.5" temperature="700" />
      </Points>
    </Curve>
    <Curve id="cc-3007-alpha-04" property="Alpha" unit="1/degC" temperatureUnit="degC" sourcePdfPage="1305" sourceTable="Table 7M" pointCount="14" referenceTemperature="20">
      <Materials>
        <Material id="9cr-2si-1cu" name="9Cr-2Si-1Cu" sourceMaterial="9Cr-2Si-1Cu" sourcePdfPage="1305" requiresReview="true" applicability="Section VIII Division 1; specified seamless tube/pipe with prescribed heat treatment; density and Nu are temperature-dependent." nominalChemicalComposition="9Cr-2Si-1Cu" maxTemperature="704" />
      </Materials>
      <Points>
        <Point value="1.24e-05" temperature="50" />
        <Point value="1.25e-05" temperature="100" />
        <Point value="1.25e-05" temperature="150" />
        <Point value="1.25e-05" temperature="200" />
        <Point value="1.25e-05" temperature="250" />
        <Point value="1.25e-05" temperature="300" />
        <Point value="1.26e-05" temperature="350" />
        <Point value="1.27e-05" temperature="400" />
        <Point value="1.28e-05" temperature="450" />
        <Point value="1.28e-05" temperature="500" />
        <Point value="1.28e-05" temperature="550" />
        <Point value="1.28e-05" temperature="600" />
        <Point value="1.29e-05" temperature="650" />
        <Point value="1.29e-05" temperature="700" />
      </Points>
    </Curve>
    <Curve id="cc-3007-nu-05" property="Nu" unit="dimensionless" temperatureUnit="degC" sourcePdfPage="1305" sourceTable="Table 7M" pointCount="15">
      <Materials>
        <Material id="9cr-2si-1cu" name="9Cr-2Si-1Cu" sourceMaterial="9Cr-2Si-1Cu" sourcePdfPage="1305" requiresReview="true" applicability="Section VIII Division 1; specified seamless tube/pipe with prescribed heat treatment; density and Nu are temperature-dependent." nominalChemicalComposition="9Cr-2Si-1Cu" maxTemperature="704" />
      </Materials>
      <Points>
        <Point value="0.29" temperature="20" />
        <Point value="0.29" temperature="50" />
        <Point value="0.29" temperature="100" />
        <Point value="0.29" temperature="150" />
        <Point value="0.29" temperature="200" />
        <Point value="0.29" temperature="250" />
        <Point value="0.29" temperature="300" />
        <Point value="0.3" temperature="350" />
        <Point value="0.3" temperature="400" />
        <Point value="0.3" temperature="450" />
        <Point value="0.31" temperature="500" />
        <Point value="0.31" temperature="550" />
        <Point value="0.32" temperature="600" />
        <Point value="0.32" temperature="650" />
        <Point value="0.32" temperature="700" />
      </Points>
    </Curve>
    <Curve id="cc-3007-a-06" property="a" unit="m2/s" temperatureUnit="degC" sourcePdfPage="1305" sourceTable="Table 7M" pointCount="15">
      <Materials>
        <Material id="9cr-2si-1cu" name="9Cr-2Si-1Cu" sourceMaterial="9Cr-2Si-1Cu" sourcePdfPage="1305" requiresReview="true" applicability="Section VIII Division 1; specified seamless tube/pipe with prescribed heat treatment; density and Nu are temperature-dependent." nominalChemicalComposition="9Cr-2Si-1Cu" maxTemperature="704" />
      </Materials>
      <Points>
        <Point value="5e-06" temperature="20" />
        <Point value="5e-06" temperature="50" />
        <Point value="5.1e-06" temperature="100" />
        <Point value="5.1e-06" temperature="150" />
        <Point value="5.1e-06" temperature="200" />
        <Point value="5.1e-06" temperature="250" />
        <Point value="5.1e-06" temperature="300" />
        <Point value="5e-06" temperature="350" />
        <Point value="4.9e-06" temperature="400" />
        <Point value="4.8e-06" temperature="450" />
        <Point value="4.6e-06" temperature="500" />
        <Point value="4.4e-06" temperature="550" />
        <Point value="4.1e-06" temperature="600" />
        <Point value="3.7e-06" temperature="650" />
        <Point value="3.4e-06" temperature="700" />
      </Points>
    </Curve>
  </Curves>
  <SourceCurves status="source-only-not-imported" />
  <UnavailableProperties>
    <Property name="AlphaInstantaneous" reason="No value or explicit equivalent-material direction in the extracted Code Case property clauses." />
  </UnavailableProperties>
</PhysicalPropertyTableImport>

File: database/data/physical-properties-xml/CodeCases/CC-3024.xml
<?xml version="1.0" encoding="utf-8"?>
<!-- Author: Copilot; Last revision: 2026-11-01; Purpose: Source-verified Code Case physical properties, explicit SI points and reviewable material associations. -->
<PhysicalPropertyTableImport name="Code Case 3024 - Ni-Cr-Co-Mo-Ti precipitation hardened" sourceTable="Code Case 3024" schema="material-curves-v1" sourcePdf="C:\Users\ganfossi\Documents\PV Repository\Codes &amp; Regulations\ASME-ANSI\ASME BPVC 2025 Edition\ASME BPVC CODE CASES.pdf" sourcePdfSha256="53ec18b9700c0ae02acfd30e8b4a863b15a2965b2b33ffdab6c56c2680a895ac" sourcePageStart="1330" sourcePageEnd="1338" status="normalized-code-case-review-required" codeCase="3024" curveCount="4" sourceOnlyCurveCount="2" materialCount="4" pointCount="90">
  <ReferenceData>ASME BPVC Code Cases 2025, Case 3024; PDF pages are one-based.</ReferenceData>
  <Notes>Source-explicit material keys only. Review Code Case acceptance, product specifications, heat treatment, construction section and temperature limits before import. No database writes. Missing cells are omitted, never zero or extrapolated.</Notes>
  <SourceNotes>Section I / Section VIII Division 1; prescribed solution annealing and aging; dynamic E is source-only.</SourceNotes>
  <Curves>
    <Curve id="cc-3024-a-01" property="a" unit="m2/s" temperatureUnit="degC" sourcePdfPage="1335" sourceTable="Table 7M" pointCount="44">
      <Materials>
        <Material id="N07208" name="Ni-Cr-Co-Mo-Ti precipitation hardened" sourceMaterial="Ni-Cr-Co-Mo-Ti precipitation hardened" sourcePdfPage="1335" requiresReview="true" applicability="Section I / Section VIII Division 1; prescribed solution annealing and aging; dynamic E is source-only." uns="N07208" maxTemperature="870" />
      </Materials>
      <Points>
        <Point value="2.86e-06" temperature="20" />
        <Point value="2.94e-06" temperature="50" />
        <Point value="3.01e-06" temperature="75" />
        <Point value="3.09e-06" temperature="100" />
        <Point value="3.16e-06" temperature="125" />
        <Point value="3.24e-06" temperature="150" />
        <Point value="3.32e-06" temperature="175" />
        <Point value="3.39e-06" temperature="200" />
        <Point value="3.46e-06" temperature="225" />
        <Point value="3.52e-06" temperature="250" />
        <Point value="3.59e-06" temperature="275" />
        <Point value="3.65e-06" temperature="300" />
        <Point value="3.71e-06" temperature="325" />
        <Point value="3.78e-06" temperature="350" />
        <Point value="3.84e-06" temperature="375" />
        <Point value="3.9e-06" temperature="400" />
        <Point value="3.96e-06" temperature="425" />
        <Point value="4.03e-06" temperature="450" />
        <Point value="4.1e-06" temperature="475" />
        <Point value="4.17e-06" temperature="500" />
        <Point value="4.23e-06" temperature="525" />
        <Point value="4.3e-06" temperature="550" />
        <Point value="4.37e-06" temperature="575" />
        <Point value="4.44e-06" temperature="600" />
        <Point value="4.51e-06" temperature="625" />
        <Point value="4.57e-06" temperature="650" />
        <Point value="4.63e-06" temperature="675" />
        <Point value="4.68e-06" temperature="700" />
        <Point value="4.72e-06" temperature="725" />
        <Point value="4.76e-06" temperature="750" />
        <Point value="4.79e-06" temperature="775" />
        <Point value="4.81e-06" temperature="800" />
        <Point value="4.82e-06" temperature="825" />
        <Point value="4.82e-06" temperature="850" />
        <Point value="4.81e-06" temperature="875" />
        <Point value="4.8e-06" temperature="900" />
        <Point value="4.79e-06" temperature="925" />
        <Point value="4.77e-06" temperature="950" />
        <Point value="4.76e-06" temperature="975" />
        <Point value="4.77e-06" temperature="1000" />
        <Point value="4.79e-06" temperature="1025" />
        <Point value="4.84e-06" temperature="1050" />
        <Point value="4.93e-06" temperature="1075" />
        <Point value="5.08e-06" temperature="1100" />
      </Points>
    </Curve>
    <Curve id="cc-3024-k-02" property="k" unit="W/(m*K)" temperatureUnit="degC" sourcePdfPage="1336" sourceTable="Table 8M" pointCount="44">
      <Materials>
        <Material id="N07208" name="Ni-Cr-Co-Mo-Ti precipitation hardened" sourceMaterial="Ni-Cr-Co-Mo-Ti precipitation hardened" sourcePdfPage="1336" requiresReview="true" applicability="Section I / Section VIII Division 1; prescribed solution annealing and aging; dynamic E is source-only." uns="N07208" maxTemperature="870" />
      </Materials>
      <Points>
        <Point value="10.2" temperature="20" />
        <Point value="10.7" temperature="50" />
        <Point value="11.1" temperature="75" />
        <Point value="11.5" temperature="100" />
        <Point value="12" temperature="125" />
        <Point value="12.4" temperature="150" />
        <Point value="12.9" temperature="175" />
        <Point value="13.3" temperature="200" />
        <Point value="13.7" temperature="225" />
        <Point value="14.1" temperature="250" />
        <Point value="14.4" temperature="275" />
        <Point value="14.8" temperature="300" />
        <Point value="15.2" temperature="325" />
        <Point value="15.5" temperature="350" />
        <Point value="15.9" temperature="375" />
        <Point value="16.3" temperature="400" />
        <Point value="16.6" temperature="425" />
        <Point value="17" temperature="450" />
        <Point value="17.4" temperature="475" />
        <Point value="17.8" temperature="500" />
        <Point value="18.2" temperature="525" />
        <Point value="18.6" temperature="550" />
        <Point value="19" temperature="575" />
        <Point value="19.4" temperature="600" />
        <Point value="19.8" temperature="625" />
        <Point value="20.2" temperature="650" />
        <Point value="20.5" temperature="675" />
        <Point value="20.9" temperature="700" />
        <Point value="21.2" temperature="725" />
        <Point value="21.4" temperature="750" />
        <Point value="21.7" temperature="775" />
        <Point value="21.9" temperature="800" />
        <Point value="22" temperature="825" />
        <Point value="22.1" temperature="850" />
        <Point value="22.2" temperature="875" />
        <Point value="22.2" temperature="900" />
        <Point value="22.2" temperature="925" />
        <Point value="22.2" temperature="950" />
        <Point value="22.2" temperature="975" />
        <Point value="22.3" temperature="1000" />
        <Point value="22.5" temperature="1025" />
        <Point value="22.8" temperature="1050" />
        <Point value="23.3" temperature="1075" />
        <Point value="23.8" temperature="1100" />
      </Points>
    </Curve>
    <Curve id="cc-3024-density-03" property="density" unit="kg/m3" temperatureUnit="degC" sourcePdfPage="1330" sourceTable="Table physical-property clause" pointCount="1" constant="true">
      <Materials>
        <Material id="N07208" name="Ni-Cr-Co-Mo-Ti precipitation hardened" sourceMaterial="Ni-Cr-Co-Mo-Ti precipitation hardened" sourcePdfPage="1330" requiresReview="true" applicability="Section I / Section VIII Division 1; prescribed solution annealing and aging; dynamic E is source-only." uns="N07208" maxTemperature="870" />
      </Materials>
      <Points>
        <Point value="8300" />
      </Points>
    </Curve>
    <Curve id="cc-3024-nu-04" property="Nu" unit="dimensionless" temperatureUnit="degC" sourcePdfPage="1330" sourceTable="Table physical-property clause" pointCount="1" constant="true">
      <Materials>
        <Material id="N07208" name="Ni-Cr-Co-Mo-Ti precipitation hardened" sourceMaterial="Ni-Cr-Co-Mo-Ti precipitation hardened" sourcePdfPage="1330" requiresReview="true" applicability="Section I / Section VIII Division 1; prescribed solution annealing and aging; dynamic E is source-only." uns="N07208" maxTemperature="870" />
      </Materials>
      <Points>
        <Point value="0.31" />
      </Points>
    </Curve>
  </Curves>
  <SourceCurves status="source-only-not-imported">
    <Curve id="cc-source-3024-dynamice-01" property="DynamicE" unit="MPa" temperatureUnit="degC" sourcePdfPage="1337" sourceTable="Table 9M" pointCount="23" notes="Dynamic modulus is not ordinary Young modulus.">
      <Materials>
        <Material id="N07208" name="Ni-Cr-Co-Mo-Ti precipitation hardened" sourceMaterial="Ni-Cr-Co-Mo-Ti precipitation hardened" sourcePdfPage="1337" requiresReview="true" applicability="Section I / Section VIII Division 1; prescribed solution annealing and aging; dynamic E is source-only." uns="N07208" maxTemperature="870" />
      </Materials>
      <Values>
        <Value value="218000" temperature="25" />
        <Value value="214000" temperature="100" />
        <Value value="211000" temperature="150" />
        <Value value="208000" temperature="200" />
        <Value value="205000" temperature="250" />
        <Value value="202000" temperature="300" />
        <Value value="199000" temperature="350" />
        <Value value="196000" temperature="400" />
        <Value value="193000" temperature="450" />
        <Value value="189000" temperature="500" />
        <Value value="186000" temperature="550" />
        <Value value="182000" temperature="600" />
        <Value value="177000" temperature="650" />
        <Value value="172000" temperature="700" />
        <Value value="167000" temperature="750" />
        <Value value="161000" temperature="800" />
        <Value value="155000" temperature="850" />
        <Value value="148000" temperature="900" />
        <Value value="140000" temperature="950" />
        <Value value="132000" temperature="1000" />
        <Value value="123000" temperature="1050" />
        <Value value="114000" temperature="1100" />
        <Value value="102000" temperature="1150" />
      </Values>
    </Curve>
    <Curve id="cc-source-3024-alpha-02" property="Alpha" unit="1/degC" temperatureUnit="degC" sourcePdfPage="1338" sourceTable="Table 10M" pointCount="44" notes="Numeric expansion reference not stated; retained without an invented reference.">
      <Materials>
        <Material id="N07208" name="Ni-Cr-Co-Mo-Ti precipitation hardened" sourceMaterial="Ni-Cr-Co-Mo-Ti precipitation hardened" sourcePdfPage="1338" requiresReview="true" applicability="Section I / Section VIII Division 1; prescribed solution annealing and aging; dynamic E is source-only." uns="N07208" maxTemperature="870" />
      </Materials>
      <Values>
        <Value value="1.16e-05" temperature="20" />
        <Value value="1.19e-05" temperature="50" />
        <Value value="1.21e-05" temperature="75" />
        <Value value="1.23e-05" temperature="100" />
        <Value value="1.24e-05" temperature="125" />
        <Value value="1.25e-05" temperature="150" />
        <Value value="1.26e-05" temperature="175" />
        <Value value="1.26e-05" temperature="200" />
        <Value value="1.27e-05" temperature="225" />
        <Value value="1.28e-05" temperature="250" />
        <Value value="1.28e-05" temperature="275" />
        <Value value="1.29e-05" temperature="300" />
        <Value value="1.3e-05" temperature="325" />
        <Value value="1.3e-05" temperature="350" />
        <Value value="1.31e-05" temperature="375" />
        <Value value="1.32e-05" temperature="400" />
        <Value value="1.33e-05" temperature="425" />
        <Value value="1.33e-05" temperature="450" />
        <Value value="1.34e-05" temperature="475" />
        <Value value="1.35e-05" temperature="500" />
        <Value value="1.36e-05" temperature="525" />
        <Value value="1.36e-05" temperature="550" />
        <Value value="1.37e-05" temperature="575" />
        <Value value="1.38e-05" temperature="600" />
        <Value value="1.39e-05" temperature="625" />
        <Value value="1.4e-05" temperature="650" />
        <Value value="1.41e-05" temperature="675" />
        <Value value="1.43e-05" temperature="700" />
        <Value value="1.44e-05" temperature="725" />
        <Value value="1.46e-05" temperature="750" />
        <Value value="1.48e-05" temperature="775" />
        <Value value="1.5e-05" temperature="800" />
        <Value value="1.52e-05" temperature="825" />
        <Value value="1.54e-05" temperature="850" />
        <Value value="1.57e-05" temperature="875" />
        <Value value="1.6e-05" temperature="900" />
        <Value value="1.62e-05" temperature="925" />
        <Value value="1.65e-05" temperature="950" />
        <Value value="1.68e-05" temperature="975" />
        <Value value="1.7e-05" temperature="1000" />
        <Value value="1.72e-05" temperature="1025" />
        <Value value="1.73e-05" temperature="1050" />
        <Value value="1.73e-05" temperature="1075" />
        <Value value="1.73e-05" temperature="1100" />
      </Values>
    </Curve>
  </SourceCurves>
  <UnavailableProperties>
    <Property name="E" reason="Source-only values; undefined expansion reference/temperature or nonordinary modulus." />
    <Property name="Alpha" reason="Source-only values; undefined expansion reference/temperature or nonordinary modulus." />
    <Property name="AlphaInstantaneous" reason="No value or explicit equivalent-material direction in the extracted Code Case property clauses." />
  </UnavailableProperties>
</PhysicalPropertyTableImport>
