Repository: GianFossi/Materials

# MaterialLibrary

Libreria F# per dati e calcoli sui materiali, con database SQLite ASME 2025,
applicazione desktop Windows per la manutenzione e componente aggiuntivo Excel.

## Da dove iniziare

La documentazione segue due percorsi distinti:

| Percorso | Prima lettura | Approfondimenti |
|---|---|---|
| **1. Come è strutturato il database** | [Database: file, identità, curve e provenienza](docs/asme-materials-db.md) | [Modelli della libreria](docs/material-models.md), [API](docs/library-api.md) |
| **2.

File: database/data/physical-properties-xml/CodeCases/CC-3063-1.xml
<?xml version="1.0" encoding="utf-8"?>
<!-- Author: Copilot; Last revision: 2026-11-01; Purpose: Source-verified Code Case physical properties, explicit SI points and reviewable material associations. -->
<PhysicalPropertyTableImport name="Code Case 3063-1 - Hot-isostatically pressed pure isotropic molybdenum" sourceTable="Code Case 3063-1" schema="material-curves-v1" sourcePdf="C:\Users\ganfossi\Documents\PV Repository\Codes &amp; Regulations\ASME-ANSI\ASME BPVC 2025 Edition\ASME BPVC CODE CASES.pdf" sourcePdfSha256="53ec18b9700c0ae02acfd30e8b4a863b15a2965b2b33ffdab6c56c2680a895ac" sourcePageStart="1456" sourcePageEnd="1465" status="normalized-code-case-review-required" codeCase="3063-1" curveCount="7" sourceOnlyCurveCount="1" materialCount="7" pointCount="80">
  <ReferenceData>ASME BPVC Code Cases 2025, Case 3063-1; PDF pages are one-based.</ReferenceData>
  <Notes>Source-explicit material keys only. Review Code Case acceptance, product specifications, heat treatment, construction section and temperature limits before import. No database writes. Missing cells are omitted, never zero or extrapolated.</Notes>
  <SourceNotes>Section VIII Divisions 1/2 Classes 1/2; specified HIP isotropic molybdenum, fracture-mechanics MDMT review; maximum use temperature 300 degC.</SourceNotes>
  <Curves>
    <Curve id="cc-3063-1-alphainstantaneous-01" property="AlphaInstantaneous" unit="1/degC" temperatureUnit="degC" sourcePdfPage="1463" sourceTable="Table 8M" pointCount="16" referenceTemperature="20">
      <Materials>
        <Material id="hot-isostatically-pressed-pure-isotropic-molybdenum" name="Hot-isostatically pressed pure isotropic molybdenum" sourceMaterial="Hot-isostatically pressed pure isotropic molybdenum" sourcePdfPage="1463" requiresReview="true" applicability="Section VIII Divisions 1/2 Classes 1/2; specified HIP isotropic molybdenum, fracture-mechanics MDMT review; maximum use temperature 300 degC." maxTemperature="300" />
      </Materials>
      <Points>
        <Point value="5.5e-06" temperature="20" />
        <Point value="5.1e-06" temperature="50" />
        <Point value="4.7e-06" temperature="75" />
        <Point value="4.5e-06" temperature="100" />
        <Point value="4.7e-06" temperature="125" />
        <Point value="5e-06" temperature="150" />
        <Point value="5.4e-06" temperature="175" />
        <Point value="5.8e-06" temperature="200" />
        <Point value="5.7e-06" temperature="225" />
        <Point value="5.5e-06" temperature="250" />
        <Point value="5.4e-06" temperature="275" />
        <Point value="5.3e-06" temperature="300" />
        <Point value="5.3e-06" temperature="325" />
        <Point value="5.5e-06" temperature="350" />
        <Point value="5.4e-06" temperature="375" />
        <Point value="5.3e-06" temperature="400" />
      </Points>
    </Curve>
    <Curve id="cc-3063-1-alpha-02" property="Alpha" unit="1/degC" temperatureUnit="degC" sourcePdfPage="1463" sourceTable="Table 8M" pointCount="16" referenceTemperature="20">
      <Materials>
        <Material id="hot-isostatically-pressed-pure-isotropic-molybdenum" name="Hot-isostatically pressed pure isotropic molybdenum" sourceMaterial="Hot-isostatically pressed pure isotropic molybdenum" sourcePdfPage="1463" requiresReview="true" applicability="Section VIII Divisions 1/2 Classes 1/2; specified HIP isotropic molybdenum, fracture-mechanics MDMT review; maximum use temperature 300 degC." maxTemperature="300" />
      </Materials>
      <Points>
        <Point value="5.5e-06" temperature="20" />
        <Point value="5.3e-06" temperature="50" />
        <Point value="5.2e-06" temperature="75" />
        <Point value="5.1e-06" temperature="100" />
        <Point value="5e-06" temperature="125" />
        <Point value="5e-06" temperature="150" />
        <Point value="5.1e-06" temperature="175" />
        <Point value="5.2e-06" temperature="200" />
        <Point value="5.2e-06" temperature="225" />
        <Point value="5.2e-06" temperature="250" />
        <Point value="5.2e-06" temperature="275" />
        <Point value="5.2e-06" temperature="300" />
        <Point value="5.2e-06" temperature="325" />
        <Point value="5.3e-06" temperature="350" />
        <Point value="5.3e-06" temperature="375" />
        <Point value="5.3e-06" temperature="400" />
      </Points>
    </Curve>
    <Curve id="cc-3063-1-k-03" property="k" unit="W/(m*K)" temperatureUnit="degC" sourcePdfPage="1464" sourceTable="Table 9M" pointCount="20">
      <Materials>
        <Material id="hot-isostatically-pressed-pure-isotropic-molybdenum" name="Hot-isostatically pressed pure isotropic molybdenum" sourceMaterial="Hot-isostatically pressed pure isotropic molybdenum" sourcePdfPage="1464" requiresReview="true" applicability="Section VIII Divisions 1/2 Classes 1/2; specified HIP isotropic molybdenum, fracture-mechanics MDMT review; maximum use temperature 300 degC." maxTemperature="300" />
      </Materials>
      <Points>
        <Point value="143" temperature="20" />
        <Point value="136" temperature="50" />
        <Point value="135" temperature="75" />
        <Point value="134" temperature="100" />
        <Point value="133" temperature="125" />
        <Point value="131" temperature="150" />
        <Point value="132" temperature="175" />
        <Point value="133" temperature="200" />
        <Point value="131" temperature="225" />
        <Point value="128" temperature="250" />
        <Point value="126" temperature="275" />
        <Point value="125" temperature="300" />
        <Point value="124" temperature="325" />
        <Point value="122" temperature="350" />
        <Point value="122" temperature="375" />
        <Point value="121" temperature="400" />
        <Point value="120" temperature="425" />
        <Point value="120" temperature="450" />
        <Point value="119" temperature="475" />
        <Point value="118" temperature="500" />
      </Points>
    </Curve>
    <Curve id="cc-3063-1-a-04" property="a" unit="m2/s" temperatureUnit="degC" sourcePdfPage="1464" sourceTable="Table 9M" pointCount="20">
      <Materials>
        <Material id="hot-isostatically-pressed-pure-isotropic-molybdenum" name="Hot-isostatically pressed pure isotropic molybdenum" sourceMaterial="Hot-isostatically pressed pure isotropic molybdenum" sourcePdfPage="1464" requiresReview="true" applicability="Section VIII Divisions 1/2 Classes 1/2; specified HIP isotropic molybdenum, fracture-mechanics MDMT review; maximum use temperature 300 degC." maxTemperature="300" />
      </Materials>
      <Points>
        <Point value="5.51e-05" temperature="20" />
        <Point value="5.35e-05" temperature="50" />
        <Point value="5.23e-05" temperature="75" />
        <Point value="5.11e-05" temperature="100" />
        <Point value="5.01e-05" temperature="125" />
        <Point value="4.92e-05" temperature="150" />
        <Point value="4.84e-05" temperature="175" />
        <Point value="4.76e-05" temperature="200" />
        <Point value="4.68e-05" temperature="225" />
        <Point value="4.61e-05" temperature="250" />
        <Point value="4.55e-05" temperature="275" />
        <Point value="4.5e-05" temperature="300" />
        <Point value="4.44e-05" temperature="325" />
        <Point value="4.39e-05" temperature="350" />
        <Point value="4.34e-05" temperature="375" />
        <Point value="4.3e-05" temperature="400" />
        <Point value="4.26e-05" temperature="425" />
        <Point value="4.21e-05" temperature="450" />
        <Point value="4.17e-05" temperature="475" />
        <Point value="4.12e-05" temperature="500" />
      </Points>
    </Curve>
    <Curve id="cc-3063-1-e-05" property="E" unit="MPa" temperatureUnit="degC" sourcePdfPage="1465" sourceTable="Table 10M" pointCount="6">
      <Materials>
        <Material id="hot-isostatically-pressed-pure-isotropic-molybdenum" name="Hot-isostatically pressed pure isotropic molybdenum" sourceMaterial="Hot-isostatically pressed pure isotropic molybdenum" sourcePdfPage="1465" requiresReview="true" applicability="Section VIII Divisions 1/2 Classes 1/2; specified HIP isotropic molybdenum, fracture-mechanics MDMT review; maximum use temperature 300 degC." maxTemperature="300" />
      </Materials>
      <Points>
        <Point value="300000" temperature="25" />
        <Point value="298000" temperature="100" />
        <Point value="296000" temperature="150" />
        <Point value="294000" temperature="200" />
        <Point value="292000" temperature="250" />
        <Point value="290000" temperature="300" />
      </Points>
    </Curve>
    <Curve id="cc-3063-1-density-06" property="density" unit="kg/m3" temperatureUnit="degC" sourcePdfPage="1459" sourceTable="Table physical-property clause" pointCount="1" constant="true" notes="Source design density 9.8 g/cm3 converted exactly; not an inferred pure-element density.">
      <Materials>
        <Material id="hot-isostatically-pressed-pure-isotropic-molybdenum" name="Hot-isostatically pressed pure isotropic molybdenum" sourceMaterial="Hot-isostatically pressed pure isotropic molybdenum" sourcePdfPage="1459" requiresReview="true" applicability="Section VIII Divisions 1/2 Classes 1/2; specified HIP isotropic molybdenum, fracture-mechanics MDMT review; maximum use temperature 300 degC." maxTemperature="300" />
      </Materials>
      <Points>
        <Point value="9800" />
      </Points>
    </Curve>
    <Curve id="cc-3063-1-nu-07" property="Nu" unit="dimensionless" temperatureUnit="degC" sourcePdfPage="1459" sourceTable="Table physical-property clause" pointCount="1" constant="true">
      <Materials>
        <Material id="hot-isostatically-pressed-pure-isotropic-molybdenum" name="Hot-isostatically pressed pure isotropic molybdenum" sourceMaterial="Hot-isostatically pressed pure isotropic molybdenum" sourcePdfPage="1459" requiresReview="true" applicability="Section VIII Divisions 1/2 Classes 1/2; specified HIP isotropic molybdenum, fracture-mechanics MDMT review; maximum use temperature 300 degC." maxTemperature="300" />
      </Materials>
      <Points>
        <Point value="0.29" />
      </Points>
    </Curve>
  </Curves>
  <SourceCurves status="source-only-not-imported">
    <Curve id="cc-source-3063-1-linearexpansion-01" property="LinearExpansion" unit="mm/m" temperatureUnit="degC" sourcePdfPage="1463" sourceTable="Table 8M" pointCount="16" referenceTemperature="20">
      <Materials>
        <Material id="hot-isostatically-pressed-pure-isotropic-molybdenum" name="Hot-isostatically pressed pure isotropic molybdenum" sourceMaterial="Hot-isostatically pressed pure isotropic molybdenum" sourcePdfPage="1463" requiresReview="true" applicability="Section VIII Divisions 1/2 Classes 1/2; specified HIP isotropic molybdenum, fracture-mechanics MDMT review; maximum use temperature 300 degC." maxTemperature="300" />
      </Materials>
      <Values>
        <Value value="0" temperature="20" />
        <Value value="0.16" temperature="50" />
        <Value value="0.28" temperature="75" />
        <Value value="0.4" temperature="100" />
        <Value value="0.53" temperature="125" />
        <Value value="0.66" temperature="150" />
        <Value value="0.79" temperature="175" />
        <Value value="0.93" temperature="200" />
        <Value value="1.1" temperature="225" />
        <Value value="1.2" temperature="250" />
        <Value value="1.3" temperature="275" />
        <Value value="1.5" temperature="300" />
        <Value value="1.6" temperature="325" />
        <Value value="1.7" temperature="350" />
        <Value value="1.9" temperature="375" />
        <Value value="2" temperature="400" />
      </Values>
    </Curve>
  </SourceCurves>
  <UnavailableProperties />
</PhysicalPropertyTableImport>

File: database/data/physical-properties-xml/CodeCases/CC-3089.xml
<?xml version="1.0" encoding="utf-8"?>
<!-- Author: Copilot; Last revision: 2026-11-01; Purpose: Source-verified Code Case physical properties, explicit SI points and reviewable material associations. -->
<PhysicalPropertyTableImport name="Code Case 3089 - 35Ni-30Fe-27Cr-6.5Mo-N" sourceTable="Code Case 3089" schema="material-curves-v1" sourcePdf="C:\Users\ganfossi\Documents\PV Repository\Codes &amp; Regulations\ASME-ANSI\ASME BPVC 2025 Edition\ASME BPVC CODE CASES.pdf" sourcePdfSha256="53ec18b9700c0ae02acfd30e8b4a863b15a2965b2b33ffdab6c56c2680a895ac" sourcePageStart="1544" sourcePageEnd="1547" status="normalized-code-case-review-required" codeCase="3089" curveCount="6" sourceOnlyCurveCount="0" materialCount="6" pointCount="60">
  <ReferenceData>ASME BPVC Code Cases 2025, Case 3089; PDF pages are one-based.</ReferenceData>
  <Notes>Source-explicit material keys only. Review Code Case acceptance, product specifications, heat treatment, construction section and temperature limits before import. No database writes. Missing cells are omitted, never zero or extrapolated.</Notes>
  <SourceNotes>Section I; specified annealed nickel alloy products; maximum design temperature 550 degC, unlike Case 2982-2 (450 degC).</SourceNotes>
  <Curves>
    <Curve id="cc-3089-alpha-01" property="Alpha" unit="1/degC" temperatureUnit="degC" sourcePdfPage="1546" sourceTable="Table 5M" pointCount="11" referenceTemperature="30">
      <Materials>
        <Material id="N08935" name="35Ni-30Fe-27Cr-6.5Mo-N" sourceMaterial="35Ni-30Fe-27Cr-6.5Mo-N" sourcePdfPage="1546" requiresReview="true" applicability="Section I; specified annealed nickel alloy products; maximum design temperature 550 degC, unlike Case 2982-2 (450 degC)." uns="N08935" nominalChemicalComposition="35Ni-30Fe-27Cr-6.5Mo-N" maxTemperature="550" />
      </Materials>
      <Points>
        <Point value="1.31e-05" temperature="50" />
        <Point value="1.41e-05" temperature="100" />
        <Point value="1.44e-05" temperature="150" />
        <Point value="1.47e-05" temperature="200" />
        <Point value="1.49e-05" temperature="250" />
        <Point value="1.51e-05" temperature="300" />
        <Point value="1.52e-05" temperature="350" />
        <Point value="1.54e-05" temperature="400" />
        <Point value="1.56e-05" temperature="450" />
        <Point value="1.57e-05" temperature="500" />
        <Point value="1.58e-05" temperature="550" />
      </Points>
    </Curve>
    <Curve id="cc-3089-k-02" property="k" unit="W/(m*K)" temperatureUnit="degC" sourcePdfPage="1546" sourceTable="Table 6M" pointCount="12">
      <Materials>
        <Material id="N08935" name="35Ni-30Fe-27Cr-6.5Mo-N" sourceMaterial="35Ni-30Fe-27Cr-6.5Mo-N" sourcePdfPage="1546" requiresReview="true" applicability="Section I; specified annealed nickel alloy products; maximum design temperature 550 degC, unlike Case 2982-2 (450 degC)." uns="N08935" nominalChemicalComposition="35Ni-30Fe-27Cr-6.5Mo-N" maxTemperature="550" />
      </Materials>
      <Points>
        <Point value="10.1" temperature="23" />
        <Point value="10.7" temperature="50" />
        <Point value="11.8" temperature="100" />
        <Point value="12.8" temperature="150" />
        <Point value="13.7" temperature="200" />
        <Point value="14.5" temperature="250" />
        <Point value="15.4" temperature="300" />
        <Point value="16.3" temperature="350" />
        <Point value="17.2" temperature="400" />
        <Point value="18.1" temperature="450" />
        <Point value="18.7" temperature="500" />
        <Point value="19.3" temperature="550" />
      </Points>
    </Curve>
    <Curve id="cc-3089-a-03" property="a" unit="m2/s" temperatureUnit="degC" sourcePdfPage="1546" sourceTable="Table 6M" pointCount="12">
      <Materials>
        <Material id="N08935" name="35Ni-30Fe-27Cr-6.5Mo-N" sourceMaterial="35Ni-30Fe-27Cr-6.5Mo-N" sourcePdfPage="1546" requiresReview="true" applicability="Section I; specified annealed nickel alloy products; maximum design temperature 550 degC, unlike Case 2982-2 (450 degC)." uns="N08935" nominalChemicalComposition="35Ni-30Fe-27Cr-6.5Mo-N" maxTemperature="550" />
      </Materials>
      <Points>
        <Point value="2.83e-06" temperature="23" />
        <Point value="2.92e-06" temperature="50" />
        <Point value="3.09e-06" temperature="100" />
        <Point value="3.26e-06" temperature="150" />
        <Point value="3.42e-06" temperature="200" />
        <Point value="3.57e-06" temperature="250" />
        <Point value="3.73e-06" temperature="300" />
        <Point value="3.88e-06" temperature="350" />
        <Point value="4.04e-06" temperature="400" />
        <Point value="4.18e-06" temperature="450" />
        <Point value="4.31e-06" temperature="500" />
        <Point value="4.44e-06" temperature="550" />
      </Points>
    </Curve>
    <Curve id="cc-3089-e-04" property="E" unit="MPa" temperatureUnit="degC" sourcePdfPage="1547" sourceTable="Table 7M" pointCount="12">
      <Materials>
        <Material id="N08935" name="35Ni-30Fe-27Cr-6.5Mo-N" sourceMaterial="35Ni-30Fe-27Cr-6.5Mo-N" sourcePdfPage="1547" requiresReview="true" applicability="Section I; specified annealed nickel alloy products; maximum design temperature 550 degC, unlike Case 2982-2 (450 degC)." uns="N08935" nominalChemicalComposition="35Ni-30Fe-27Cr-6.5Mo-N" maxTemperature="550" />
      </Materials>
      <Points>
        <Point value="192000" temperature="20" />
        <Point value="190000" temperature="50" />
        <Point value="187000" temperature="100" />
        <Point value="184000" temperature="150" />
        <Point value="180000" temperature="200" />
        <Point value="177000" temperature="250" />
        <Point value="174000" temperature="300" />
        <Point value="171000" temperature="350" />
        <Point value="168000" temperature="400" />
        <Point value="164000" temperature="450" />
        <Point value="161000" temperature="500" />
        <Point value="158000" temperature="550" />
      </Points>
    </Curve>
    <Curve id="cc-3089-nu-05" property="Nu" unit="dimensionless" temperatureUnit="degC" sourcePdfPage="1547" sourceTable="Table 7M" pointCount="12">
      <Materials>
        <Material id="N08935" name="35Ni-30Fe-27Cr-6.5Mo-N" sourceMaterial="35Ni-30Fe-27Cr-6.5Mo-N" sourcePdfPage="1547" requiresReview="true" applicability="Section I; specified annealed nickel alloy products; maximum design temperature 550 degC, unlike Case 2982-2 (450 degC)." uns="N08935" nominalChemicalComposition="35Ni-30Fe-27Cr-6.5Mo-N" maxTemperature="550" />
      </Materials>
      <Points>
        <Point value="0.291" temperature="20" />
        <Point value="0.292" temperature="50" />
        <Point value="0.294" temperature="100" />
        <Point value="0.296" temperature="150" />
        <Point value="0.298" temperature="200" />
        <Point value="0.3" temperature="250" />
        <Point value="0.302" temperature="300" />
        <Point value="0.304" temperature="350" />
        <Point value="0.306" temperature="400" />
        <Point value="0.308" temperature="450" />
        <Point value="0.31" temperature="500" />
        <Point value="0.312" temperature="550" />
      </Points>
    </Curve>
    <Curve id="cc-3089-density-06" property="density" unit="kg/m3" temperatureUnit="degC" sourcePdfPage="1544" sourceTable="Table physical-property clause" pointCount="1" constant="true" notes="Source 8.05 g/cm3 converted exactly to kg/m3.">
      <Materials>
        <Material id="N08935" name="35Ni-30Fe-27Cr-6.5Mo-N" sourceMaterial="35Ni-30Fe-27Cr-6.5Mo-N" sourcePdfPage="1544" requiresReview="true" applicability="Section I; specified annealed nickel alloy products; maximum design temperature 550 degC, unlike Case 2982-2 (450 degC)." uns="N08935" nominalChemicalComposition="35Ni-30Fe-27Cr-6.5Mo-N" maxTemperature="550" />
      </Materials>
      <Points>
        <Point value="8050" />
      </Points>
    </Curve>
  </Curves>
  <SourceCurves status="source-only-not-imported" />
  <UnavailableProperties>
    <Property name="AlphaInstantaneous" reason="No value or explicit equivalent-material direction in the extracted Code Case property clauses." />
  </UnavailableProperties>
</PhysicalPropertyTableImport>

File: database/data/physical-properties-xml/CodeCases/index.xml
<?xml version="1.0" encoding="utf-8"?>
<!-- Author: Copilot; Last revision: 2026-11-01; Purpose: Source-verified Code Case physical properties, explicit SI points and reviewable material associations. -->
<CodeCasePhysicalPropertyIndex name="ASME 2025 Code Case physical-property extensions" sourcePdf="C:\Users\ganfossi\Documents\PV Repository\Codes &amp; Regulations\ASME-ANSI\ASME BPVC 2025 Edition\ASME BPVC CODE CASES.pdf" sourcePdfSha256="53ec18b9700c0ae02acfd30e8b4a863b15a2965b2b33ffdab6c56c2680a895ac" count="34" status="review-before-database-import">
  <Dataset codeCase="2196-5" name="18Cr-11Ni-Cb-N (347LN)" file="CC-2196-5.xml" sourcePageStart="130" sourcePageEnd="130" curveCount="6" pointCount="144" sourceOnlyCurveCount="0" uns="S34751" />
  <Dataset codeCase="2353-2" name="1.15Ni-0.65Cu-Mo-Cb" file="CC-2353-2.xml" sourcePageStart="222" sourcePageEnd="224" curveCount="4" pointCount="28" sourceOnlyCurveCount="0" uns="K21001" />
  <Dataset codeCase="2496-4" name="27Cr-7.6Ni-1Mo-2.3W-N" file="CC-2496-4.xml" sourcePageStart="314" sourcePageEnd="317" curveCount="4" pointCount="78" sourceOnlyCurveCount="1" uns="S32808" />
  <Dataset codeCase="2672" name="37Ni-33Fe-25Cr" file="CC-2672.xml" sourcePageStart="492" sourcePageEnd="493" curveCount="5" pointCount="35" sourceOnlyCurveCount="4" uns="N08120" />
  <Dataset codeCase="2684-5" name="47Ni-23Cr-23Fe-7W" file="CC-2684-5.xml" sourcePageStart="526" sourcePageEnd="528" curveCount="5" pointCount="32" sourceOnlyCurveCount="4" uns="N06674" />
  <Dataset codeCase="2702-8" name="Ni-25Cr-20Co" file="CC-2702-8.xml" sourcePageStart="564" sourcePageEnd="570" curveCount="4" pointCount="30" sourceOnlyCurveCount="0" uns="N07740" />
  <Dataset codeCase="2735" name="UNS S82011 duplex stainless steel" file="CC-2735.xml" sourcePageStart="630" sourcePageEnd="630" curveCount="7" pointCount="138" sourceOnlyCurveCount="0" uns="S82011" />
  <Dataset codeCase="2737-2" name="7% Ni TMCP steel plate" file="CC-2737-2.xml" sourcePageStart="638" sourcePageEnd="642" curveCount="5" pointCount="31" sourceOnlyCurveCount="1" />
  <Dataset codeCase="2780-1" name="24Cr-4Ni-3Mn-1.6Mo-0.27N" file="CC-2780-1.xml" sourcePageStart="732" sourcePageEnd="732" curveCount="4" pointCount="7" sourceOnlyCurveCount="1" uns="S82441" />
  <Dataset codeCase="2781-3" name="12Cr-1.5W-1.6Co-B" file="CC-2781-3.xml" sourcePageStart="738" sourcePageEnd="743" curveCount="4" pointCount="24" sourceOnlyCurveCount="0" />
  <Dataset codeCase="2783" name="Cu-13Zn-1.1Ni-Si-Al" file="CC-2783.xml" sourcePageStart="746" sourcePageEnd="746" curveCount="2" pointCount="3" sourceOnlyCurveCount="1" uns="C69100" />
  <Dataset codeCase="2794" name="Ni-24Fe-23Cr-6Mo-3Cu" file="CC-2794.xml" sourcePageStart="768" sourcePageEnd="775" curveCount="5" pointCount="99" sourceOnlyCurveCount="1" uns="N06845" />
  <Dataset codeCase="2831-1" name="24Cr-22Ni-6Mo-2W-Cu-N" file="CC-2831-1.xml" sourcePageStart="862" sourcePageEnd="865" curveCount="7" pointCount="142" sourceOnlyCurveCount="0" uns="S31266" />
  <Dataset codeCase="2839-3" name="9Cr-3W-3Co-Nd-B" file="CC-2839-3.xml" sourcePageStart="896" sourcePageEnd="900" curveCount="5" pointCount="25" sourceOnlyCurveCount="0" />
  <Dataset codeCase="2859" name="Annealed copper O25" file="CC-2859.xml" sourcePageStart="946" sourcePageEnd="946" curveCount="5" pointCount="35" sourceOnlyCurveCount="0" uns="C10100" />
  <Dataset codeCase="2881" name="ASTM B16 C36000 H02 brass" file="CC-2881.xml" sourcePageStart="990" sourcePageEnd="990" curveCount="5" pointCount="43" sourceOnlyCurveCount="0" uns="C36000" />
  <Dataset codeCase="2890-4" name="Fe-10.5Cr-0.5Mo-V-Nb" file="CC-2890-4.xml" sourcePageStart="1006" sourcePageEnd="1011" curveCount="7" pointCount="91" sourceOnlyCurveCount="1" uns="K91060" />
  <Dataset codeCase="2903-1" name="20Cr-8.5Ni-0.7Mo-0.2N" file="CC-2903-1.xml" sourcePageStart="1038" sourcePageEnd="1038" curveCount="5" pointCount="9" sourceOnlyCurveCount="0" uns="S31655" />
  <Dataset codeCase="2914" name="30Cr-7Ni-3.5Mo-N" file="CC-2914.xml" sourcePageStart="1060" sourcePageEnd="1063" curveCount="6" pointCount="45" sourceOnlyCurveCount="0" uns="S83071" />
  <Dataset codeCase="2982-2" name="35Ni-30Fe-27Cr-6.5Mo-N" file="CC-2982-2.xml" sourcePageStart="1242" sourcePageEnd="1248" curveCount="6" pointCount="50" sourceOnlyCurveCount="0" uns="N08935" />
  <Dataset codeCase="2983" name="Ni-Cr-Mo" file="CC-2983.xml" sourcePageStart="1250" sourcePageEnd="1253" curveCount="5" pointCount="29" sourceOnlyCurveCount="4" uns="N06058" />
  <Dataset codeCase="2991" name="Ni-Fe-Cr-Mo-Cu low carbon" file="CC-2991.xml" sourcePageStart="1268" sourcePageEnd="1271" curveCount="5" pointCount="29" sourceOnlyCurveCount="4" uns="N08034" />
  <Dataset codeCase="3001-1" name="12Cr-2W-2Co-B" file="CC-3001-1.xml" sourcePageStart="1282" sourcePageEnd="1287" curveCount="5" pointCount="60" sourceOnlyCurveCount="0" />
  <Dataset codeCase="3006" name="Ni-44Cr-1Mo" file="CC-3006.xml" sourcePageStart="1294" sourcePageEnd="1299" curveCount="6" pointCount="30" sourceOnlyCurveCount="0" uns="N06044" />
  <Dataset codeCase="3007" name="9Cr-2Si-1Cu" file="CC-3007.xml" sourcePageStart="1300" sourcePageEnd="1305" curveCount="6" pointCount="89" sourceOnlyCurveCount="0" />
  <Dataset codeCase="3024" name="Ni-Cr-Co-Mo-Ti precipitation hardened" file="CC-3024.xml" sourcePageStart="1330" sourcePageEnd="1338" curveCount="4" pointCount="90" sourceOnlyCurveCount="2" uns="N07208" />
  <Dataset codeCase="3037-1" name="1.15Ni-0.65Cu-Mo-Cb" file="CC-3037-1.xml" sourcePageStart="1368" sourcePageEnd="1372" curveCount="4" pointCount="32" sourceOnlyCurveCount="0" uns="K21001" />
  <Dataset codeCase="3049-1" name="ASTM A351 HG10MnN" file="CC-3049-1.xml" sourcePageStart="1398" sourcePageEnd="1398" curveCount="7" pointCount="145" sourceOnlyCurveCount="0" uns="J92604" />
  <Dataset codeCase="3050" name="EN 34CrMo4+QT (1.7220+QT)" file="CC-3050.xml" sourcePageStart="1402" sourcePageEnd="1403" curveCount="7" pointCount="148" sourceOnlyCurveCount="0" />
  <Dataset codeCase="3052" name="EN P690QL2 tube/flat products" file="CC-3052.xml" sourcePageStart="1406" sourcePageEnd="1406" curveCount="6" pointCount="146" sourceOnlyCurveCount="0" />
  <Dataset codeCase="3056" name="Ni-25Cr-20Co" file="CC-3056.xml" sourcePageStart="1414" sourcePageEnd="1420" curveCount="4" pointCount="30" sourceOnlyCurveCount="0" uns="N07740" />
  <Dataset codeCase="3058" name="Ni-Cr-Mo-Cu" file="CC-3058.xml" sourcePageStart="1424" sourcePageEnd="1434" curveCount="4" pointCount="90" sourceOnlyCurveCount="4" uns="N06235" />
  <Dataset codeCase="3063-1" name="Hot-isostatically pressed pure isotropic molybdenum" file="CC-3063-1.xml" sourcePageStart="1456" sourcePageEnd="1465" curveCount="7" pointCount="80" sourceOnlyCurveCount="1" />
  <Dataset codeCase="3089" name="35Ni-30Fe-27Cr-6.5Mo-N" file="CC-3089.xml" sourcePageStart="1544" sourcePageEnd="1547" curveCount="6" pointCount="60" sourceOnlyCurveCount="0" uns="N08935" />
  <ExternalSource codeCase="3102" sourcePdfPage="1572" name="WRC Bulletin 503, second edition, June 2023" status="source-not-supplied" applicability="Section VIII Division 2; TD above 540 degC for N07718/N10003 must agree with II-D within 10%, otherwise II-D applies." />
  <Scope>Metric physical tables and explicit group/UNS mappings. Dynamic modulus, undefined RT/Room, expansion without a numeric reference and linear expansion C remain source-only. Generic II-D applicability statements with no uniquely identified table row, polymers/ceramic qualification values, design-formula/fatigue-normalization constants and unrelated density terms are not used to invent material curves.</Scope>
</CodeCasePhysicalPropertyIndex>
