Repository: GianFossi/Materials

# MaterialLibrary

Libreria F# per dati e calcoli sui materiali, con database SQLite ASME 2025,
applicazione desktop Windows per la manutenzione e componente aggiuntivo Excel.

## Da dove iniziare

La documentazione segue due percorsi distinti:

| Percorso | Prima lettura | Approfondimenti |
|---|---|---|
| **1. Come è strutturato il database** | [Database: file, identità, curve e provenienza](docs/asme-materials-db.md) | [Modelli della libreria](docs/material-models.md), [API](docs/library-api.md) |
| **2. Come usare e mantenere l'app** | [App: consultazione, modifiche e manutenzione](docs/desktop-app.md) | [Editor ASME 2025](docs/asme-2025-editor.md), [importazione XML](docs/xml-physical-import.md), [aggiornamento da export ASME](docs/database-updater.md) |

Se riprendi il progetto dopo una pausa, parti dalla [mappa del progetto](docs/overview.md).
Per installare: [requisiti](docs/requirements.md), [installazione](docs/installation.md)
e [Excel](docs/excel-addin.md).

## Tre cose da non confondere

- **Database di riferimento:** [database/data/materials_2025.db](database/data/materials_2025.db).
  Contiene identità, dati meccanici importati e provenienza.
- **Copia di lavoro:** l'app modifica un file `.working.db`, non il riferimento.
  La copia predefinita è `%LOCALAPPDATA%\MaterialLibrary\ASME2025\asme_materials_2025.working.db`.
- **XML fisici e diagrammi:** [database/data](database/data/) contiene anche dati da
  verificare e associare prima dell'importazione. La presenza di un XML non implica che
  ogni materiale del database abbia già quella proprietà.

I documenti di libreria JSON/XML sono un percorso separato per materiali e modelli
personalizzati. Il database 2023 è un [archivio esplicito](database/data/archive/2023/README.md),
mai un'integrazione automatica dei dati 2025.

## Avvio dai sorgenti

Con il .NET SDK previsto da [global.json](global.json), dalla radice del repository:

```powershell
dotnet run --project .\src\MaterialLibrary.CrudApp\MaterialLibrary.CrudApp.csproj
```

Nella finestra principale scegliere **ASME 2025 Properties**; per backup, tabelle e SQL:
**Database → Manage database...**. La [guida dell'app](docs/desktop-app.md) spiega cosa
viene salvato e dove.

Per sviluppatori:

```powershell
dotnet build .\src\MaterialLibrary\MaterialLibrary.fsproj
dotnet test .\tests\MaterialLibrary.Tests\MaterialLibrary.Tests.fsproj
```

Non c'è una soluzione alla radice: specificare sempre il progetto.

## Componenti

| Componente | Funzione |
|---|---|
| [MaterialLibrary](src/MaterialLibrary/) | Modelli, interpolazioni, lettura nativa e serializzazione; [README NuGet](src/MaterialLibrary/README-NUGET.md) |
| [MaterialLibrary.Crud](src/MaterialLibrary.Crud/) | Persistenza, editor nativo e importazione XML; [README NuGet](src/MaterialLibrary.Crud/README-NUGET.md) |
| [MaterialLibrary.CrudApp](src/MaterialLibrary.CrudApp/) | Interfaccia WPF Windows |
| [MaterialLibrary.Excel](src/MaterialLibrary.Excel/) | Funzioni Excel e accesso all'editor condiviso |
| [DatabaseUpdater](tools/MaterialLibrary.DatabaseUpdater/) | Crea/confronta edizioni da export ASME; non importa gli XML fisici |

## Altre guide

- [Opzioni e percorsi](docs/crud-app-options.md)
- [Backup e verifiche prima del rilascio](docs/release-safety.md)
- [Contribuire](CONTRIBUTING.md)
- [Cronologia tecnica](AI_HISTORY.md)
- [Licenza](docs/license.md)

I dati non sostituiscono il codice normativo: verificare fonte, variante, condizioni,
limiti di temperatura e accettazione degli eventuali Code Cases prima dell'uso ingegneristico.

File: database/data/physical-properties-xml/ElasticModulus/TM-1.xml
<?xml version="1.0" encoding="utf-8"?>
<!-- Author: Copilot; Last revision: 2026-11-01; Purpose: ASME material-specific Young modulus curves (MPa versus degC) and explicit association keys. -->
<PhysicalPropertyTableImport name="TM-1" sourceTable="TM-1" targetTable="ElasticModulusTable" targetQuantity="ElasticYoungModulus" schema="material-curves-v1" sourcePdf="C:\Users\ganfossi\Documents\PV Repository\Codes &amp; Regulations\ASME-ANSI\ASME BPVC 2025 Edition\ASME BPVC SEC II-D (METRIC).pdf" sourcePageStart="1238" sourcePageEnd="1240" sourceRowCount="19" curveCount="17" materialCount="104" missingPointCount="58" status="normalized-material-curves-review-required">
  <ReferenceData>ASME BPVC II-D Metric 2025, Part 2, Table TM-1</ReferenceData>
  <Notes>Young modulus curves in MPa versus temperature in degC. Source values multiplied by 1000. Identical source curves are stored once and shared by their explicit material identities. Missing source cells are omitted, never replaced with zero or extrapolated. Nominal compositions and UNS are source-declared keys, not inferred equivalences. Review applicability and material associations before database import.</Notes>
  <SourceNotes>Groups A-J use the compositions in source Notes 1-7 and 9-11. Source Notes 8 and 9 repeat Group H membership; the curve explicitly references Note 9. Note 5 includes variations of 9Cr-Mo, but only the literal composition is an automatic key. Note 13 names 15Cr-5Ni-3Mo for S15500; this is retained as printed, without correcting it to a database alias. Note 14 limits S45000 data to material aged at 480 degC; manual applicability review is required.</SourceNotes>
  <SourceColumns>Temperature=degC; E=MPa; sourceEUnit=1000 MPa.</SourceColumns>
  <Curves>
    <Curve id="tm-1-01" property="E" unit="MPa" temperatureUnit="degC" pointCount="14">
      <Materials>
        <Material id="carbon-steels-with-c-0-30" sourceMaterial="Carbon steels with C ≤0.30%" sourcePdfPage="1238" name="Carbon steels with C ≤0.30%" association="manual" requiresReview="true" />
      </Materials>
      <Points>
        <Point temperature="-200" value="216000" />
        <Point temperature="-125" value="212000" />
        <Point temperature="-75" value="209000" />
        <Point temperature="25" value="202000" />
        <Point temperature="100" value="198000" />
        <Point temperature="150" value="195000" />
        <Point temperature="200" value="192000" />
        <Point temperature="250" value="189000" />
        <Point temperature="300" value="185000" />
        <Point temperature="350" value="179000" />
        <Point temperature="400" value="171000" />
        <Point temperature="450" value="162000" />
        <Point temperature="500" value="151000" />
        <Point temperature="550" value="137000" />
      </Points>
    </Curve>
    <Curve id="tm-1-02" property="E" unit="MPa" temperatureUnit="degC" pointCount="15">
      <Materials>
        <Material id="carbon-steels-with-c-0-30-2" sourceMaterial="Carbon steels with C &gt; 0.30%" sourcePdfPage="1238" name="Carbon steels with C &gt; 0.30%" association="manual" requiresReview="true" />
      </Materials>
      <Points>
        <Point temperature="-200" value="215000" />
        <Point temperature="-125" value="211000" />
        <Point temperature="-75" value="207000" />
        <Point temperature="25" value="201000" />
        <Point temperature="100" value="197000" />
        <Point temperature="150" value="194000" />
        <Point temperature="200" value="191000" />
        <Point temperature="250" value="188000" />
        <Point temperature="300" value="183000" />
        <Point temperature="350" value="178000" />
        <Point temperature="400" value="170000" />
        <Point temperature="450" value="161000" />
        <Point temperature="500" value="149000" />
        <Point temperature="550" value="136000" />
        <Point temperature="600" value="121000" />
      </Points>
    </Curve>
    <Curve id="tm-1-03" property="E" unit="MPa" temperatureUnit="degC" pointCount="8">
      <Materials>
        <Material id="ductile-cast-iron" sourceMaterial="Ductile cast iron" sourcePdfPage="1238" name="Ductile cast iron" association="manual" requiresReview="true" />
      </Materials>
      <Points>
        <Point temperature="-75" value="169000" />
        <Point temperature="25" value="161000" />
        <Point temperature="100" value="155000" />
        <Point temperature="150" value="151000" />
        <Point temperature="200" value="147000" />
        <Point temperature="250" value="142000" />
        <Point temperature="300" value="138000" />
        <Point temperature="350" value="134000" />
      </Points>
    </Curve>
    <Curve id="tm-1-04" property="E" unit="MPa" temperatureUnit="degC" pointCount="15">
      <Materials>
        <Material id="c-mo" sourceMaterial="Material Group A [Note (1)]" sourcePdfPage="1238" name="C-¼Mo" nominalChemicalComposition="C-¼Mo" sourceNominalChemicalComposition="C–1/4Mo" sourceNote="1" sourceNotePdfPage="1238" association="nominalChemicalComposition" />
        <Material id="c-mo-5" sourceMaterial="Material Group A [Note (1)]" sourcePdfPage="1238" name="C-½Mo" nominalChemicalComposition="C-½Mo" sourceNominalChemicalComposition="C–1/2Mo" sourceNote="1" sourceNotePdfPage="1238" association="nominalChemicalComposition" />
        <Material id="mn-mo" sourceMaterial="Material Group A [Note (1)]" sourcePdfPage="1238" name="Mn-¼Mo" nominalChemicalComposition="Mn-¼Mo" sourceNominalChemicalComposition="Mn–1/4Mo" sourceNote="1" sourceNotePdfPage="1238" association="nominalChemicalComposition" />
        <Material id="mn-mo-7" sourceMaterial="Material Group A [Note (1)]" sourcePdfPage="1238" name="Mn-½Mo" nominalChemicalComposition="Mn-½Mo" sourceNominalChemicalComposition="Mn–1/2Mo" sourceNote="1" sourceNotePdfPage="1238" association="nominalChemicalComposition" />
        <Material id="mn-mo-ni" sourceMaterial="Material Group A [Note (1)]" sourcePdfPage="1238" name="Mn-½Mo-¼Ni" nominalChemicalComposition="Mn-½Mo-¼Ni" sourceNominalChemicalComposition="Mn–1/2Mo–1/4Ni" sourceNote="1" sourceNotePdfPage="1238" association="nominalChemicalComposition" />
        <Material id="mn-mo-ni-9" sourceMaterial="Material Group A [Note (1)]" sourcePdfPage="1238" name="Mn-½Mo-½Ni" nominalChemicalComposition="Mn-½Mo-½Ni" sourceNominalChemicalComposition="Mn–1/2Mo–1/2Ni" sourceNote="1" sourceNotePdfPage="1238" association="nominalChemicalComposition" />
        <Material id="mn-ni-v" sourceMaterial="Material Group A [Note (1)]" sourcePdfPage="1238" name="Mn-½Ni-V" nominalChemicalComposition="Mn-½Ni-V" sourceNominalChemicalComposition="Mn–1/2Ni–V" sourceNote="1" sourceNotePdfPage="1238" association="nominalChemicalComposition" />
        <Material id="mn-v" sourceMaterial="Material Group A [Note (1)]" sourcePdfPage="1238" name="Mn-V" nominalChemicalComposition="Mn-V" sourceNominalChemicalComposition="Mn–V" sourceNote="1" sourceNotePdfPage="1238" association="nominalChemicalComposition" />
      </Materials>
      <Points>
        <Point temperature="-200" value="214000" />
        <Point temperature="-125" value="210000" />
        <Point temperature="-75" value="207000" />
        <Point temperature="25" value="200000" />
        <Point temperature="100" value="196000" />
        <Point temperature="150" value="193000" />
        <Point temperature="200" value="190000" />
        <Point temperature="250" value="187000" />
        <Point temperature="300" value="183000" />
        <Point temperature="350" value="177000" />
        <Point temperature="400" value="170000" />
        <Point temperature="450" value="160000" />
        <Point temperature="500" value="149000" />
        <Point temperature="550" value="135000" />
        <Point temperature="600" value="121000" />
      </Points>
    </Curve>
    <Curve id="tm-1-05" property="E" unit="MPa" temperatureUnit="degC" pointCount="17">
      <Materials>
        <Material id="cr-ni-cu" sourceMaterial="Material Group B [Note (2)]" sourcePdfPage="1238" name="¾Cr-½Ni-Cu" nominalChemicalComposition="¾Cr-½Ni-Cu" sourceNominalChemicalComposition="3/4Cr–1/2Ni–Cu" sourceNote="2" sourceNotePdfPage="1238" association="nominalChemicalComposition" />
        <Material id="cr-ni-cu-al" sourceMaterial="Material Group B [Note (2)]" sourcePdfPage="1238" name="¾Cr-¾Ni-Cu-Al" nominalChemicalComposition="¾Cr-¾Ni-Cu-Al" sourceNominalChemicalComposition="3/4Cr–3/4Ni–Cu–Al" sourceNote="2" sourceNotePdfPage="1238" association="nominalChemicalComposition" />
        <Material id="ni-cr-mo-v" sourceMaterial="Material Group B [Note (2)]" sourcePdfPage="1238" name="½Ni-½Cr-¼Mo-V" nominalChemicalComposition="½Ni-½Cr-¼Mo-V" sourceNominalChemicalComposition="1/2Ni–1/2Cr–1/4Mo–V" sourceNote="2" sourceNotePdfPage="1238" association="nominalChemicalComposition" />
        <Material id="ni-mo-v" sourceMaterial="Material Group B [Note (2)]" sourcePdfPage="1238" name="½Ni-½Mo-V" nominalChemicalComposition="½Ni-½Mo-V" sourceNominalChemicalComposition="1/2Ni–1/2Mo–V" sourceNote="2" sourceNotePdfPage="1238" association="nominalChemicalComposition" />
        <Material id="ni-cr-mo-v-16" sourceMaterial="Material Group B [Note (2)]" sourcePdfPage="1238" name="¾Ni-½Cr-½Mo-V" nominalChemicalComposition="¾Ni-½Cr-½Mo-V" sourceNominalChemicalComposition="3/4Ni–1/2Cr–1/2Mo–V" sourceNote="2" sourceNotePdfPage="1238" association="nominalChemicalComposition" />
        <Material id="ni-cu-mo" sourceMaterial="Material Group B [Note (2)]" sourcePdfPage="1238" name="¾Ni-½Cu-Mo" nominalChemicalComposition="¾Ni-½Cu-Mo" sourceNominalChemicalComposition="3/4Ni–1/2Cu–Mo" sourceNote="2" sourceNotePdfPage="1238" association="nominalChemicalComposition" />
        <Material id="ni-mo-cr-v" sourceMaterial="Material Group B [Note (2)]" sourcePdfPage="1238" name="¾Ni-½Mo-⅓Cr-V" nominalChemicalComposition="¾Ni-½Mo-⅓Cr-V" sourceNominalChemicalComposition="3/4Ni–1/2Mo–1/3Cr–V" sourceNote="2" sourceNotePdfPage="1238" association="nominalChemicalComposition" />
        <Material id="ni-mo-cr-v-19" sourceMaterial="Material Group B [Note (2)]" sourcePdfPage="1238" name="¾Ni-½Mo-Cr-V" nominalChemicalComposition="¾Ni-½Mo-Cr-V" sourceNominalChemicalComposition="3/4Ni–1/2Mo–Cr–V" sourceNote="2" sourceNotePdfPage="1238" association="nominalChemicalComposition" />
        <Material id="ni-1mo-cr" sourceMaterial="Material Group B [Note (2)]" sourcePdfPage="1238" name="¾Ni-1Mo-¾Cr" nominalChemicalComposition="¾Ni-1Mo-¾Cr" sourceNominalChemicalComposition="3/4Ni–1Mo–3/4Cr" sourceNote="2" sourceNotePdfPage="1238" association="nominalChemicalComposition" />
        <Material id="1ni-cr-mo" sourceMaterial="Material Group B [Note (2)]" sourcePdfPage="1238" name="1Ni-½Cr-½Mo" nominalChemicalComposition="1Ni-½Cr-½Mo" sourceNominalChemicalComposition="1Ni–1/2Cr–1/2Mo" sourceNote="2" sourceNotePdfPage="1238" association="nominalChemicalComposition" />
        <Material id="1-ni-1cr-mo" sourceMaterial="Material Group B [Note (2)]" sourcePdfPage="1238" name="1¼Ni-1Cr-½Mo" nominalChemicalComposition="1¼Ni-1Cr-½Mo" sourceNominalChemicalComposition="11/4Ni–1Cr–1/2Mo" sourceNote="2" sourceNotePdfPage="1238" association="nominalChemicalComposition" />
        <Material id="1-ni-cr-mo" sourceMaterial="Material Group B [Note (2)]" sourcePdfPage="1238" name="1¾Ni-¾Cr-¼Mo" nominalChemicalComposition="1¾Ni-¾Cr-¼Mo" sourceNominalChemicalComposition="13/4Ni–3/4Cr–1/4Mo" sourceNote="2" sourceNotePdfPage="1238" association="nominalChemicalComposition" />
        <Material id="2ni-1-cr-mo-v" sourceMaterial="Material Group B [Note (2)]" sourcePdfPage="1238" name="2Ni-1½Cr-¼Mo-V" nominalChemicalComposition="2Ni-1½Cr-¼Mo-V" sourceNominalChemicalComposition="2Ni–11/2Cr–1/4Mo–V" sourceNote="2" sourceNotePdfPage="1238" association="nominalChemicalComposition" />
        <Material id="2ni-1cu" sourceMaterial="Material Group B [Note (2)]" sourcePdfPage="1238" name="2Ni-1Cu" nominalChemicalComposition="2Ni-1Cu" sourceNominalChemicalComposition="2Ni–1Cu" sourceNote="2" sourceNotePdfPage="1238" association="nominalChemicalComposition" />
        <Material id="2-ni" sourceMaterial="Material Group B [Note (2)]" sourcePdfPage="1238" name="2½Ni" nominalChemicalComposition="2½Ni" sourceNominalChemicalComposition="21/2Ni" sourceNote="2" sourceNotePdfPage="1238" association="nominalChemicalComposition" />
        <Material id="2-ni-1-cr-mo-v" sourceMaterial="Material Group B [Note (2)]" sourcePdfPage="1238" name="2¾Ni-1½Cr-½Mo-V" nominalChemicalComposition="2¾Ni-1½Cr-½Mo-V" sourceNominalChemicalComposition="23/4Ni–11/2Cr–1/2Mo–V" sourceNote="2" sourceNotePdfPage="1238" association="nominalChemicalComposition" />
        <Material id="3-ni" sourceMaterial="Material Group B [Note (2)]" sourcePdfPage="1238" name="3½Ni" nominalChemicalComposition="3½Ni" sourceNominalChemicalComposition="31/2Ni" sourceNote="2" sourceNotePdfPage="1238" association="nominalChemicalComposition" />
        <Material id="3-ni-1-cr-mo-mn" sourceMaterial="Material Group B [Note (2)]" sourcePdfPage="1238" name="3½Ni-1½Cr-½Mo-½Mn" nominalChemicalComposition="3½Ni-1½Cr-½Mo-½Mn" sourceNominalChemicalComposition="31/2Ni–11/2Cr–1/2Mo–1/2Mn" sourceNote="2" sourceNotePdfPage="1238" association="nominalChemicalComposition" />
        <Material id="3-ni-1-cr-mo-v" sourceMaterial="Material Group B [Note (2)]" sourcePdfPage="1238" name="3½Ni-1¾Cr-½Mo-V" nominalChemicalComposition="3½Ni-1¾Cr-½Mo-V" sourceNominalChemicalComposition="31/2Ni–13/4Cr–1/2Mo–V" sourceNote="2" sourceNotePdfPage="1238" association="nominalChemicalComposition" />
        <Material id="4ni-1-cr-mo-v" sourceMaterial="Material Group B [Note (2)]" sourcePdfPage="1238" name="4Ni-1½Cr-½Mo-V" nominalChemicalComposition="4Ni-1½Cr-½Mo-V" sourceNominalChemicalComposition="4Ni–11/2Cr–1/2Mo–V" sourceNote="2" sourceNotePdfPage="1238" association="nominalChemicalComposition" />
        <Material id="7ni" sourceMaterial="Material Group B [Note (2)]" sourcePdfPage="1238" name="7Ni" nominalChemicalComposition="7Ni" sourceNominalChemicalComposition="7Ni" sourceNote="2" sourceNotePdfPage="1238" association="nominalChemicalComposition" />
      </Materials>
      <Points>
        <Point temperature="-200" value="204000" />
        <Point temperature="-125" value="200000" />
        <Point temperature="-75" value="197000" />
        <Point temperature="25" value="191000" />
        <Point temperature="100" value="187000" />
        <Point temperature="150" value="184000" />
        <Point temperature="200" value="181000" />
        <Point temperature="250" value="178000" />
        <Point temperature="300" value="174000" />
        <Point temperature="350" value="171000" />
        <Point temperature="400" value="167000" />
        <Point temperature="450" value="163000" />
        <Point temperature="500" value="158000" />
        <Point temperature="550" value="153000" />
        <Point temperature="600" value="147000" />
        <Point temperature="650" value="141000" />
        <Point temperature="700" value="133000" />
      </Points>
    </Curve>
    <Curve id="tm-1-06" property="E" unit="MPa" temperatureUnit="degC" pointCount="17">
      <Materials>
        <Material id="cr-mo-v" sourceMaterial="Material Group C [Note (3)]" sourcePdfPage="1238" name="½Cr-⅕Mo-V" nominalChemicalComposition="½Cr-⅕Mo-V" sourceNominalChemicalComposition="1/2Cr–1/5Mo–V" sourceNote="3" sourceNotePdfPage="1239" association="nominalChemicalComposition" />
        <Material id="cr-mo-si" sourceMaterial="Material Group C [Note (3)]" sourcePdfPage="1238" name="½Cr-¼Mo-Si" nominalChemicalComposition="½Cr-¼Mo-Si" sourceNominalChemicalComposition="1/2Cr–1/4Mo–Si" sourceNote="3" sourceNotePdfPage="1239" association="nominalChemicalComposition" />
        <Material id="cr-mo" sourceMaterial="Material Group C [Note (3)]" sourcePdfPage="1238" name="½Cr-½Mo" nominalChemicalComposition="½Cr-½Mo" sourceNominalChemicalComposition="1/2Cr–1/2Mo" sourceNote="3" sourceNotePdfPage="1239" association="nominalChemicalComposition" />
        <Material id="1cr-mo" sourceMaterial="Material Group C [Note (3)]" sourcePdfPage="1238" name="1Cr-⅕Mo" nominalChemicalComposition="1Cr-⅕Mo" sourceNominalChemicalComposition="1Cr–1/5Mo" sourceNote="3" sourceNotePdfPage="1239" association="nominalChemicalComposition" />
        <Material id="1cr-mo-37" sourceMaterial="Material Group C [Note (3)]" sourcePdfPage="1238" name="1Cr-½Mo" nominalChemicalComposition="1Cr-½Mo" sourceNominalChemicalComposition="1Cr–1/2Mo" sourceNote="3" sourceNotePdfPage="1239" association="nominalChemicalComposition" />
        <Material id="1cr-mo-v" sourceMaterial="Material Group C [Note (3)]" sourcePdfPage="1238" name="1Cr-½Mo-V" nominalChemicalComposition="1Cr-½Mo-V" sourceNominalChemicalComposition="1Cr–1/2Mo–V" sourceNote="3" sourceNotePdfPage="1239" association="nominalChemicalComposition" />
        <Material id="1-cr-mo" sourceMaterial="Material Group C [Note (3)]" sourcePdfPage="1238" name="1¼Cr-½Mo" nominalChemicalComposition="1¼Cr-½Mo" sourceNominalChemicalComposition="11/4Cr–1/2Mo" sourceNote="3" sourceNotePdfPage="1239" association="nominalChemicalComposition" />
        <Material id="1-cr-mo-si" sourceMaterial="Material Group C [Note (3)]" sourcePdfPage="1238" name="1¼Cr-½Mo-Si" nominalChemicalComposition="1¼Cr-½Mo-Si" sourceNominalChemicalComposition="11/4Cr–1/2Mo–Si" sourceNote="3" sourceNotePdfPage="1239" association="nominalChemicalComposition" />
        <Material id="1-cr-mo-ti" sourceMaterial="Material Group C [Note (3)]" sourcePdfPage="1238" name="1¾Cr-½Mo-Ti" nominalChemicalComposition="1¾Cr-½Mo-Ti" sourceNominalChemicalComposition="13/4Cr–1/2Mo–Ti" sourceNote="3" sourceNotePdfPage="1239" association="nominalChemicalComposition" />
        <Material id="2cr-mo" sourceMaterial="Material Group C [Note (3)]" sourcePdfPage="1238" name="2Cr-½Mo" nominalChemicalComposition="2Cr-½Mo" sourceNominalChemicalComposition="2Cr–1/2Mo" sourceNote="3" sourceNotePdfPage="1239" association="nominalChemicalComposition" />
      </Materials>
      <Points>
        <Point temperature="-200" value="218000" />
        <Point temperature="-125" value="213000" />
        <Point temperature="-75" value="210000" />
        <Point temperature="25" value="204000" />
        <Point temperature="100" value="200000" />
        <Point temperature="150" value="197000" />
        <Point temperature="200" value="193000" />
        <Point temperature="250" value="190000" />
        <Point temperature="300" value="186000" />
        <Point temperature="350" value="183000" />
        <Point temperature="400" value="179000" />
        <Point temperature="450" value="174000" />
        <Point temperature="500" value="169000" />
        <Point temperature="550" value="164000" />
        <Point temperature="600" value="157000" />
        <Point temperature="650" value="150000" />
        <Point temperature="700" value="142000" />
      </Points>
    </Curve>
    <Curve id="tm-1-07" property="E" unit="MPa" temperatureUnit="degC" pointCount="17">
      <Materials>
        <Material id="2-cr-1mo" sourceMaterial="Material Group D [Note (4)]" sourcePdfPage="1238" name="2¼Cr-1Mo" nominalChemicalComposition="2¼Cr-1Mo" sourceNominalChemicalComposition="21/4Cr–1Mo" sourceNote="4" sourceNotePdfPage="1239" association="nominalChemicalComposition" />
        <Material id="3cr-1mo" sourceMaterial="Material Group D [Note (4)]" sourcePdfPage="1238" name="3Cr-1Mo" nominalChemicalComposition="3Cr-1Mo" sourceNominalChemicalComposition="3Cr–1Mo" sourceNote="4" sourceNotePdfPage="1239" association="nominalChemicalComposition" />
        <Material id="3cr-1mo-v-cb-ca" sourceMaterial="Material Group D [Note (4)]" sourcePdfPage="1238" name="3Cr-1Mo-¼V-Cb-Ca" nominalChemicalComposition="3Cr-1Mo-¼V-Cb-Ca" sourceNominalChemicalComposition="3Cr–1Mo–1/4V–Cb–Ca" sourceNote="4" sourceNotePdfPage="1239" association="nominalChemicalComposition" />
        <Material id="3cr-1mo-v-ti-b" sourceMaterial="Material Group D [Note (4)]" sourcePdfPage="1238" name="3Cr-1Mo-¼V-Ti-B" nominalChemicalComposition="3Cr-1Mo-¼V-Ti-B" sourceNominalChemicalComposition="3Cr–1Mo–1/4V–Ti–B" sourceNote="4" sourceNotePdfPage="1239" association="nominalChemicalComposition" />
      </Materials>
      <Points>
        <Point temperature="-200" value="225000" />
        <Point temperature="-125" value="220000" />
        <Point temperature="-75" value="217000" />
        <Point temperature="25" value="210000" />
        <Point temperature="100" value="206000" />
        <Point temperature="150" value="202000" />
        <Point temperature="200" value="199000" />
        <Point temperature="250" value="196000" />
        <Point temperature="300" value="192000" />
        <Point temperature="350" value="188000" />
        <Point temperature="400" value="184000" />
        <Point temperature="450" value="180000" />
        <Point temperature="500" value="175000" />
        <Point temperature="550" value="169000" />
        <Point temperature="600" value="162000" />
        <Point temperature="650" value="155000" />
        <Point temperature="700" value="146000" />
      </Points>
    </Curve>
    <Curve id="tm-1-08" property="E" unit="MPa" temperatureUnit="degC" pointCount="17">
      <Materials>
        <Material id="5cr-mo" sourceMaterial="Material Group E [Note (5)]" sourcePdfPage="1238" name="5Cr-½Mo" nominalChemicalComposition="5Cr-½Mo" sourceNominalChemicalComposition="5Cr–1/2Mo" sourceNote="5" sourceNotePdfPage="1239" association="nominalChemicalComposition" />
        <Material id="5cr-mo-si" sourceMaterial="Material Group E [Note (5)]" sourcePdfPage="1238" name="5Cr-½Mo-Si" nominalChemicalComposition="5Cr-½Mo-Si" sourceNominalChemicalComposition="5Cr–1/2Mo–Si" sourceNote="5" sourceNotePdfPage="1239" association="nominalChemicalComposition" />
        <Material id="5cr-mo-ti" sourceMaterial="Material Group E [Note (5)]" sourcePdfPage="1238" name="5Cr-½Mo-Ti" nominalChemicalComposition="5Cr-½Mo-Ti" sourceNominalChemicalComposition="5Cr–1/2Mo–Ti" sourceNote="5" sourceNotePdfPage="1239" association="nominalChemicalComposition" />
        <Material id="7cr-mo" sourceMaterial="Material Group E [Note (5)]" sourcePdfPage="1238" name="7Cr-½Mo" nominalChemicalComposition="7Cr-½Mo" sourceNominalChemicalComposition="7Cr–1/2Mo" sourceNote="5" sourceNotePdfPage="1239" association="nominalChemicalComposition" />
        <Material id="9cr-mo" sourceMaterial="Material Group E [Note (5)]" sourcePdfPage="1238" name="9Cr-Mo" nominalChemicalComposition="9Cr-Mo" sourceNominalChemicalComposition="9Cr–Mo, including variations thereof" sourceNote="5" sourceNotePdfPage="1239" association="nominalChemicalComposition" />
      </Materials>
      <Points>
        <Point temperature="-200" value="228000" />
        <Point temperature="-125" value="223000" />
        <Point temperature="-75" value="220000" />
        <Point temperature="25" value="213000" />
        <Point temperature="100" value="208000" />
        <Point temperature="150" value="205000" />
        <Point temperature="200" value="201000" />
        <Point temperature="250" value="198000" />
        <Point temperature="300" value="195000" />
        <Point temperature="350" value="191000" />
        <Point temperature="400" value="187000" />
        <Point temperature="450" value="183000" />
        <Point temperature="500" value="179000" />
        <Point temperature="550" value="174000" />
        <Point temperature="600" value="168000" />
        <Point temperature="650" value="161000" />
        <Point temperature="700" value="153000" />
      </Points>
    </Curve>
    <Curve id="tm-1-09" property="E" unit="MPa" temperatureUnit="degC" pointCount="15">
      <Materials>
        <Material id="11cr-ti" sourceMaterial="Material Group F [Note (6)]" sourcePdfPage="1238" name="11Cr-Ti" nominalChemicalComposition="11Cr-Ti" sourceNominalChemicalComposition="11Cr–Ti" sourceNote="6" sourceNotePdfPage="1239" association="nominalChemicalComposition" />
        <Material id="12cr-al" sourceMaterial="Material Group F [Note (6)]" sourcePdfPage="1238" name="12Cr-Al" nominalChemicalComposition="12Cr-Al" sourceNominalChemicalComposition="12Cr–Al" sourceNote="6" sourceNotePdfPage="1239" association="nominalChemicalComposition" />
        <Material id="13cr" sourceMaterial="Material Group F [Note (6)]" sourcePdfPage="1238" name="13Cr" nominalChemicalComposition="13Cr" sourceNominalChemicalComposition="13Cr" sourceNote="6" sourceNotePdfPage="1239" association="nominalChemicalComposition" />
        <Material id="13cr-4ni" sourceMaterial="Material Group F [Note (6)]" sourcePdfPage="1238" name="13Cr-4Ni" nominalChemicalComposition="13Cr-4Ni" sourceNominalChemicalComposition="13Cr–4Ni" sourceNote="6" sourceNotePdfPage="1239" association="nominalChemicalComposition" />
        <Material id="15cr" sourceMaterial="Material Group F [Note (6)]" sourcePdfPage="1238" name="15Cr" nominalChemicalComposition="15Cr" sourceNominalChemicalComposition="15Cr" sourceNote="6" sourceNotePdfPage="1239" association="nominalChemicalComposition" />
        <Material id="17cr" sourceMaterial="Material Group F [Note (6)]" sourcePdfPage="1238" name="17Cr" nominalChemicalComposition="17Cr" sourceNominalChemicalComposition="17Cr" sourceNote="6" sourceNotePdfPage="1239" association="nominalChemicalComposition" />
      </Materials>
      <Points>
        <Point temperature="-200" value="215000" />
        <Point temperature="-125" value="212000" />
        <Point temperature="-75" value="208000" />
        <Point temperature="25" value="201000" />
        <Point temperature="100" value="195000" />
        <Point temperature="150" value="192000" />
        <Point temperature="200" value="189000" />
        <Point temperature="250" value="186000" />
        <Point temperature="300" value="182000" />
        <Point temperature="350" value="178000" />
        <Point temperature="400" value="173000" />
        <Point temperature="450" value="166000" />
        <Point temperature="500" value="157000" />
        <Point temperature="550" value="145000" />
        <Point temperature="600" value="131000" />
      </Points>
    </Curve>
    <Curve id="tm-1-10" property="E" unit="MPa" temperatureUnit="degC" pointCount="17">
      <Materials>
        <Material id="16cr-12ni-2mo" sourceMaterial="Material Group G [Note (7)]" sourcePdfPage="1238" name="16Cr-12Ni-2Mo" nominalChemicalComposition="16Cr-12Ni-2Mo" sourceNominalChemicalComposition="16Cr–12Ni–2Mo" sourceNote="7" sourceNotePdfPage="1239" association="nominalChemicalComposition" />
        <Material id="16cr-12ni-2mo-n" sourceMaterial="Material Group G [Note (7)]" sourcePdfPage="1238" name="16Cr-12Ni-2Mo-N" nominalChemicalComposition="16Cr-12Ni-2Mo-N" sourceNominalChemicalComposition="16Cr–12Ni–2Mo–N" sourceNote="7" sourceNotePdfPage="1239" association="nominalChemicalComposition" />
        <Material id="18cr-3ni-13mn" sourceMaterial="Material Group G [Note (7)]" sourcePdfPage="1238" name="18Cr-3Ni-13Mn" nominalChemicalComposition="18Cr-3Ni-13Mn" sourceNominalChemicalComposition="18Cr–3Ni–13Mn" sourceNote="7" sourceNotePdfPage="1239" association="nominalChemicalComposition" />
        <Material id="18cr-8ni" sourceMaterial="Material Group G [Note (7)]" sourcePdfPage="1238" name="18Cr-8Ni" nominalChemicalComposition="18Cr-8Ni" sourceNominalChemicalComposition="18Cr–8Ni" sourceNote="7" sourceNotePdfPage="1239" association="nominalChemicalComposition" />
        <Material id="18cr-8ni-n" sourceMaterial="Material Group G [Note (7)]" sourcePdfPage="1238" name="18Cr-8Ni-N" nominalChemicalComposition="18Cr-8Ni-N" sourceNominalChemicalComposition="18Cr–8Ni–N" sourceNote="7" sourceNotePdfPage="1239" association="nominalChemicalComposition" />
        <Material id="18cr-8ni-s" sourceMaterial="Material Group G [Note (7)]" sourcePdfPage="1238" name="18Cr-8Ni-S" nominalChemicalComposition="18Cr-8Ni-S" sourceNominalChemicalComposition="18Cr–8Ni–S" sourceNote="7" sourceNotePdfPage="1239" association="nominalChemicalComposition" />
        <Material id="18cr-8ni-se" sourceMaterial="Material Group G [Note (7)]" sourcePdfPage="1238" name="18Cr-8Ni-Se" nominalChemicalComposition="18Cr-8Ni-Se" sourceNominalChemicalComposition="18Cr–8Ni–Se" sourceNote="7" sourceNotePdfPage="1239" association="nominalChemicalComposition" />
        <Material id="18cr-10ni-cb" sourceMaterial="Material Group G [Note (7)]" sourcePdfPage="1238" name="18Cr-10Ni-Cb" nominalChemicalComposition="18Cr-10Ni-Cb" sourceNominalChemicalComposition="18Cr–10Ni–Cb" sourceNote="7" sourceNotePdfPage="1239" association="nominalChemicalComposition" />
        <Material id="18cr-10ni-ti" sourceMaterial="Material Group G [Note (7)]" sourcePdfPage="1238" name="18Cr-10Ni-Ti" nominalChemicalComposition="18Cr-10Ni-Ti" sourceNominalChemicalComposition="18Cr–10Ni–Ti" sourceNote="7" sourceNotePdfPage="1239" association="nominalChemicalComposition" />
        <Material id="18cr-13ni-3mo" sourceMaterial="Material Group G [Note (7)]" sourcePdfPage="1238" name="18Cr-13Ni-3Mo" nominalChemicalComposition="18Cr-13Ni-3Mo" sourceNominalChemicalComposition="18Cr–13Ni–3Mo" sourceNote="7" sourceNotePdfPage="1239" association="nominalChemicalComposition" />
        <Material id="18cr-18ni-2si" sourceMaterial="Material Group G [Note (7)]" sourcePdfPage="1238" name="18Cr-18Ni-2Si" nominalChemicalComposition="18Cr-18Ni-2Si" sourceNominalChemicalComposition="18Cr–18Ni–2Si" sourceNote="7" sourceNotePdfPage="1239" association="nominalChemicalComposition" />
        <Material id="21cr-6ni-9mn" sourceMaterial="Material Group G [Note (7)]" sourcePdfPage="1238" name="21Cr-6Ni-9Mn" nominalChemicalComposition="21Cr-6Ni-9Mn" sourceNominalChemicalComposition="21Cr–6Ni–9Mn" sourceNote="7" sourceNotePdfPage="1239" association="nominalChemicalComposition" />
        <Material id="22cr-13ni-5mn" sourceMaterial="Material Group G [Note (7)]" sourcePdfPage="1238" name="22Cr-13Ni-5Mn" nominalChemicalComposition="22Cr-13Ni-5Mn" sourceNominalChemicalComposition="22Cr–13Ni–5Mn" sourceNote="7" sourceNotePdfPage="1239" association="nominalChemicalComposition" />
        <Material id="23cr-12ni" sourceMaterial="Material Group G [Note (7)]" sourcePdfPage="1238" name="23Cr-12Ni" nominalChemicalComposition="23Cr-12Ni" sourceNominalChemicalComposition="23Cr–12Ni" sourceNote="7" sourceNotePdfPage="1239" association="nominalChemicalComposition" />
        <Material id="25cr-20ni" sourceMaterial="Material Group G [Note (7)]" sourcePdfPage="1238" name="25Cr-20Ni" nominalChemicalComposition="25Cr-20Ni" sourceNominalChemicalComposition="25Cr–20Ni" sourceNote="7" sourceNotePdfPage="1239" association="nominalChemicalComposition" />
      </Materials>
      <Points>
        <Point temperature="-200" value="209000" />
        <Point temperature="-125" value="204000" />
        <Point temperature="-75" value="201000" />
        <Point temperature="25" value="195000" />
        <Point temperature="100" value="189000" />
        <Point temperature="150" value="186000" />
        <Point temperature="200" value="183000" />
        <Point temperature="250" value="179000" />
        <Point temperature="300" value="176000" />
        <Point temperature="350" value="172000" />
        <Point temperature="400" value="169000" />
        <Point temperature="450" value="165000" />
        <Point temperature="500" value="160000" />
        <Point temperature="550" value="156000" />
        <Point temperature="600" value="151000" />
        <Point temperature="650" value="146000" />
        <Point temperature="700" value="140000" />
      </Points>
    </Curve>
    <Curve id="tm-1-11" property="E" unit="MPa" temperatureUnit="degC" pointCount="10">
      <Materials>
        <Material id="18cr-5ni-3mo" sourceMaterial="Material Group H [Note (9)]" sourcePdfPage="1238" name="18Cr-5Ni-3Mo" nominalChemicalComposition="18Cr-5Ni-3Mo" sourceNominalChemicalComposition="18Cr–5Ni–3Mo" sourceNote="9" sourceNotePdfPage="1240" association="nominalChemicalComposition" />
        <Material id="22cr-2ni-mo-n" sourceMaterial="Material Group H [Note (9)]" sourcePdfPage="1238" name="22Cr-2Ni-Mo-N" nominalChemicalComposition="22Cr-2Ni-Mo-N" sourceNominalChemicalComposition="22Cr–2Ni–Mo–N" sourceNote="9" sourceNotePdfPage="1240" association="nominalChemicalComposition" />
        <Material id="22cr-5ni-3mo-n" sourceMaterial="Material Group H [Note (9)]" sourcePdfPage="1238" name="22Cr-5Ni-3Mo-N" nominalChemicalComposition="22Cr-5Ni-3Mo-N" sourceNominalChemicalComposition="22Cr–5Ni–3Mo–N" sourceNote="9" sourceNotePdfPage="1240" association="nominalChemicalComposition" />
        <Material id="23cr-4ni-mo-cu-n" sourceMaterial="Material Group H [Note (9)]" sourcePdfPage="1238" name="23Cr-4Ni-Mo-Cu-N" nominalChemicalComposition="23Cr-4Ni-Mo-Cu-N" sourceNominalChemicalComposition="23Cr–4Ni–Mo–Cu–N" sourceNote="9" sourceNotePdfPage="1240" association="nominalChemicalComposition" />
        <Material id="24cr-10ni-4mo-n" sourceMaterial="Material Group H [Note (9)]" sourcePdfPage="1238" name="24Cr-10Ni-4Mo-N" nominalChemicalComposition="24Cr-10Ni-4Mo-N" sourceNominalChemicalComposition="24Cr–10Ni–4Mo–N" sourceNote="9" sourceNotePdfPage="1240" association="nominalChemicalComposition" />
        <Material id="25cr-5ni-3mo-2cu" sourceMaterial="Material Group H [Note (9)]" sourcePdfPage="1238" name="25Cr-5Ni-3Mo-2Cu" nominalChemicalComposition="25Cr-5Ni-3Mo-2Cu" sourceNominalChemicalComposition="25Cr–5Ni–3Mo–2Cu" sourceNote="9" sourceNotePdfPage="1240" association="nominalChemicalComposition" />
        <Material id="25cr-6ni-mo-n" sourceMaterial="Material Group H [Note (9)]" sourcePdfPage="1238" name="25Cr-6Ni-Mo-N" nominalChemicalComposition="25Cr-6Ni-Mo-N" sourceNominalChemicalComposition="25Cr–6Ni–Mo–N" sourceNote="9" sourceNotePdfPage="1240" association="nominalChemicalComposition" />
        <Material id="25cr-6-5ni-3mo-n" sourceMaterial="Material Group H [Note (9)]" sourcePdfPage="1238" name="25Cr-6.5Ni-3Mo-N" nominalChemicalComposition="25Cr-6.5Ni-3Mo-N" sourceNominalChemicalComposition="25Cr–6.5Ni–3Mo–N" sourceNote="9" sourceNotePdfPage="1240" association="nominalChemicalComposition" />
        <Material id="25cr-7ni-3mo-w-cu-n" sourceMaterial="Material Group H [Note (9)]" sourcePdfPage="1238" name="25Cr-7Ni-3Mo-W-Cu-N" nominalChemicalComposition="25Cr-7Ni-3Mo-W-Cu-N" sourceNominalChemicalComposition="25Cr–7Ni–3Mo–W–Cu–N" sourceNote="9" sourceNotePdfPage="1240" association="nominalChemicalComposition" />
        <Material id="25cr-7ni-4mo-n" sourceMaterial="Material Group H [Note (9)]" sourcePdfPage="1238" name="25Cr-7Ni-4Mo-N" nominalChemicalComposition="25Cr-7Ni-4Mo-N" sourceNominalChemicalComposition="25Cr–7Ni–4Mo–N" sourceNote="9" sourceNotePdfPage="1240" association="nominalChemicalComposition" />
        <Material id="25cr-7-5ni-3-5mo-n-cu-w" sourceMaterial="Material Group H [Note (9)]" sourcePdfPage="1238" name="25Cr-7.5Ni-3.5Mo-N-Cu-W" nominalChemicalComposition="25Cr-7.5Ni-3.5Mo-N-Cu-W" sourceNominalChemicalComposition="25Cr–7.5Ni–3.5Mo–N–Cu–W" sourceNote="9" sourceNotePdfPage="1240" association="nominalChemicalComposition" />
        <Material id="27cr-7-5ni-4-5mo-co-n" sourceMaterial="Material Group H [Note (9)]" sourcePdfPage="1238" name="27Cr-7.5Ni-4.5Mo-Co-N" nominalChemicalComposition="27Cr-7.5Ni-4.5Mo-Co-N" sourceNominalChemicalComposition="27Cr–7.5Ni–4.5Mo–Co–N" sourceNote="9" sourceNotePdfPage="1240" association="nominalChemicalComposition" />
        <Material id="29cr-6-5ni-2mo-n" sourceMaterial="Material Group H [Note (9)]" sourcePdfPage="1238" name="29Cr-6.5Ni-2Mo-N" nominalChemicalComposition="29Cr-6.5Ni-2Mo-N" sourceNominalChemicalComposition="29Cr–6.5Ni–2Mo–N" sourceNote="9" sourceNotePdfPage="1240" association="nominalChemicalComposition" />
      </Materials>
      <Points>
        <Point temperature="-75" value="209000" />
        <Point temperature="25" value="200000" />
        <Point temperature="100" value="194000" />
        <Point temperature="150" value="190000" />
        <Point temperature="200" value="186000" />
        <Point temperature="250" value="183000" />
        <Point temperature="300" value="180000" />
        <Point temperature="350" value="177000" />
        <Point temperature="400" value="174000" />
        <Point temperature="450" value="172000" />
      </Points>
    </Curve>
    <Curve id="tm-1-12" property="E" unit="MPa" temperatureUnit="degC" pointCount="17">
      <Materials>
        <Material id="14cr-16ni-6si-cu-mo" sourceMaterial="Material Group I [Note (10)]" sourcePdfPage="1238" name="14Cr-16Ni-6Si-Cu-Mo" nominalChemicalComposition="14Cr-16Ni-6Si-Cu-Mo" sourceNominalChemicalComposition="14Cr–16Ni–6Si–Cu–Mo" sourceNote="10" sourceNotePdfPage="1240" association="nominalChemicalComposition" />
        <Material id="17-5cr-17-5ni-5-3si" sourceMaterial="Material Group I [Note (10)]" sourcePdfPage="1238" name="17.5Cr-17.5Ni-5.3Si" nominalChemicalComposition="17.5Cr-17.5Ni-5.3Si" sourceNominalChemicalComposition="17.5Cr–17.5Ni–5.3Si" sourceNote="10" sourceNotePdfPage="1240" association="nominalChemicalComposition" />
        <Material id="18cr-8ni-4si-n" sourceMaterial="Material Group I [Note (10)]" sourcePdfPage="1238" name="18Cr-8Ni-4Si-N" nominalChemicalComposition="18Cr-8Ni-4Si-N" sourceNominalChemicalComposition="18Cr–8Ni–4Si–N" sourceNote="10" sourceNotePdfPage="1240" association="nominalChemicalComposition" />
        <Material id="18cr-20ni-5-5si" sourceMaterial="Material Group I [Note (10)]" sourcePdfPage="1238" name="18Cr-20Ni-5.5Si" nominalChemicalComposition="18Cr-20Ni-5.5Si" sourceNominalChemicalComposition="18Cr–20Ni–5.5Si" sourceNote="10" sourceNotePdfPage="1240" association="nominalChemicalComposition" />
      </Materials>
      <Points>
        <Point temperature="-200" value="192000" />
        <Point temperature="-125" value="187000" />
        <Point temperature="-75" value="184000" />
        <Point temperature="25" value="178000" />
        <Point temperature="100" value="173000" />
        <Point temperature="150" value="170000" />
        <Point temperature="200" value="167000" />
        <Point temperature="250" value="163000" />
        <Point temperature="300" value="160000" />
        <Point temperature="350" value="157000" />
        <Point temperature="400" value="154000" />
        <Point temperature="450" value="151000" />
        <Point temperature="500" value="148000" />
        <Point temperature="550" value="145000" />
        <Point temperature="600" value="142000" />
        <Point temperature="650" value="139000" />
        <Point temperature="700" value="135000" />
      </Points>
    </Curve>
    <Curve id="tm-1-13" property="E" unit="MPa" temperatureUnit="degC" pointCount="14">
      <Materials>
        <Material id="27ni-22cr-7mo-cu-n" sourceMaterial="Material Group J [Note (11)]" sourcePdfPage="1238" name="27Ni-22Cr-7Mo-Cu-N" nominalChemicalComposition="27Ni-22Cr-7Mo-Cu-N" sourceNominalChemicalComposition="27Ni–22Cr–7Mo–Cu–N" sourceNote="11" sourceNotePdfPage="1240" association="nominalChemicalComposition" />
        <Material id="20cr-18ni-6mo" sourceMaterial="Material Group J [Note (11)]" sourcePdfPage="1238" name="20Cr-18Ni-6Mo" nominalChemicalComposition="20Cr-18Ni-6Mo" sourceNominalChemicalComposition="20Cr–18Ni–6Mo" sourceNote="11" sourceNotePdfPage="1240" association="nominalChemicalComposition" />
        <Material id="24cr-22ni-6mo-2w-cu-n" sourceMaterial="Material Group J [Note (11)]" sourcePdfPage="1238" name="24Cr-22Ni-6Mo-2W-Cu-N" nominalChemicalComposition="24Cr-22Ni-6Mo-2W-Cu-N" sourceNominalChemicalComposition="24Cr–22Ni–6Mo–2W–Cu–N" sourceNote="11" sourceNotePdfPage="1240" association="nominalChemicalComposition" />
        <Material id="31ni-31fe-29cr-mo" sourceMaterial="Material Group J [Note (11)]" sourcePdfPage="1238" name="31Ni-31Fe-29Cr-Mo" nominalChemicalComposition="31Ni-31Fe-29Cr-Mo" sourceNominalChemicalComposition="31Ni–31Fe–29Cr–Mo" sourceNote="11" sourceNotePdfPage="1240" association="nominalChemicalComposition" />
        <Material id="46fe-24ni-21cr-6mo-n" sourceMaterial="Material Group J [Note (11)]" sourcePdfPage="1238" name="46Fe-24Ni-21Cr-6Mo-N" nominalChemicalComposition="46Fe-24Ni-21Cr-6Mo-N" sourceNominalChemicalComposition="46Fe–24Ni–21Cr–6Mo–N" sourceNote="11" sourceNotePdfPage="1240" association="nominalChemicalComposition" />
        <Material id="25ni-47fe-21cr-5mo" sourceMaterial="Material Group J [Note (11)]" sourcePdfPage="1238" name="25Ni-47Fe-21Cr-5Mo" nominalChemicalComposition="25Ni-47Fe-21Cr-5Mo" sourceNominalChemicalComposition="25Ni–47Fe–21Cr–5Mo" sourceNote="11" sourceNotePdfPage="1240" association="nominalChemicalComposition" />
        <Material id="25ni-47fe-23cr-5-5mo-n" sourceMaterial="Material Group J [Note (11)]" sourcePdfPage="1238" name="25Ni-47Fe-23Cr-5.5Mo-N" nominalChemicalComposition="25Ni-47Fe-23Cr-5.5Mo-N" sourceNominalChemicalComposition="25Ni–47Fe–23Cr–5.5Mo–N" sourceNote="11" sourceNotePdfPage="1240" association="nominalChemicalComposition" />
        <Material id="44fe-25ni-21cr-mo" sourceMaterial="Material Group J [Note (11)]" sourcePdfPage="1238" name="44Fe-25Ni-21Cr-Mo" nominalChemicalComposition="44Fe-25Ni-21Cr-Mo" sourceNominalChemicalComposition="44Fe–25Ni–21Cr–Mo" sourceNote="11" sourceNotePdfPage="1240" association="nominalChemicalComposition" />
        <Material id="25ni-20cr-6mo-cu-n" sourceMaterial="Material Group J [Note (11)]" sourcePdfPage="1238" name="25Ni-20Cr-6Mo-Cu-N" nominalChemicalComposition="25Ni-20Cr-6Mo-Cu-N" sourceNominalChemicalComposition="25Ni–20Cr–6Mo–Cu–N" sourceNote="11" sourceNotePdfPage="1240" association="nominalChemicalComposition" />
      </Materials>
      <Points>
        <Point temperature="-200" value="214000" />
        <Point temperature="-125" value="209000" />
        <Point temperature="-75" value="205000" />
        <Point temperature="25" value="197000" />
        <Point temperature="100" value="191000" />
        <Point temperature="150" value="187000" />
        <Point temperature="200" value="184000" />
        <Point temperature="250" value="180000" />
        <Point temperature="300" value="176000" />
        <Point temperature="350" value="172000" />
        <Point temperature="400" value="168000" />
        <Point temperature="450" value="164000" />
        <Point temperature="500" value="161000" />
        <Point temperature="550" value="157000" />
      </Points>
    </Curve>
    <Curve id="tm-1-14" property="E" unit="MPa" temperatureUnit="degC" pointCount="12">
      <Materials>
        <Material id="S13800" sourceMaterial="S13800 [Note (12)]" sourcePdfPage="1238" name="S13800" uns="S13800" association="uns" sourceNote="12" sourceNotePdfPage="1240" nominalChemicalComposition="13Cr-8Ni-2Mo" />
      </Materials>
      <Points>
        <Point temperature="-200" value="217000" />
        <Point temperature="-125" value="213000" />
        <Point temperature="-75" value="209000" />
        <Point temperature="25" value="202000" />
        <Point temperature="100" value="197000" />
        <Point temperature="150" value="194000" />
        <Point temperature="200" value="190000" />
        <Point temperature="250" value="186000" />
        <Point temperature="300" value="183000" />
        <Point temperature="350" value="179000" />
        <Point temperature="400" value="175000" />
        <Point temperature="450" value="171000" />
      </Points>
    </Curve>
    <Curve id="tm-1-15" property="E" unit="MPa" temperatureUnit="degC" pointCount="12">
      <Materials>
        <Material id="S15500" sourceMaterial="S15500 [Note (13)]" sourcePdfPage="1238" name="S15500" uns="S15500" association="uns" sourceNote="13" sourceNotePdfPage="1240" nominalChemicalComposition="15Cr-5Ni-3Mo" />
        <Material id="S17400" sourceMaterial="S17400 [Note (15)]" sourcePdfPage="1238" name="S17400" uns="S17400" association="uns" sourceNote="15" sourceNotePdfPage="1240" nominalChemicalComposition="17Cr-4Ni-4Cu" />
      </Materials>
      <Points>
        <Point temperature="-200" value="210000" />
        <Point temperature="-125" value="206000" />
        <Point temperature="-75" value="203000" />
        <Point temperature="25" value="196000" />
        <Point temperature="100" value="191000" />
        <Point temperature="150" value="188000" />
        <Point temperature="200" value="184000" />
        <Point temperature="250" value="181000" />
        <Point temperature="300" value="177000" />
        <Point temperature="350" value="173000" />
        <Point temperature="400" value="169000" />
        <Point temperature="450" value="166000" />
      </Points>
    </Curve>
    <Curve id="tm-1-16" property="E" unit="MPa" temperatureUnit="degC" pointCount="12">
      <Materials>
        <Material id="S45000" sourceMaterial="S45000 [Note (14)]" sourcePdfPage="1238" name="S45000" uns="S45000" association="uns" sourceNote="14" sourceNotePdfPage="1240" nominalChemicalComposition="15Cr-6Ni-Cu-Mo" requiresReview="true" applicability="Aged at 480 degC" />
        <Material id="S17700" sourceMaterial="S17700 [Note (16)]" sourcePdfPage="1238" name="S17700" uns="S17700" association="uns" sourceNote="16" sourceNotePdfPage="1240" nominalChemicalComposition="17Cr-7Ni-1Al" />
      </Materials>
      <Points>
        <Point temperature="-200" value="218000" />
        <Point temperature="-125" value="213000" />
        <Point temperature="-75" value="210000" />
        <Point temperature="25" value="203000" />
        <Point temperature="100" value="198000" />
        <Point temperature="150" value="194000" />
        <Point temperature="200" value="191000" />
        <Point temperature="250" value="187000" />
        <Point temperature="300" value="183000" />
        <Point temperature="350" value="179000" />
        <Point temperature="400" value="175000" />
        <Point temperature="450" value="171000" />
      </Points>
    </Curve>
    <Curve id="tm-1-17" property="E" unit="MPa" temperatureUnit="degC" pointCount="12">
      <Materials>
        <Material id="S66286" sourceMaterial="S66286 [Note (17)]" sourcePdfPage="1238" name="S66286" uns="S66286" association="uns" sourceNote="17" sourceNotePdfPage="1240" nominalChemicalComposition="25Ni-15Cr-2Ti" />
      </Materials>
      <Points>
        <Point temperature="-200" value="214000" />
        <Point temperature="-125" value="211000" />
        <Point temperature="-75" value="208000" />
        <Point temperature="25" value="201000" />
        <Point temperature="100" value="196000" />
        <Point temperature="150" value="192000" />
        <Point temperature="200" value="189000" />
        <Point temperature="250" value="185000" />
        <Point temperature="300" value="181000" />
        <Point temperature="350" value="178000" />
        <Point temperature="400" value="174000" />
        <Point temperature="450" value="169000" />
      </Points>
    </Curve>
  </Curves>
</PhysicalPropertyTableImport>
