Repository: GianFossi/Materials

# MaterialLibrary

Libreria F# per dati e calcoli sui materiali, con database SQLite ASME 2025,
applicazione desktop Windows per la manutenzione e componente aggiuntivo Excel.

## Da dove iniziare

La documentazione segue due percorsi distinti:

| Percorso | Prima lettura | Approfondimenti |
|---|---|---|
| **1. Come è strutturato il database** | [Database: file, identità, curve e provenienza](docs/asme-materials-db.md) | [Modelli della libreria](docs/material-models.md), [API](docs/library-api.md) |
| **2.

File: database/data/physical-properties-xml/ElasticModulus/TM-2.xml
<?xml version="1.0" encoding="utf-8"?>
<!-- Author: Copilot; Last revision: 2026-11-01; Purpose: ASME material-specific Young modulus curves (MPa versus degC) and explicit association keys. -->
<PhysicalPropertyTableImport name="TM-2" sourceTable="TM-2" targetTable="ElasticModulusTable" targetQuantity="ElasticYoungModulus" schema="material-curves-v1" sourcePdf="C:\Users\ganfossi\Documents\PV Repository\Codes &amp; Regulations\ASME-ANSI\ASME BPVC 2025 Edition\ASME BPVC SEC II-D (METRIC).pdf" sourcePageStart="1241" sourcePageEnd="1241" sourceRowCount="18" curveCount="4" materialCount="18" missingPointCount="0" status="normalized-material-curves-review-required">
  <ReferenceData>ASME BPVC II-D Metric 2025, Part 2, Table TM-2</ReferenceData>
  <Notes>Young modulus curves in MPa versus temperature in degC. Source values multiplied by 1000. Identical source curves are stored once and shared by their explicit material identities. Missing source cells are omitted, never replaced with zero or extrapolated. Nominal compositions and UNS are source-declared keys, not inferred equivalences. Review applicability and material associations before database import.</Notes>
  <SourceColumns>Temperature=degC; E=MPa; sourceEUnit=1000 MPa.</SourceColumns>
  <Curves>
    <Curve id="tm-2-01" property="E" unit="MPa" temperatureUnit="degC" pointCount="7">
      <Materials>
        <Material id="A03560" sourceMaterial="A03560" sourcePdfPage="1241" name="A03560" uns="A03560" association="uns" />
        <Material id="A95083" sourceMaterial="A95083" sourcePdfPage="1241" name="A95083" uns="A95083" association="uns" />
        <Material id="A95086" sourceMaterial="A95086" sourcePdfPage="1241" name="A95086" uns="A95086" association="uns" />
        <Material id="A95456" sourceMaterial="A95456" sourcePdfPage="1241" name="A95456" uns="A95456" association="uns" />
      </Materials>
      <Points>
        <Point temperature="-200" value="79000" />
        <Point temperature="-125" value="76000" />
        <Point temperature="-75" value="75000" />
        <Point temperature="25" value="71000" />
        <Point temperature="100" value="68000" />
        <Point temperature="150" value="65000" />
        <Point temperature="200" value="62000" />
      </Points>
    </Curve>
    <Curve id="tm-2-02" property="E" unit="MPa" temperatureUnit="degC" pointCount="7">
      <Materials>
        <Material id="A24430" sourceMaterial="A24430" sourcePdfPage="1241" name="A24430" uns="A24430" association="uns" />
        <Material id="A91060" sourceMaterial="A91060" sourcePdfPage="1241" name="A91060" uns="A91060" association="uns" />
        <Material id="A91100" sourceMaterial="A91100" sourcePdfPage="1241" name="A91100" uns="A91100" association="uns" />
        <Material id="A93003" sourceMaterial="A93003" sourcePdfPage="1241" name="A93003" uns="A93003" association="uns" />
        <Material id="A93004" sourceMaterial="A93004" sourcePdfPage="1241" name="A93004" uns="A93004" association="uns" />
        <Material id="A96061" sourceMaterial="A96061" sourcePdfPage="1241" name="A96061" uns="A96061" association="uns" />
        <Material id="A96063" sourceMaterial="A96063" sourcePdfPage="1241" name="A96063" uns="A96063" association="uns" />
      </Materials>
      <Points>
        <Point temperature="-200" value="77000" />
        <Point temperature="-125" value="74000" />
        <Point temperature="-75" value="72000" />
        <Point temperature="25" value="69000" />
        <Point temperature="100" value="66000" />
        <Point temperature="150" value="63000" />
        <Point temperature="200" value="60000" />
      </Points>
    </Curve>
    <Curve id="tm-2-03" property="E" unit="MPa" temperatureUnit="degC" pointCount="7">
      <Materials>
        <Material id="A92014" sourceMaterial="A92014" sourcePdfPage="1241" name="A92014" uns="A92014" association="uns" />
        <Material id="A92024" sourceMaterial="A92024" sourcePdfPage="1241" name="A92024" uns="A92024" association="uns" />
      </Materials>
      <Points>
        <Point temperature="-200" value="81000" />
        <Point temperature="-125" value="78000" />
        <Point temperature="-75" value="77000" />
        <Point temperature="25" value="73000" />
        <Point temperature="100" value="70000" />
        <Point temperature="150" value="67000" />
        <Point temperature="200" value="64000" />
      </Points>
    </Curve>
    <Curve id="tm-2-04" property="E" unit="MPa" temperatureUnit="degC" pointCount="7">
      <Materials>
        <Material id="A95052" sourceMaterial="A95052" sourcePdfPage="1241" name="A95052" uns="A95052" association="uns" />
        <Material id="A95154" sourceMaterial="A95154" sourcePdfPage="1241" name="A95154" uns="A95154" association="uns" />
        <Material id="A95254" sourceMaterial="A95254" sourcePdfPage="1241" name="A95254" uns="A95254" association="uns" />
        <Material id="A95454" sourceMaterial="A95454" sourcePdfPage="1241" name="A95454" uns="A95454" association="uns" />
        <Material id="A95652" sourceMaterial="A95652" sourcePdfPage="1241" name="A95652" uns="A95652" association="uns" />
      </Materials>
      <Points>
        <Point temperature="-200" value="78000" />
        <Point temperature="-125" value="76000" />
        <Point temperature="-75" value="74000" />
        <Point temperature="25" value="70000" />
        <Point temperature="100" value="67000" />
        <Point temperature="150" value="65000" />
        <Point temperature="200" value="62000" />
      </Points>
    </Curve>
  </Curves>
</PhysicalPropertyTableImport>

File: database/data/physical-properties-xml/ElasticModulus/TM-3.xml
<?xml version="1.0" encoding="utf-8"?>
<!-- Author: Copilot; Last revision: 2026-11-01; Purpose: ASME material-specific Young modulus curves (MPa versus degC) and explicit association keys. -->
<PhysicalPropertyTableImport name="TM-3" sourceTable="TM-3" targetTable="ElasticModulusTable" targetQuantity="ElasticYoungModulus" schema="material-curves-v1" sourcePdf="C:\Users\ganfossi\Documents\PV Repository\Codes &amp; Regulations\ASME-ANSI\ASME BPVC 2025 Edition\ASME BPVC SEC II-D (METRIC).pdf" sourcePageStart="1242" sourcePageEnd="1242" sourceRowCount="47" curveCount="11" materialCount="47" missingPointCount="0" status="normalized-material-curves-review-required">
  <ReferenceData>ASME BPVC II-D Metric 2025, Part 2, Table TM-3</ReferenceData>
  <Notes>Young modulus curves in MPa versus temperature in degC. Source values multiplied by 1000. Identical source curves are stored once and shared by their explicit material identities. Missing source cells are omitted, never replaced with zero or extrapolated. Nominal compositions and UNS are source-declared keys, not inferred equivalences. Review applicability and material associations before database import.</Notes>
  <SourceColumns>Temperature=degC; E=MPa; sourceEUnit=1000 MPa.</SourceColumns>
  <Curves>
    <Curve id="tm-3-01" property="E" unit="MPa" temperatureUnit="degC" pointCount="7">
      <Materials>
        <Material id="C93700" sourceMaterial="C93700" sourcePdfPage="1242" name="C93700" uns="C93700" association="uns" />
      </Materials>
      <Points>
        <Point temperature="-200" value="80000" />
        <Point temperature="-125" value="79000" />
        <Point temperature="-75" value="78000" />
        <Point temperature="25" value="76000" />
        <Point temperature="100" value="74000" />
        <Point temperature="150" value="73000" />
        <Point temperature="200" value="71000" />
      </Points>
    </Curve>
    <Curve id="tm-3-02" property="E" unit="MPa" temperatureUnit="degC" pointCount="7">
      <Materials>
        <Material id="C83600" sourceMaterial="C83600" sourcePdfPage="1242" name="C83600" uns="C83600" association="uns" />
        <Material id="C92200" sourceMaterial="C92200" sourcePdfPage="1242" name="C92200" uns="C92200" association="uns" />
      </Materials>
      <Points>
        <Point temperature="-200" value="102000" />
        <Point temperature="-125" value="101000" />
        <Point temperature="-75" value="99000" />
        <Point temperature="25" value="96000" />
        <Point temperature="100" value="94000" />
        <Point temperature="150" value="93000" />
        <Point temperature="200" value="91000" />
      </Points>
    </Curve>
    <Curve id="tm-3-03" property="E" unit="MPa" temperatureUnit="degC" pointCount="7">
      <Materials>
        <Material id="C28000" sourceMaterial="C28000" sourcePdfPage="1242" name="C28000" uns="C28000" association="uns" />
        <Material id="C36500" sourceMaterial="C36500" sourcePdfPage="1242" name="C36500" uns="C36500" association="uns" />
        <Material id="C37700" sourceMaterial="C37700" sourcePdfPage="1242" name="C37700" uns="C37700" association="uns" />
        <Material id="C46400" sourceMaterial="C46400" sourcePdfPage="1242" name="C46400" uns="C46400" association="uns" />
        <Material id="C46500" sourceMaterial="C46500" sourcePdfPage="1242" name="C46500" uns="C46500" association="uns" />
        <Material id="C62300" sourceMaterial="C62300" sourcePdfPage="1242" name="C62300" uns="C62300" association="uns" />
        <Material id="C65500" sourceMaterial="C65500" sourcePdfPage="1242" name="C65500" uns="C65500" association="uns" />
        <Material id="C66100" sourceMaterial="C66100" sourcePdfPage="1242" name="C66100" uns="C66100" association="uns" />
        <Material id="C95200" sourceMaterial="C95200" sourcePdfPage="1242" name="C95200" uns="C95200" association="uns" />
        <Material id="C95400" sourceMaterial="C95400" sourcePdfPage="1242" name="C95400" uns="C95400" association="uns" />
        <Material id="C95800" sourceMaterial="C95800" sourcePdfPage="1242" name="C95800" uns="C95800" association="uns" />
        <Material id="C95820" sourceMaterial="C95820" sourcePdfPage="1242" name="C95820" uns="C95820" association="uns" />
      </Materials>
      <Points>
        <Point temperature="-200" value="110000" />
        <Point temperature="-125" value="108000" />
        <Point temperature="-75" value="106000" />
        <Point temperature="25" value="103000" />
        <Point temperature="100" value="101000" />
        <Point temperature="150" value="99000" />
        <Point temperature="200" value="97000" />
      </Points>
    </Curve>
    <Curve id="tm-3-04" property="E" unit="MPa" temperatureUnit="degC" pointCount="7">
      <Materials>
        <Material id="C44300" sourceMaterial="C44300" sourcePdfPage="1242" name="C44300" uns="C44300" association="uns" />
        <Material id="C44400" sourceMaterial="C44400" sourcePdfPage="1242" name="C44400" uns="C44400" association="uns" />
        <Material id="C44500" sourceMaterial="C44500" sourcePdfPage="1242" name="C44500" uns="C44500" association="uns" />
        <Material id="C64200" sourceMaterial="C64200" sourcePdfPage="1242" name="C64200" uns="C64200" association="uns" />
        <Material id="C68700" sourceMaterial="C68700" sourcePdfPage="1242" name="C68700" uns="C68700" association="uns" />
      </Materials>
      <Points>
        <Point temperature="-200" value="116000" />
        <Point temperature="-125" value="115000" />
        <Point temperature="-75" value="113000" />
        <Point temperature="25" value="110000" />
        <Point temperature="100" value="108000" />
        <Point temperature="150" value="106000" />
        <Point temperature="200" value="104000" />
      </Points>
    </Curve>
    <Curve id="tm-3-05" property="E" unit="MPa" temperatureUnit="degC" pointCount="7">
      <Materials>
        <Material id="C10200" sourceMaterial="C10200" sourcePdfPage="1242" name="C10200" uns="C10200" association="uns" />
        <Material id="C10400" sourceMaterial="C10400" sourcePdfPage="1242" name="C10400" uns="C10400" association="uns" />
        <Material id="C10500" sourceMaterial="C10500" sourcePdfPage="1242" name="C10500" uns="C10500" association="uns" />
        <Material id="C10700" sourceMaterial="C10700" sourcePdfPage="1242" name="C10700" uns="C10700" association="uns" />
        <Material id="C11000" sourceMaterial="C11000" sourcePdfPage="1242" name="C11000" uns="C11000" association="uns" />
        <Material id="C12000" sourceMaterial="C12000" sourcePdfPage="1242" name="C12000" uns="C12000" association="uns" />
        <Material id="C12200" sourceMaterial="C12200" sourcePdfPage="1242" name="C12200" uns="C12200" association="uns" />
        <Material id="C12300" sourceMaterial="C12300" sourcePdfPage="1242" name="C12300" uns="C12300" association="uns" />
        <Material id="C12500" sourceMaterial="C12500" sourcePdfPage="1242" name="C12500" uns="C12500" association="uns" />
        <Material id="C14200" sourceMaterial="C14200" sourcePdfPage="1242" name="C14200" uns="C14200" association="uns" />
        <Material id="C23000" sourceMaterial="C23000" sourcePdfPage="1242" name="C23000" uns="C23000" association="uns" />
        <Material id="C61000" sourceMaterial="C61000" sourcePdfPage="1242" name="C61000" uns="C61000" association="uns" />
        <Material id="C61400" sourceMaterial="C61400" sourcePdfPage="1242" name="C61400" uns="C61400" association="uns" />
        <Material id="C65100" sourceMaterial="C65100" sourcePdfPage="1242" name="C65100" uns="C65100" association="uns" />
        <Material id="C70400" sourceMaterial="C70400" sourcePdfPage="1242" name="C70400" uns="C70400" association="uns" />
      </Materials>
      <Points>
        <Point temperature="-200" value="124000" />
        <Point temperature="-125" value="122000" />
        <Point temperature="-75" value="121000" />
        <Point temperature="25" value="117000" />
        <Point temperature="100" value="114000" />
        <Point temperature="150" value="112000" />
        <Point temperature="200" value="110000" />
      </Points>
    </Curve>
    <Curve id="tm-3-06" property="E" unit="MPa" temperatureUnit="degC" pointCount="7">
      <Materials>
        <Material id="C19200" sourceMaterial="C19200" sourcePdfPage="1242" name="C19200" uns="C19200" association="uns" />
        <Material id="C19400" sourceMaterial="C19400" sourcePdfPage="1242" name="C19400" uns="C19400" association="uns" />
        <Material id="C60800" sourceMaterial="C60800" sourcePdfPage="1242" name="C60800" uns="C60800" association="uns" />
        <Material id="C63000" sourceMaterial="C63000" sourcePdfPage="1242" name="C63000" uns="C63000" association="uns" />
      </Materials>
      <Points>
        <Point temperature="-200" value="128000" />
        <Point temperature="-125" value="126000" />
        <Point temperature="-75" value="124000" />
        <Point temperature="25" value="121000" />
        <Point temperature="100" value="118000" />
        <Point temperature="150" value="116000" />
        <Point temperature="200" value="114000" />
      </Points>
    </Curve>
    <Curve id="tm-3-07" property="E" unit="MPa" temperatureUnit="degC" pointCount="7">
      <Materials>
        <Material id="C70600" sourceMaterial="C70600" sourcePdfPage="1242" name="C70600" uns="C70600" association="uns" />
        <Material id="C70620" sourceMaterial="C70620" sourcePdfPage="1242" name="C70620" uns="C70620" association="uns" />
        <Material id="C96200" sourceMaterial="C96200" sourcePdfPage="1242" name="C96200" uns="C96200" association="uns" />
      </Materials>
      <Points>
        <Point temperature="-200" value="131000" />
        <Point temperature="-125" value="129000" />
        <Point temperature="-75" value="127000" />
        <Point temperature="25" value="124000" />
        <Point temperature="100" value="121000" />
        <Point temperature="150" value="119000" />
        <Point temperature="200" value="117000" />
      </Points>
    </Curve>
    <Curve id="tm-3-08" property="E" unit="MPa" temperatureUnit="degC" pointCount="7">
      <Materials>
        <Material id="C97600" sourceMaterial="C97600" sourcePdfPage="1242" name="C97600" uns="C97600" association="uns" />
      </Materials>
      <Points>
        <Point temperature="-200" value="139000" />
        <Point temperature="-125" value="137000" />
        <Point temperature="-75" value="135000" />
        <Point temperature="25" value="131000" />
        <Point temperature="100" value="128000" />
        <Point temperature="150" value="126000" />
        <Point temperature="200" value="123000" />
      </Points>
    </Curve>
    <Curve id="tm-3-09" property="E" unit="MPa" temperatureUnit="degC" pointCount="7">
      <Materials>
        <Material id="C72200" sourceMaterial="C72200" sourcePdfPage="1242" name="C72200" uns="C72200" association="uns" />
      </Materials>
      <Points>
        <Point temperature="-200" value="139000" />
        <Point temperature="-125" value="137000" />
        <Point temperature="-75" value="135000" />
        <Point temperature="25" value="131000" />
        <Point temperature="100" value="128000" />
        <Point temperature="150" value="126000" />
        <Point temperature="200" value="124000" />
      </Points>
    </Curve>
    <Curve id="tm-3-10" property="E" unit="MPa" temperatureUnit="degC" pointCount="7">
      <Materials>
        <Material id="C71000" sourceMaterial="C71000" sourcePdfPage="1242" name="C71000" uns="C71000" association="uns" />
      </Materials>
      <Points>
        <Point temperature="-200" value="146000" />
        <Point temperature="-125" value="144000" />
        <Point temperature="-75" value="142000" />
        <Point temperature="25" value="138000" />
        <Point temperature="100" value="134000" />
        <Point temperature="150" value="132000" />
        <Point temperature="200" value="130000" />
      </Points>
    </Curve>
    <Curve id="tm-3-11" property="E" unit="MPa" temperatureUnit="degC" pointCount="7">
      <Materials>
        <Material id="C71500" sourceMaterial="C71500" sourcePdfPage="1242" name="C71500" uns="C71500" association="uns" />
        <Material id="C71520" sourceMaterial="C71520" sourcePdfPage="1242" name="C71520" uns="C71520" association="uns" />
      </Materials>
      <Points>
        <Point temperature="-200" value="161000" />
        <Point temperature="-125" value="158000" />
        <Point temperature="-75" value="156000" />
        <Point temperature="25" value="152000" />
        <Point temperature="100" value="148000" />
        <Point temperature="150" value="145000" />
        <Point temperature="200" value="143000" />
      </Points>
    </Curve>
  </Curves>
</PhysicalPropertyTableImport>

File: database/data/physical-properties-xml/ElasticModulus/TM-4.xml
<?xml version="1.0" encoding="utf-8"?>
<!-- Author: Copilot; Last revision: 2026-11-01; Purpose: ASME material-specific Young modulus curves (MPa versus degC) and explicit association keys. -->
<PhysicalPropertyTableImport name="TM-4" sourceTable="TM-4" targetTable="ElasticModulusTable" targetQuantity="ElasticYoungModulus" schema="material-curves-v1" sourcePdf="C:\Users\ganfossi\Documents\PV Repository\Codes &amp; Regulations\ASME-ANSI\ASME BPVC 2025 Edition\ASME BPVC SEC II-D (METRIC).pdf" sourcePageStart="1243" sourcePageEnd="1243" sourceRowCount="36" curveCount="23" materialCount="36" missingPointCount="173" status="normalized-material-curves-review-required">
  <ReferenceData>ASME BPVC II-D Metric 2025, Part 2, Table TM-4</ReferenceData>
  <Notes>Young modulus curves in MPa versus temperature in degC. Source values multiplied by 1000. Identical source curves are stored once and shared by their explicit material identities. Missing source cells are omitted, never replaced with zero or extrapolated. Nominal compositions and UNS are source-declared keys, not inferred equivalences. Review applicability and material associations before database import.</Notes>
  <SourceColumns>Temperature=degC; E=MPa; sourceEUnit=1000 MPa.</SourceColumns>
  <Curves>
    <Curve id="tm-4-01" property="E" unit="MPa" temperatureUnit="degC" pointCount="18">
      <Materials>
        <Material id="N02200" sourceMaterial="N02200" sourcePdfPage="1243" name="N02200" uns="N02200" association="uns" />
        <Material id="N02201" sourceMaterial="N02201" sourcePdfPage="1243" name="N02201" uns="N02201" association="uns" />
        <Material id="N06625" sourceMaterial="N06625" sourcePdfPage="1243" name="N06625" uns="N06625" association="uns" />
      </Materials>
      <Points>
        <Point temperature="-200" value="222000" />
        <Point temperature="-125" value="216000" />
        <Point temperature="-75" value="213000" />
        <Point temperature="25" value="207000" />
        <Point temperature="100" value="202000" />
        <Point temperature="150" value="199000" />
        <Point temperature="200" value="197000" />
        <Point temperature="250" value="194000" />
        <Point temperature="300" value="191000" />
        <Point temperature="350" value="189000" />
        <Point temperature="400" value="186000" />
        <Point temperature="450" value="183000" />
        <Point temperature="500" value="180000" />
        <Point temperature="550" value="176000" />
        <Point temperature="600" value="172000" />
        <Point temperature="650" value="169000" />
        <Point temperature="700" value="164000" />
        <Point temperature="750" value="160000" />
      </Points>
    </Curve>
    <Curve id="tm-4-02" property="E" unit="MPa" temperatureUnit="degC" pointCount="18">
      <Materials>
        <Material id="N04400" sourceMaterial="N04400" sourcePdfPage="1243" name="N04400" uns="N04400" association="uns" />
        <Material id="N04405" sourceMaterial="N04405" sourcePdfPage="1243" name="N04405" uns="N04405" association="uns" />
      </Materials>
      <Points>
        <Point temperature="-200" value="192000" />
        <Point temperature="-125" value="188000" />
        <Point temperature="-75" value="185000" />
        <Point temperature="25" value="179000" />
        <Point temperature="100" value="175000" />
        <Point temperature="150" value="173000" />
        <Point temperature="200" value="171000" />
        <Point temperature="250" value="168000" />
        <Point temperature="300" value="166000" />
        <Point temperature="350" value="163000" />
        <Point temperature="400" value="161000" />
        <Point temperature="450" value="158000" />
        <Point temperature="500" value="155000" />
        <Point temperature="550" value="152000" />
        <Point temperature="600" value="149000" />
        <Point temperature="650" value="146000" />
        <Point temperature="700" value="142000" />
        <Point temperature="750" value="139000" />
      </Points>
    </Curve>
    <Curve id="tm-4-03" property="E" unit="MPa" temperatureUnit="degC" pointCount="18">
      <Materials>
        <Material id="N06002" sourceMaterial="N06002" sourcePdfPage="1243" name="N06002" uns="N06002" association="uns" />
      </Materials>
      <Points>
        <Point temperature="-200" value="211000" />
        <Point temperature="-125" value="206000" />
        <Point temperature="-75" value="202000" />
        <Point temperature="25" value="196000" />
        <Point temperature="100" value="192000" />
        <Point temperature="150" value="189000" />
        <Point temperature="200" value="187000" />
        <Point temperature="250" value="184000" />
        <Point temperature="300" value="182000" />
        <Point temperature="350" value="179000" />
        <Point temperature="400" value="176000" />
        <Point temperature="450" value="173000" />
        <Point temperature="500" value="170000" />
        <Point temperature="550" value="167000" />
        <Point temperature="600" value="163000" />
        <Point temperature="650" value="160000" />
        <Point temperature="700" value="156000" />
        <Point temperature="750" value="152000" />
      </Points>
    </Curve>
    <Curve id="tm-4-04" property="E" unit="MPa" temperatureUnit="degC" pointCount="18">
      <Materials>
        <Material id="N06007" sourceMaterial="N06007" sourcePdfPage="1243" name="N06007" uns="N06007" association="uns" />
      </Materials>
      <Points>
        <Point temperature="-200" value="205000" />
        <Point temperature="-125" value="200000" />
        <Point temperature="-75" value="197000" />
        <Point temperature="25" value="191000" />
        <Point temperature="100" value="187000" />
        <Point temperature="150" value="185000" />
        <Point temperature="200" value="182000" />
        <Point temperature="250" value="180000" />
        <Point temperature="300" value="177000" />
        <Point temperature="350" value="175000" />
        <Point temperature="400" value="172000" />
        <Point temperature="450" value="169000" />
        <Point temperature="500" value="166000" />
        <Point temperature="550" value="163000" />
        <Point temperature="600" value="160000" />
        <Point temperature="650" value="156000" />
        <Point temperature="700" value="152000" />
        <Point temperature="750" value="148000" />
      </Points>
    </Curve>
    <Curve id="tm-4-05" property="E" unit="MPa" temperatureUnit="degC" pointCount="20">
      <Materials>
        <Material id="N06022" sourceMaterial="N06022" sourcePdfPage="1243" name="N06022" uns="N06022" association="uns" />
      </Materials>
      <Points>
        <Point temperature="-200" value="221000" />
        <Point temperature="-125" value="216000" />
        <Point temperature="-75" value="212000" />
        <Point temperature="25" value="206000" />
        <Point temperature="100" value="201000" />
        <Point temperature="150" value="199000" />
        <Point temperature="200" value="196000" />
        <Point temperature="250" value="193000" />
        <Point temperature="300" value="191000" />
        <Point temperature="350" value="188000" />
        <Point temperature="400" value="185000" />
        <Point temperature="450" value="182000" />
        <Point temperature="500" value="179000" />
        <Point temperature="550" value="175000" />
        <Point temperature="600" value="172000" />
        <Point temperature="650" value="168000" />
        <Point temperature="700" value="164000" />
        <Point temperature="750" value="160000" />
        <Point temperature="800" value="155000" />
        <Point temperature="850" value="151000" />
      </Points>
    </Curve>
    <Curve id="tm-4-06" property="E" unit="MPa" temperatureUnit="degC" pointCount="20">
      <Materials>
        <Material id="N06030" sourceMaterial="N06030" sourcePdfPage="1243" name="N06030" uns="N06030" association="uns" />
      </Materials>
      <Points>
        <Point temperature="-200" value="217000" />
        <Point temperature="-125" value="212000" />
        <Point temperature="-75" value="208000" />
        <Point temperature="25" value="202000" />
        <Point temperature="100" value="197000" />
        <Point temperature="150" value="195000" />
        <Point temperature="200" value="192000" />
        <Point temperature="250" value="189000" />
        <Point temperature="300" value="187000" />
        <Point temperature="350" value="184000" />
        <Point temperature="400" value="181000" />
        <Point temperature="450" value="178000" />
        <Point temperature="500" value="175000" />
        <Point temperature="550" value="172000" />
        <Point temperature="600" value="168000" />
        <Point temperature="650" value="165000" />
        <Point temperature="700" value="161000" />
        <Point temperature="750" value="156000" />
        <Point temperature="800" value="152000" />
        <Point temperature="850" value="148000" />
      </Points>
    </Curve>
    <Curve id="tm-4-07" property="E" unit="MPa" temperatureUnit="degC" pointCount="18">
      <Materials>
        <Material id="N06045" sourceMaterial="N06045" sourcePdfPage="1243" name="N06045" uns="N06045" association="uns" />
        <Material id="N08020" sourceMaterial="N08020" sourcePdfPage="1243" name="N08020" uns="N08020" association="uns" />
        <Material id="N08330" sourceMaterial="N08330" sourcePdfPage="1243" name="N08330" uns="N08330" association="uns" />
        <Material id="N08825" sourceMaterial="N08825" sourcePdfPage="1243" name="N08825" uns="N08825" association="uns" />
      </Materials>
      <Points>
        <Point temperature="-200" value="207000" />
        <Point temperature="-125" value="202000" />
        <Point temperature="-75" value="199000" />
        <Point temperature="25" value="193000" />
        <Point temperature="100" value="189000" />
        <Point temperature="150" value="186000" />
        <Point temperature="200" value="184000" />
        <Point temperature="250" value="181000" />
        <Point temperature="300" value="179000" />
        <Point temperature="350" value="176000" />
        <Point temperature="400" value="173000" />
        <Point temperature="450" value="170000" />
        <Point temperature="500" value="167000" />
        <Point temperature="550" value="164000" />
        <Point temperature="600" value="161000" />
        <Point temperature="650" value="157000" />
        <Point temperature="700" value="153000" />
        <Point temperature="750" value="150000" />
      </Points>
    </Curve>
    <Curve id="tm-4-08" property="E" unit="MPa" temperatureUnit="degC" pointCount="20">
      <Materials>
        <Material id="N06059" sourceMaterial="N06059" sourcePdfPage="1243" name="N06059" uns="N06059" association="uns" />
        <Material id="N06686" sourceMaterial="N06686" sourcePdfPage="1243" name="N06686" uns="N06686" association="uns" />
      </Materials>
      <Points>
        <Point temperature="-200" value="225000" />
        <Point temperature="-125" value="220000" />
        <Point temperature="-75" value="216000" />
        <Point temperature="25" value="210000" />
        <Point temperature="100" value="205000" />
        <Point temperature="150" value="203000" />
        <Point temperature="200" value="200000" />
        <Point temperature="250" value="197000" />
        <Point temperature="300" value="194000" />
        <Point temperature="350" value="192000" />
        <Point temperature="400" value="189000" />
        <Point temperature="450" value="185000" />
        <Point temperature="500" value="182000" />
        <Point temperature="550" value="178000" />
        <Point temperature="600" value="175000" />
        <Point temperature="650" value="171000" />
        <Point temperature="700" value="167000" />
        <Point temperature="750" value="162000" />
        <Point temperature="800" value="158000" />
        <Point temperature="850" value="154000" />
      </Points>
    </Curve>
    <Curve id="tm-4-09" property="E" unit="MPa" temperatureUnit="degC" pointCount="20">
      <Materials>
        <Material id="N06230" sourceMaterial="N06230" sourcePdfPage="1243" name="N06230" uns="N06230" association="uns" />
        <Material id="N12160" sourceMaterial="N12160" sourcePdfPage="1243" name="N12160" uns="N12160" association="uns" />
      </Materials>
      <Points>
        <Point temperature="-200" value="226000" />
        <Point temperature="-125" value="221000" />
        <Point temperature="-75" value="217000" />
        <Point temperature="25" value="211000" />
        <Point temperature="100" value="206000" />
        <Point temperature="150" value="203000" />
        <Point temperature="200" value="200000" />
        <Point temperature="250" value="198000" />
        <Point temperature="300" value="195000" />
        <Point temperature="350" value="192000" />
        <Point temperature="400" value="189000" />
        <Point temperature="450" value="186000" />
        <Point temperature="500" value="183000" />
        <Point temperature="550" value="179000" />
        <Point temperature="600" value="176000" />
        <Point temperature="650" value="172000" />
        <Point temperature="700" value="168000" />
        <Point temperature="750" value="163000" />
        <Point temperature="800" value="159000" />
        <Point temperature="850" value="154000" />
      </Points>
    </Curve>
    <Curve id="tm-4-10" property="E" unit="MPa" temperatureUnit="degC" pointCount="18">
      <Materials>
        <Material id="N06455" sourceMaterial="N06455" sourcePdfPage="1243" name="N06455" uns="N06455" association="uns" />
        <Material id="N10276" sourceMaterial="N10276" sourcePdfPage="1243" name="N10276" uns="N10276" association="uns" />
      </Materials>
      <Points>
        <Point temperature="-200" value="220000" />
        <Point temperature="-125" value="215000" />
        <Point temperature="-75" value="212000" />
        <Point temperature="25" value="205000" />
        <Point temperature="100" value="201000" />
        <Point temperature="150" value="198000" />
        <Point temperature="200" value="195000" />
        <Point temperature="250" value="193000" />
        <Point temperature="300" value="190000" />
        <Point temperature="350" value="187000" />
        <Point temperature="400" value="184000" />
        <Point temperature="450" value="181000" />
        <Point temperature="500" value="178000" />
        <Point temperature="550" value="175000" />
        <Point temperature="600" value="171000" />
        <Point temperature="650" value="167000" />
        <Point temperature="700" value="163000" />
        <Point temperature="750" value="159000" />
      </Points>
    </Curve>
    <Curve id="tm-4-11" property="E" unit="MPa" temperatureUnit="degC" pointCount="18">
      <Materials>
        <Material id="N06600" sourceMaterial="N06600" sourcePdfPage="1243" name="N06600" uns="N06600" association="uns" />
      </Materials>
      <Points>
        <Point temperature="-200" value="229000" />
        <Point temperature="-125" value="224000" />
        <Point temperature="-75" value="220000" />
        <Point temperature="25" value="213000" />
        <Point temperature="100" value="209000" />
        <Point temperature="150" value="206000" />
        <Point temperature="200" value="203000" />
        <Point temperature="250" value="201000" />
        <Point temperature="300" value="198000" />
        <Point temperature="350" value="195000" />
        <Point temperature="400" value="192000" />
        <Point temperature="450" value="189000" />
        <Point temperature="500" value="186000" />
        <Point temperature="550" value="182000" />
        <Point temperature="600" value="178000" />
        <Point temperature="650" value="174000" />
        <Point temperature="700" value="170000" />
        <Point temperature="750" value="165000" />
      </Points>
    </Curve>
    <Curve id="tm-4-12" property="E" unit="MPa" temperatureUnit="degC" pointCount="20">
      <Materials>
        <Material id="N06617" sourceMaterial="N06617" sourcePdfPage="1243" name="N06617" uns="N06617" association="uns" />
      </Materials>
      <Points>
        <Point temperature="25" value="201000" />
        <Point temperature="100" value="196000" />
        <Point temperature="150" value="193000" />
        <Point temperature="200" value="191000" />
        <Point temperature="250" value="189000" />
        <Point temperature="300" value="187000" />
        <Point temperature="350" value="184000" />
        <Point temperature="400" value="181000" />
        <Point temperature="450" value="178000" />
        <Point temperature="500" value="174000" />
        <Point temperature="550" value="171000" />
        <Point temperature="600" value="167000" />
        <Point temperature="650" value="164000" />
        <Point temperature="700" value="160000" />
        <Point temperature="750" value="156000" />
        <Point temperature="800" value="152000" />
        <Point temperature="850" value="146000" />
        <Point temperature="900" value="141000" />
        <Point temperature="950" value="136000" />
        <Point temperature="1000" value="130000" />
      </Points>
    </Curve>
    <Curve id="tm-4-13" property="E" unit="MPa" temperatureUnit="degC" pointCount="18">
      <Materials>
        <Material id="N06690" sourceMaterial="N06690" sourcePdfPage="1243" name="N06690" uns="N06690" association="uns" />
      </Materials>
      <Points>
        <Point temperature="-200" value="225000" />
        <Point temperature="-125" value="219000" />
        <Point temperature="-75" value="215000" />
        <Point temperature="25" value="208000" />
        <Point temperature="100" value="204000" />
        <Point temperature="150" value="201000" />
        <Point temperature="200" value="199000" />
        <Point temperature="250" value="196000" />
        <Point temperature="300" value="193000" />
        <Point temperature="350" value="191000" />
        <Point temperature="400" value="188000" />
        <Point temperature="450" value="185000" />
        <Point temperature="500" value="181000" />
        <Point temperature="550" value="178000" />
        <Point temperature="600" value="174000" />
        <Point temperature="650" value="170000" />
        <Point temperature="700" value="166000" />
        <Point temperature="750" value="162000" />
      </Points>
    </Curve>
    <Curve id="tm-4-14" property="E" unit="MPa" temperatureUnit="degC" pointCount="14">
      <Materials>
        <Material id="N07718" sourceMaterial="N07718" sourcePdfPage="1243" name="N07718" uns="N07718" association="uns" />
      </Materials>
      <Points>
        <Point temperature="-200" value="214000" />
        <Point temperature="-125" value="210000" />
        <Point temperature="-75" value="206000" />
        <Point temperature="25" value="199000" />
        <Point temperature="100" value="195000" />
        <Point temperature="150" value="192000" />
        <Point temperature="200" value="190000" />
        <Point temperature="250" value="188000" />
        <Point temperature="300" value="185000" />
        <Point temperature="350" value="183000" />
        <Point temperature="400" value="180000" />
        <Point temperature="450" value="176000" />
        <Point temperature="500" value="173000" />
        <Point temperature="550" value="169000" />
      </Points>
    </Curve>
    <Curve id="tm-4-15" property="E" unit="MPa" temperatureUnit="degC" pointCount="15">
      <Materials>
        <Material id="N07750" sourceMaterial="N07750" sourcePdfPage="1243" name="N07750" uns="N07750" association="uns" />
      </Materials>
      <Points>
        <Point temperature="-200" value="229000" />
        <Point temperature="-125" value="224000" />
        <Point temperature="-75" value="220000" />
        <Point temperature="25" value="213000" />
        <Point temperature="100" value="208000" />
        <Point temperature="150" value="206000" />
        <Point temperature="200" value="203000" />
        <Point temperature="250" value="201000" />
        <Point temperature="300" value="198000" />
        <Point temperature="350" value="195000" />
        <Point temperature="400" value="192000" />
        <Point temperature="450" value="189000" />
        <Point temperature="500" value="185000" />
        <Point temperature="550" value="181000" />
        <Point temperature="600" value="178000" />
      </Points>
    </Curve>
    <Curve id="tm-4-16" property="E" unit="MPa" temperatureUnit="degC" pointCount="20">
      <Materials>
        <Material id="N08031" sourceMaterial="N08031" sourcePdfPage="1243" name="N08031" uns="N08031" association="uns" />
      </Materials>
      <Points>
        <Point temperature="-200" value="212000" />
        <Point temperature="-125" value="207000" />
        <Point temperature="-75" value="204000" />
        <Point temperature="25" value="198000" />
        <Point temperature="100" value="193000" />
        <Point temperature="150" value="191000" />
        <Point temperature="200" value="188000" />
        <Point temperature="250" value="185000" />
        <Point temperature="300" value="183000" />
        <Point temperature="350" value="180000" />
        <Point temperature="400" value="178000" />
        <Point temperature="450" value="175000" />
        <Point temperature="500" value="172000" />
        <Point temperature="550" value="168000" />
        <Point temperature="600" value="165000" />
        <Point temperature="650" value="161000" />
        <Point temperature="700" value="157000" />
        <Point temperature="750" value="153000" />
        <Point temperature="800" value="149000" />
        <Point temperature="850" value="145000" />
      </Points>
    </Curve>
    <Curve id="tm-4-17" property="E" unit="MPa" temperatureUnit="degC" pointCount="12">
      <Materials>
        <Material id="N08354" sourceMaterial="N08354" sourcePdfPage="1243" name="N08354" uns="N08354" association="uns" />
      </Materials>
      <Points>
        <Point temperature="-200" value="207000" />
        <Point temperature="-125" value="204000" />
        <Point temperature="-75" value="202000" />
        <Point temperature="25" value="198000" />
        <Point temperature="100" value="194000" />
        <Point temperature="150" value="191000" />
        <Point temperature="200" value="189000" />
        <Point temperature="250" value="186000" />
        <Point temperature="300" value="183000" />
        <Point temperature="350" value="180000" />
        <Point temperature="400" value="177000" />
        <Point temperature="450" value="174000" />
      </Points>
    </Curve>
    <Curve id="tm-4-18" property="E" unit="MPa" temperatureUnit="degC" pointCount="18">
      <Materials>
        <Material id="N08800" sourceMaterial="N08800" sourcePdfPage="1243" name="N08800" uns="N08800" association="uns" />
        <Material id="N08801" sourceMaterial="N08801" sourcePdfPage="1243" name="N08801" uns="N08801" association="uns" />
        <Material id="N08810" sourceMaterial="N08810" sourcePdfPage="1243" name="N08810" uns="N08810" association="uns" />
      </Materials>
      <Points>
        <Point temperature="-200" value="211000" />
        <Point temperature="-125" value="206000" />
        <Point temperature="-75" value="202000" />
        <Point temperature="25" value="196000" />
        <Point temperature="100" value="192000" />
        <Point temperature="150" value="189000" />
        <Point temperature="200" value="187000" />
        <Point temperature="250" value="184000" />
        <Point temperature="300" value="182000" />
        <Point temperature="350" value="179000" />
        <Point temperature="400" value="176000" />
        <Point temperature="450" value="173000" />
        <Point temperature="500" value="170000" />
        <Point temperature="550" value="167000" />
        <Point temperature="600" value="164000" />
        <Point temperature="650" value="160000" />
        <Point temperature="700" value="156000" />
        <Point temperature="750" value="152000" />
      </Points>
    </Curve>
    <Curve id="tm-4-19" property="E" unit="MPa" temperatureUnit="degC" pointCount="18">
      <Materials>
        <Material id="N10001" sourceMaterial="N10001" sourcePdfPage="1243" name="N10001" uns="N10001" association="uns" />
      </Materials>
      <Points>
        <Point temperature="-200" value="230000" />
        <Point temperature="-125" value="224000" />
        <Point temperature="-75" value="221000" />
        <Point temperature="25" value="214000" />
        <Point temperature="100" value="209000" />
        <Point temperature="150" value="206000" />
        <Point temperature="200" value="204000" />
        <Point temperature="250" value="201000" />
        <Point temperature="300" value="198000" />
        <Point temperature="350" value="196000" />
        <Point temperature="400" value="193000" />
        <Point temperature="450" value="189000" />
        <Point temperature="500" value="186000" />
        <Point temperature="550" value="182000" />
        <Point temperature="600" value="178000" />
        <Point temperature="650" value="174000" />
        <Point temperature="700" value="170000" />
        <Point temperature="750" value="166000" />
      </Points>
    </Curve>
    <Curve id="tm-4-20" property="E" unit="MPa" temperatureUnit="degC" pointCount="18">
      <Materials>
        <Material id="N10003" sourceMaterial="N10003" sourcePdfPage="1243" name="N10003" uns="N10003" association="uns" />
      </Materials>
      <Points>
        <Point temperature="-200" value="234000" />
        <Point temperature="-125" value="229000" />
        <Point temperature="-75" value="225000" />
        <Point temperature="25" value="218000" />
        <Point temperature="100" value="213000" />
        <Point temperature="150" value="210000" />
        <Point temperature="200" value="207000" />
        <Point temperature="250" value="205000" />
        <Point temperature="300" value="202000" />
        <Point temperature="350" value="199000" />
        <Point temperature="400" value="196000" />
        <Point temperature="450" value="193000" />
        <Point temperature="500" value="190000" />
        <Point temperature="550" value="186000" />
        <Point temperature="600" value="182000" />
        <Point temperature="650" value="178000" />
        <Point temperature="700" value="173000" />
        <Point temperature="750" value="169000" />
      </Points>
    </Curve>
    <Curve id="tm-4-21" property="E" unit="MPa" temperatureUnit="degC" pointCount="20">
      <Materials>
        <Material id="N10242" sourceMaterial="N10242" sourcePdfPage="1243" name="N10242" uns="N10242" association="uns" />
      </Materials>
      <Points>
        <Point temperature="-200" value="245000" />
        <Point temperature="-125" value="240000" />
        <Point temperature="-75" value="236000" />
        <Point temperature="25" value="229000" />
        <Point temperature="100" value="224000" />
        <Point temperature="150" value="221000" />
        <Point temperature="200" value="217000" />
        <Point temperature="250" value="214000" />
        <Point temperature="300" value="211000" />
        <Point temperature="350" value="208000" />
        <Point temperature="400" value="205000" />
        <Point temperature="450" value="202000" />
        <Point temperature="500" value="198000" />
        <Point temperature="550" value="195000" />
        <Point temperature="600" value="191000" />
        <Point temperature="650" value="186000" />
        <Point temperature="700" value="182000" />
        <Point temperature="750" value="177000" />
        <Point temperature="800" value="172000" />
        <Point temperature="850" value="167000" />
      </Points>
    </Curve>
    <Curve id="tm-4-22" property="E" unit="MPa" temperatureUnit="degC" pointCount="18">
      <Materials>
        <Material id="N10629" sourceMaterial="N10629" sourcePdfPage="1243" name="N10629" uns="N10629" association="uns" />
        <Material id="N10665" sourceMaterial="N10665" sourcePdfPage="1243" name="N10665" uns="N10665" association="uns" />
        <Material id="N10675" sourceMaterial="N10675" sourcePdfPage="1243" name="N10675" uns="N10675" association="uns" />
      </Materials>
      <Points>
        <Point temperature="-200" value="232000" />
        <Point temperature="-125" value="227000" />
        <Point temperature="-75" value="223000" />
        <Point temperature="25" value="216000" />
        <Point temperature="100" value="211000" />
        <Point temperature="150" value="208000" />
        <Point temperature="200" value="206000" />
        <Point temperature="250" value="203000" />
        <Point temperature="300" value="200000" />
        <Point temperature="350" value="197000" />
        <Point temperature="400" value="194000" />
        <Point temperature="450" value="191000" />
        <Point temperature="500" value="188000" />
        <Point temperature="550" value="184000" />
        <Point temperature="600" value="180000" />
        <Point temperature="650" value="176000" />
        <Point temperature="700" value="172000" />
        <Point temperature="750" value="168000" />
      </Points>
    </Curve>
    <Curve id="tm-4-23" property="E" unit="MPa" temperatureUnit="degC" pointCount="20">
      <Materials>
        <Material id="R20033" sourceMaterial="R20033" sourcePdfPage="1243" name="R20033" uns="R20033" association="uns" />
      </Materials>
      <Points>
        <Point temperature="-200" value="210000" />
        <Point temperature="-125" value="204000" />
        <Point temperature="-75" value="201000" />
        <Point temperature="25" value="195000" />
        <Point temperature="100" value="191000" />
        <Point temperature="150" value="188000" />
        <Point temperature="200" value="186000" />
        <Point temperature="250" value="183000" />
        <Point temperature="300" value="181000" />
        <Point temperature="350" value="178000" />
        <Point temperature="400" value="175000" />
        <Point temperature="450" value="172000" />
        <Point temperature="500" value="169000" />
        <Point temperature="550" value="166000" />
        <Point temperature="600" value="162000" />
        <Point temperature="650" value="159000" />
        <Point temperature="700" value="155000" />
        <Point temperature="750" value="151000" />
        <Point temperature="800" value="147000" />
        <Point temperature="850" value="142000" />
      </Points>
    </Curve>
  </Curves>
</PhysicalPropertyTableImport>
