Repository: GianFossi/Materials

# MaterialLibrary

Libreria F# per dati e calcoli sui materiali, con database SQLite ASME 2025,
applicazione desktop Windows per la manutenzione e componente aggiuntivo Excel.

## Da dove iniziare

La documentazione segue due percorsi distinti:

| Percorso | Prima lettura | Approfondimenti |
|---|---|---|
| **1. Come è strutturato il database** | [Database: file, identità, curve e provenienza](docs/asme-materials-db.md) | [Modelli della libreria](docs/material-models.md), [API](docs/library-api.md) |
| **2.

File: database/data/physical-properties-xml/ElasticModulus/TM-5.xml
<?xml version="1.0" encoding="utf-8"?>
<!-- Author: Copilot; Last revision: 2026-11-01; Purpose: ASME material-specific Young modulus curves (MPa versus degC) and explicit association keys. -->
<PhysicalPropertyTableImport name="TM-5" sourceTable="TM-5" targetTable="ElasticModulusTable" targetQuantity="ElasticYoungModulus" schema="material-curves-v1" sourcePdf="C:\Users\ganfossi\Documents\PV Repository\Codes &amp; Regulations\ASME-ANSI\ASME BPVC 2025 Edition\ASME BPVC SEC II-D (METRIC).pdf" sourcePageStart="1244" sourcePageEnd="1244" sourceRowCount="15" curveCount="5" materialCount="15" missingPointCount="4" status="normalized-material-curves-review-required">
  <ReferenceData>ASME BPVC II-D Metric 2025, Part 2, Table TM-5</ReferenceData>
  <Notes>Young modulus curves in MPa versus temperature in degC. Source values multiplied by 1000. Identical source curves are stored once and shared by their explicit material identities. Missing source cells are omitted, never replaced with zero or extrapolated. Nominal compositions and UNS are source-declared keys, not inferred equivalences. Review applicability and material associations before database import.</Notes>
  <SourceNotes>Longitudinal modulus of wrought plate; practical minimum for design. Other orientations may have higher modulus. See ASME Nonmandatory Appendix A, A-804. Grade labels are retained; UNS matching does not infer grade or product-form applicability.</SourceNotes>
  <SourceColumns>Temperature=degC; E=MPa; sourceEUnit=1000 MPa.</SourceColumns>
  <Curves>
    <Curve id="tm-5-01" property="E" unit="MPa" temperatureUnit="degC" pointCount="8">
      <Materials>
        <Material id="R50250" sourceMaterial="1 (R50250)" sourcePdfPage="1244" name="R50250" uns="R50250" association="uns" sourceGrade="1" />
        <Material id="R50400" sourceMaterial="2, 2H (R50400)" sourcePdfPage="1244" name="R50400" uns="R50400" association="uns" sourceGrade="2, 2H" />
        <Material id="R50550" sourceMaterial="3 (R50550)" sourcePdfPage="1244" name="R50550" uns="R50550" association="uns" sourceGrade="3" />
        <Material id="R52400" sourceMaterial="7, 7H (R52400)" sourcePdfPage="1244" name="R52400" uns="R52400" association="uns" sourceGrade="7, 7H" />
        <Material id="R52250" sourceMaterial="11 (R52250)" sourcePdfPage="1244" name="R52250" uns="R52250" association="uns" sourceGrade="11" />
        <Material id="R53400" sourceMaterial="12 (R53400)" sourcePdfPage="1244" name="R53400" uns="R53400" association="uns" sourceGrade="12" />
        <Material id="R52402" sourceMaterial="16, 16H (R52402)" sourcePdfPage="1244" name="R52402" uns="R52402" association="uns" sourceGrade="16, 16H" />
        <Material id="R52252" sourceMaterial="17 (R52252)" sourcePdfPage="1244" name="R52252" uns="R52252" association="uns" sourceGrade="17" />
        <Material id="R52404" sourceMaterial="26, 26H (R52404)" sourcePdfPage="1244" name="R52404" uns="R52404" association="uns" sourceGrade="26, 26H" />
        <Material id="R52254" sourceMaterial="27 (R52254)" sourcePdfPage="1244" name="R52254" uns="R52254" association="uns" sourceGrade="27" />
      </Materials>
      <Points>
        <Point temperature="25" value="107000" />
        <Point temperature="100" value="103000" />
        <Point temperature="150" value="101000" />
        <Point temperature="200" value="97000" />
        <Point temperature="250" value="93000" />
        <Point temperature="300" value="88000" />
        <Point temperature="350" value="84000" />
        <Point temperature="400" value="80000" />
      </Points>
    </Curve>
    <Curve id="tm-5-02" property="E" unit="MPa" temperatureUnit="degC" pointCount="6">
      <Materials>
        <Material id="R56320" sourceMaterial="9 (R56320)" sourcePdfPage="1244" name="R56320" uns="R56320" association="uns" sourceGrade="9" />
        <Material id="R56323" sourceMaterial="28 (R56323)" sourcePdfPage="1244" name="R56323" uns="R56323" association="uns" sourceGrade="28" />
      </Materials>
      <Points>
        <Point temperature="25" value="110000" />
        <Point temperature="100" value="105000" />
        <Point temperature="150" value="101000" />
        <Point temperature="200" value="96000" />
        <Point temperature="250" value="92000" />
        <Point temperature="300" value="87000" />
      </Points>
    </Curve>
    <Curve id="tm-5-03" property="E" unit="MPa" temperatureUnit="degC" pointCount="8">
      <Materials>
        <Material id="R54250" sourceMaterial="38 (R54250)" sourcePdfPage="1244" name="R54250" uns="R54250" association="uns" sourceGrade="38" />
      </Materials>
      <Points>
        <Point temperature="25" value="105000" />
        <Point temperature="100" value="101000" />
        <Point temperature="150" value="95000" />
        <Point temperature="200" value="89000" />
        <Point temperature="250" value="85000" />
        <Point temperature="300" value="82000" />
        <Point temperature="350" value="79000" />
        <Point temperature="400" value="76000" />
      </Points>
    </Curve>
    <Curve id="tm-5-04" property="E" unit="MPa" temperatureUnit="degC" pointCount="8">
      <Materials>
        <Material id="R60702" sourceMaterial="702 (R60702)" sourcePdfPage="1244" name="R60702" uns="R60702" association="uns" sourceGrade="702" />
      </Materials>
      <Points>
        <Point temperature="25" value="99000" />
        <Point temperature="100" value="92000" />
        <Point temperature="150" value="87000" />
        <Point temperature="200" value="81000" />
        <Point temperature="250" value="76000" />
        <Point temperature="300" value="71000" />
        <Point temperature="350" value="66000" />
        <Point temperature="400" value="60000" />
      </Points>
    </Curve>
    <Curve id="tm-5-05" property="E" unit="MPa" temperatureUnit="degC" pointCount="8">
      <Materials>
        <Material id="R60705" sourceMaterial="705 (R60705)" sourcePdfPage="1244" name="R60705" uns="R60705" association="uns" sourceGrade="705" />
      </Materials>
      <Points>
        <Point temperature="25" value="94000" />
        <Point temperature="100" value="90000" />
        <Point temperature="150" value="87000" />
        <Point temperature="200" value="84000" />
        <Point temperature="250" value="82000" />
        <Point temperature="300" value="79000" />
        <Point temperature="350" value="76000" />
        <Point temperature="400" value="73000" />
      </Points>
    </Curve>
  </Curves>
</PhysicalPropertyTableImport>
