Repository: GianFossi/Materials

# MaterialLibrary

Libreria F# per dati e calcoli sui materiali, con database SQLite ASME 2025,
applicazione desktop Windows per la manutenzione e componente aggiuntivo Excel.

## Da dove iniziare

La documentazione segue due percorsi distinti:

| Percorso | Prima lettura | Approfondimenti |
|---|---|---|
| **1. Come è strutturato il database** | [Database: file, identità, curve e provenienza](docs/asme-materials-db.md) | [Modelli della libreria](docs/material-models.md), [API](docs/library-api.md) |
| **2. Come usare e mantenere l'app** | [App: consultazione, modifiche e manutenzione](docs/desktop-app.md) | [Editor ASME 2025](docs/asme-2025-editor.md), [importazione XML](docs/xml-physical-import.md), [aggiornamento da export ASME](docs/database-updater.md) |

Se riprendi il progetto dopo una pausa, parti dalla [mappa del progetto](docs/overview.md).
Per installare: [requisiti](docs/requirements.md), [installazione](docs/installation.md)
e [Excel](docs/excel-addin.md).

## Tre cose da non confondere

- **Database di riferimento:** [database/data/materials_2025.db](database/data/materials_2025.db).
  Contiene identità, dati meccanici importati e provenienza.
- **Copia di lavoro:** l'app modifica un file `.working.db`, non il riferimento.
  La copia predefinita è `%LOCALAPPDATA%\MaterialLibrary\ASME2025\asme_materials_2025.working.db`.
- **XML fisici e diagrammi:** [database/data](database/data/) contiene anche dati da
  verificare e associare prima dell'importazione. La presenza di un XML non implica che
  ogni materiale del database abbia già quella proprietà.

I documenti di libreria JSON/XML sono un percorso separato per materiali e modelli
personalizzati. Il database 2023 è un [archivio esplicito](database/data/archive/2023/README.md),
mai un'integrazione automatica dei dati 2025.

## Avvio dai sorgenti

Con il .NET SDK previsto da [global.json](global.json), dalla radice del repository:

```powershell
dotnet run --project .\src\MaterialLibrary.CrudApp\MaterialLibrary.CrudApp.csproj
```

Nella finestra principale scegliere **ASME 2025 Properties**; per backup, tabelle e SQL:
**Database → Manage database...**. La [guida dell'app](docs/desktop-app.md) spiega cosa
viene salvato e dove.

Per sviluppatori:

```powershell
dotnet build .\src\MaterialLibrary\MaterialLibrary.fsproj
dotnet test .\tests\MaterialLibrary.Tests\MaterialLibrary.Tests.fsproj
```

Non c'è una soluzione alla radice: specificare sempre il progetto.

## Componenti

| Componente | Funzione |
|---|---|
| [MaterialLibrary](src/MaterialLibrary/) | Modelli, interpolazioni, lettura nativa e serializzazione; [README NuGet](src/MaterialLibrary/README-NUGET.md) |
| [MaterialLibrary.Crud](src/MaterialLibrary.Crud/) | Persistenza, editor nativo e importazione XML; [README NuGet](src/MaterialLibrary.Crud/README-NUGET.md) |
| [MaterialLibrary.CrudApp](src/MaterialLibrary.CrudApp/) | Interfaccia WPF Windows |
| [MaterialLibrary.Excel](src/MaterialLibrary.Excel/) | Funzioni Excel e accesso all'editor condiviso |
| [DatabaseUpdater](tools/MaterialLibrary.DatabaseUpdater/) | Crea/confronta edizioni da export ASME; non importa gli XML fisici |

## Altre guide

- [Opzioni e percorsi](docs/crud-app-options.md)
- [Backup e verifiche prima del rilascio](docs/release-safety.md)
- [Contribuire](CONTRIBUTING.md)
- [Cronologia tecnica](AI_HISTORY.md)
- [Licenza](docs/license.md)

I dati non sostituiscono il codice normativo: verificare fonte, variante, condizioni,
limiti di temperatura e accettazione degli eventuali Code Cases prima dell'uso ingegneristico.

File: database/data/physical-properties-xml/ThermalConductivity/TCD-ThermalConductivity.xml (part 1 of 4)
<?xml version="1.0" encoding="utf-8"?>
<!-- Author: Copilot; Last revision: 2026-11-01; Purpose: ASME thermal conductivity curves (W/(m*K) versus degC) with explicit material identities. -->
<PhysicalPropertyTableImport name="TCD" sourceTable="TCD" targetTable="ThermalConductivityTable" targetQuantity="ThermalConductivity" schema="material-curves-v1" sourcePdf="C:\Users\ganfossi\Documents\PV Repository\Codes &amp; Regulations\ASME-ANSI\ASME BPVC 2025 Edition\ASME BPVC SEC II-D (METRIC).pdf" sourcePageStart="1224" sourcePageEnd="1237" curveCount="63" materialCount="178" sourceColumnCount="65" sourcePointCount="1390" status="normalized-material-curves-review-required">
  <ReferenceData>ASME BPVC II-D Metric 2025, Part 2, Table TCD</ReferenceData>
  <Notes>Thermal conductivity versus temperature. Source TC in W/(m*degC) is numerically unchanged in W/(m*K). Source General Note (b) declares +/-10% uncertainty due to compositional variation and original data acquisition/analysis. TD columns are not conductivity and are excluded. Missing source cells are omitted, never replaced by zero or extrapolated. Curves are shared by explicit material identities; verify source applicability and associations before database import.</Notes>
  <SourceNotes>Material Groups A-L use source Notes 1-12 (PDF pages 1236-1237). Group A matches the exact Nominal Composition label Carbon steel. Source Notes 9-11 restrict four compositions to 425 degC; maxTemperature on each identity enforces this limit in the reader. Note 9 prints 15Cr-5Ni-3Mo; retained as printed, not corrected to a different database composition. Note 10 explicitly permits separate S and Se compositions. Notes 10-12 also permit H/L/N/LN grades of austenitic stainless steels. Titanium grade/UNS identities are cross-referenced only from the explicit ASME TM-5 grade/UNS pairs, PDF page 1244. No numerical nominal composition is inferred from qualitative alloy labels or UNS.</SourceNotes>
  <SourceColumns>Temperature=degC; TC=thermal conductivity=W/(m*K); sourceTCUnit=W/(m*degC).</SourceColumns>
  <Curves>
    <Curve id="tcd-k-01" property="k" unit="W/(m*K)" temperatureUnit="degC" pointCount="30">
      <Materials>
        <Material id="composition-001" sourceMaterial="Carbon and Low Alloy Steels Material Group A [Note (1)] Plain Carbon" sourcePdfPage="1224" name="Carbon steel" nominalChemicalComposition="Carbon steel" sourceNominalChemicalComposition="Carbon steel" sourceNote="1" sourceNotePdfPage="1236" association="nominalChemicalComposition" />
      </Materials>
      <Points>
        <Point temperature="20" value="60.4" />
        <Point temperature="50" value="59.8" />
        <Point temperature="75" value="58.9" />
        <Point temperature="100" value="58.0" />
        <Point temperature="125" value="57.0" />
        <Point temperature="150" value="55.9" />
        <Point temperature="175" value="54.7" />
        <Point temperature="200" value="53.6" />
        <Point temperature="225" value="52.5" />
        <Point temperature="250" value="51.4" />
        <Point temperature="275" value="50.3" />
        <Point temperature="300" value="49.2" />
        <Point temperature="325" value="48.1" />
        <Point temperature="350" value="47.0" />
        <Point temperature="375" value="45.9" />
        <Point temperature="400" value="44.9" />
        <Point temperature="425" value="43.8" />
        <Point temperature="450" value="42.7" />
        <Point temperature="475" value="41.6" />
        <Point temperature="500" value="40.5" />
        <Point temperature="525" value="39.3" />
        <Point temperature="550" value="38.2" />
        <Point temperature="575" value="37.0" />
        <Point temperature="600" value="35.8" />
        <Point temperature="625" value="34.7" />
        <Point temperature="650" value="33.5" />
        <Point temperature="675" value="32.3" />
        <Point temperature="700" value="31.2" />
        <Point temperature="725" value="30.1" />
        <Point temperature="750" value="29.1" />
      </Points>
    </Curve>
    <Curve id="tcd-k-02" property="k" unit="W/(m*K)" temperatureUnit="degC" pointCount="32">
      <Materials>
        <Material id="composition-002" sourceMaterial="Carbon and Low Alloy Steels Material Group B [Note (2)]" sourcePdfPage="1224" name="C-Mn-Si-Cb," nominalChemicalComposition="C-Mn-Si-Cb," sourceNominalChemicalComposition="C–Mn–Si–Cb," sourceNote="2" sourceNotePdfPage="1236" association="nominalChemicalComposition" />
        <Material id="composition-003" sourceMaterial="Carbon and Low Alloy Steels Material Group B [Note (2)]" sourcePdfPage="1224" name="C-Mn-Si-V," nominalChemicalComposition="C-Mn-Si-V," sourceNominalChemicalComposition="C–Mn–Si–V," sourceNote="2" sourceNotePdfPage="1236" association="nominalChemicalComposition" />
        <Material id="composition-004" sourceMaterial="Carbon and Low Alloy Steels Material Group B [Note (2)]" sourcePdfPage="1224" name="C-Mn-Si-V-Cb," nominalChemicalComposition="C-Mn-Si-V-Cb," sourceNominalChemicalComposition="C–Mn–Si–V–Cb," sourceNote="2" sourceNotePdfPage="1236" association="nominalChemicalComposition" />
        <Material id="composition-005" sourceMaterial="Carbon and Low Alloy Steels Material Group B [Note (2)]" sourcePdfPage="1224" name="C-Mn-Ti," nominalChemicalComposition="C-Mn-Ti," sourceNominalChemicalComposition="C–Mn–Ti," sourceNote="2" sourceNotePdfPage="1236" association="nominalChemicalComposition" />
        <Material id="composition-006" sourceMaterial="Carbon and Low Alloy Steels Material Group B [Note (2)]" sourcePdfPage="1224" name="C-Si-Ti" nominalChemicalComposition="C-Si-Ti" sourceNominalChemicalComposition="C–Si–Ti" sourceNote="2" sourceNotePdfPage="1236" association="nominalChemicalComposition" />
        <Material id="composition-007" sourceMaterial="Carbon and Low Alloy Steels Material Group B [Note (2)]" sourcePdfPage="1224" name="¾Cr-½Ni-Cu" nominalChemicalComposition="¾Cr-½Ni-Cu" sourceNominalChemicalComposition="3/4Cr–1/2Ni–Cu" sourceNote="2" sourceNotePdfPage="1236" association="nominalChemicalComposition" />
        <Material id="composition-008" sourceMaterial="Carbon and Low Alloy Steels Material Group B [Note (2)]" sourcePdfPage="1224" name="1Cr-½Mo-Si" nominalChemicalComposition="1Cr-½Mo-Si" sourceNominalChemicalComposition="1Cr–1/2Mo–Si" sourceNote="2" sourceNotePdfPage="1236" association="nominalChemicalComposition" />
        <Material id="composition-009" sourceMaterial="Carbon and Low Alloy Steels Material Group B [Note (2)]" sourcePdfPage="1224" name="¾Ni-½Cu-Mo" nominalChemicalComposition="¾Ni-½Cu-Mo" sourceNominalChemicalComposition="3/4Ni–1/2Cu–Mo" sourceNote="2" sourceNotePdfPage="1236" association="nominalChemicalComposition" />
        <Material id="composition-010" sourceMaterial="Carbon and Low Alloy Steels Material Group B [Note (2)]" sourcePdfPage="1224" name="2½Ni" nominalChemicalComposition="2½Ni" sourceNominalChemicalComposition="21/2Ni" sourceNote="2" sourceNotePdfPage="1236" association="nominalChemicalComposition" />
      </Materials>
      <Points>
        <Point temperature="20" value="47.3" />
        <Point temperature="50" value="47.9" />
        <Point temperature="75" value="48.0" />
        <Point temperature="100" value="47.9" />
        <Point temperature="125" value="47.6" />
        <Point temperature="150" value="47.2" />
        <Point temperature="175" value="46.7" />
        <Point temperature="200" value="46.1" />
        <Point temperature="225" value="45.5" />
        <Point temperature="250" value="44.8" />
        <Point temperature="275" value="44.2" />
        <Point temperature="300" value="43.5" />
        <Point temperature="325" value="42.9" />
        <Point temperature="350" value="42.2" />
        <Point temperature="375" value="41.5" />
        <Point temperature="400" value="40.9" />
        <Point temperature="425" value="40.2" />
        <Point temperature="450" value="39.4" />
        <Point temperature="475" value="38.6" />
        <Point temperature="500" value="37.8" />
        <Point temperature="525" value="36.9" />
        <Point temperature="550" value="36.0" />
        <Point temperature="575" value="35.0" />
        <Point temperature="600" value="34.0" />
        <Point temperature="625" value="33.0" />
        <Point temperature="650" value="31.9" />
        <Point temperature="675" value="30.8" />
        <Point temperature="700" value="29.8" />
        <Point temperature="725" value="28.8" />
        <Point temperature="750" value="27.8" />
        <Point temperature="775" value="26.9" />
        <Point temperature="800" value="26.1" />
      </Points>
    </Curve>
    <Curve id="tcd-k-03" property="k" unit="W/(m*K)" temperatureUnit="degC" pointCount="30">
      <Materials>
        <Material id="composition-011" sourceMaterial="Carbon and Low Alloy Steels Material Group C [Note (3)]" sourcePdfPage="1224" name="C-¼Mo" nominalChemicalComposition="C-¼Mo" sourceNominalChemicalComposition="C–1/4Mo" sourceNote="3" sourceNotePdfPage="1236" association="nominalChemicalComposition" />
        <Material id="composition-012" sourceMaterial="Carbon and Low Alloy Steels Material Group C [Note (3)]" sourcePdfPage="1224" name="C-½Mo" nominalChemicalComposition="C-½Mo" sourceNominalChemicalComposition="C–1/2Mo" sourceNote="3" sourceNotePdfPage="1236" association="nominalChemicalComposition" />
        <Material id="composition-013" sourceMaterial="Carbon and Low Alloy Steels Material Group C [Note (3)]" sourcePdfPage="1224" name="½Cr-⅕Mo-V" nominalChemicalComposition="½Cr-⅕Mo-V" sourceNominalChemicalComposition="1/2Cr–1/5Mo–V" sourceNote="3" sourceNotePdfPage="1236" association="nominalChemicalComposition" />
        <Material id="composition-014" sourceMaterial="Carbon and Low Alloy Steels Material Group C [Note (3)]" sourcePdfPage="1224" name="½Cr-¼Mo-Si" nominalChemicalComposition="½Cr-¼Mo-Si" sourceNominalChemicalComposition="1/2Cr–1/4Mo–Si" sourceNote="3" sourceNotePdfPage="1236" association="nominalChemicalComposition" />
        <Material id="composition-015" sourceMaterial="Carbon and Low Alloy Steels Material Group C [Note (3)]" sourcePdfPage="1224" name="½Cr-½Mo" nominalChemicalComposition="½Cr-½Mo" sourceNominalChemicalComposition="1/2Cr–1/2Mo" sourceNote="3" sourceNotePdfPage="1236" association="nominalChemicalComposition" />
        <Material id="composition-016" sourceMaterial="Carbon and Low Alloy Steels Material Group C [Note (3)]" sourcePdfPage="1224" name="½Cr-½Ni-⅕Mo" nominalChemicalComposition="½Cr-½Ni-⅕Mo" sourceNominalChemicalComposition="1/2Cr–1/2Ni–1/5Mo" sourceNote="3" sourceNotePdfPage="1236" association="nominalChemicalComposition" />
        <Material id="composition-017" sourceMaterial="Carbon and Low Alloy Steels Material Group C [Note (3)]" sourcePdfPage="1224" name="¾Cr-¾Ni-Cu-Al" nominalChemicalComposition="¾Cr-¾Ni-Cu-Al" sourceNominalChemicalComposition="3/4Cr–3/4Ni–Cu–Al" sourceNote="3" sourceNotePdfPage="1236" association="nominalChemicalComposition" />
        <Material id="composition-018" sourceMaterial="Carbon and Low Alloy Steels Material Group C [Note (3)]" sourcePdfPage="1224" name="1Cr-1Mn-¼Mo" nominalChemicalComposition="1Cr-1Mn-¼Mo" sourceNominalChemicalComposition="1Cr–1Mn–1/4Mo" sourceNote="3" sourceNotePdfPage="1236" association="nominalChemicalComposition" />
        <Material id="composition-019" sourceMaterial="Carbon and Low Alloy Steels Material Group C [Note (3)]" sourcePdfPage="1224" name="1Cr-⅕Mo" nominalChemicalComposition="1Cr-⅕Mo" sourceNominalChemicalComposition="1Cr–1/5Mo" sourceNote="3" sourceNotePdfPage="1236" association="nominalChemicalComposition" />
        <Material id="composition-020" sourceMaterial="Carbon and Low Alloy Steels Material Group C [Note (3)]" sourcePdfPage="1224" name="1Cr-½Mo" nominalChemicalComposition="1Cr-½Mo" sourceNominalChemicalComposition="1Cr–1/2Mo" sourceNote="3" sourceNotePdfPage="1236" association="nominalChemicalComposition" />
        <Material id="composition-021" sourceMaterial="Carbon and Low Alloy Steels Material Group C [Note (3)]" sourcePdfPage="1224" name="1¼Cr-½Mo" nominalChemicalComposition="1¼Cr-½Mo" sourceNominalChemicalComposition="11/4Cr–1/2Mo" sourceNote="3" sourceNotePdfPage="1236" association="nominalChemicalComposition" />
        <Material id="composition-022" sourceMaterial="Carbon and Low Alloy Steels Material Group C [Note (3)]" sourcePdfPage="1224" name="1¼Cr-½Mo-Si" nominalChemicalComposition="1¼Cr-½Mo-Si" sourceNominalChemicalComposition="11/4Cr–1/2Mo–Si" sourceNote="3" sourceNotePdfPage="1236" association="nominalChemicalComposition" />
        <Material id="composition-023" sourceMaterial="Carbon and Low Alloy Steels Material Group C [Note (3)]" sourcePdfPage="1224" name="1¾Cr-½Mo-Cu" nominalChemicalComposition="1¾Cr-½Mo-Cu" sourceNominalChemicalComposition="13/4Cr–1/2Mo–Cu" sourceNote="3" sourceNotePdfPage="1236" association="nominalChemicalComposition" />
        <Material id="composition-024" sourceMaterial="Carbon and Low Alloy Steels Material Group C [Note (3)]" sourcePdfPage="1224" name="1¾Cr-½Mo-Ti" nominalChemicalComposition="1¾Cr-½Mo-Ti" sourceNominalChemicalComposition="13/4Cr–1/2Mo–Ti" sourceNote="3" sourceNotePdfPage="1236" association="nominalChemicalComposition" />
        <Material id="composition-025" sourceMaterial="Carbon and Low Alloy Steels Material Group C [Note (3)]" sourcePdfPage="1224" name="2Cr-½Mo" nominalChemicalComposition="2Cr-½Mo" sourceNominalChemicalComposition="2Cr–1/2Mo" sourceNote="3" sourceNotePdfPage="1236" association="nominalChemicalComposition" />
        <Material id="composition-026" sourceMaterial="Carbon and Low Alloy Steels Material Group C [Note (3)]" sourcePdfPage="1224" name="Mn-½Mo" nominalChemicalComposition="Mn-½Mo" sourceNominalChemicalComposition="Mn–1/2Mo" sourceNote="3" sourceNotePdfPage="1236" association="nominalChemicalComposition" />
        <Material id="composition-027" sourceMaterial="Carbon and Low Alloy Steels Material Group C [Note (3)]" sourcePdfPage="1224" name="Mn-½Mo-¼Ni" nominalChemicalComposition="Mn-½Mo-¼Ni" sourceNominalChemicalComposition="Mn–1/2Mo–1/4Ni" sourceNote="3" sourceNotePdfPage="1236" association="nominalChemicalComposition" />
        <Material id="composition-028" sourceMaterial="Carbon and Low Alloy Steels Material Group C [Note (3)]" sourcePdfPage="1224" name="Mn-½Mo-½Ni" nominalChemicalComposition="Mn-½Mo-½Ni" sourceNominalChemicalComposition="Mn–1/2Mo–1/2Ni" sourceNote="3" sourceNotePdfPage="1236" association="nominalChemicalComposition" />
        <Material id="composition-029" sourceMaterial="Carbon and Low Alloy Steels Material Group C [Note (3)]" sourcePdfPage="1224" name="Mn-½Mo-¾Ni" nominalChemicalComposition="Mn-½Mo-¾Ni" sourceNominalChemicalComposition="Mn–1/2Mo–3/4Ni" sourceNote="3" sourceNotePdfPage="1236" association="nominalChemicalComposition" />
        <Material id="composition-030" sourceMaterial="Carbon and Low Alloy Steels Material Group C [Note (3)]" sourcePdfPage="1224" name="Mn-½Ni-V" nominalChemicalComposition="Mn-½Ni-V" sourceNominalChemicalComposition="Mn–1/2Ni–V" sourceNote="3" sourceNotePdfPage="1236" association="nominalChemicalComposition" />
        <Material id="composition-031" sourceMaterial="Carbon and Low Alloy Steels Material Group C [Note (3)]" sourcePdfPage="1224" name="Mn-V" nominalChemicalComposition="Mn-V" sourceNominalChemicalComposition="Mn–V" sourceNote="3" sourceNotePdfPage="1236" association="nominalChemicalComposition" />
        <Material id="composition-032" sourceMaterial="Carbon and Low Alloy Steels Material Group C [Note (3)]" sourcePdfPage="1224" name="½Ni-½Cr-¼Mo-V" nominalChemicalComposition="½Ni-½Cr-¼Mo-V" sourceNominalChemicalComposition="1/2Ni–1/2Cr–1/4Mo–V" sourceNote="3" sourceNotePdfPage="1236" association="nominalChemicalComposition" />
        <Material id="composition-033" sourceMaterial="Carbon and Low Alloy Steels Material Group C [Note (3)]" sourcePdfPage="1224" name="½Ni-½Mo-V" nominalChemicalComposition="½Ni-½Mo-V" sourceNominalChemicalComposition="1/2Ni–1/2Mo–V" sourceNote="3" sourceNotePdfPage="1236" association="nominalChemicalComposition" />
        <Material id="composition-034" sourceMaterial="Carbon and Low Alloy Steels Material Group C [Note (3)]" sourcePdfPage="1224" name="¾Ni-½Cr-½Mo-V" nominalChemicalComposition="¾Ni-½Cr-½Mo-V" sourceNominalChemicalComposition="3/4Ni–1/2Cr–1/2Mo–V" sourceNote="3" sourceNotePdfPage="1236" association="nominalChemicalComposition" />
        <Material id="composition-035" sourceMaterial="Carbon and Low Alloy Steels Material Group C [Note (3)]" sourcePdfPage="1224" name="¾Ni-½Mo-⅓Cr-V" nominalChemicalComposition="¾Ni-½Mo-⅓Cr-V" sourceNominalChemicalComposition="3/4Ni–1/2Mo–1/3Cr–V" sourceNote="3" sourceNotePdfPage="1236" association="nominalChemicalComposition" />
        <Material id="composition-036" sourceMaterial="Carbon and Low Alloy Steels Material Group C [Note (3)]" sourcePdfPage="1224" name="¾Ni-½Mo-Cr-V" nominalChemicalComposition="¾Ni-½Mo-Cr-V" sourceNominalChemicalComposition="3/4Ni–1/2Mo–Cr–V" sourceNote="3" sourceNotePdfPage="1236" association="nominalChemicalComposition" />
        <Material id="composition-037" sourceMaterial="Carbon and Low Alloy Steels Material Group C [Note (3)]" sourcePdfPage="1224" name="¾Ni-1Mo-¾Cr" nominalChemicalComposition="¾Ni-1Mo-¾Cr" sourceNominalChemicalComposition="3/4Ni–1Mo–3/4Cr" sourceNote="3" sourceNotePdfPage="1236" association="nominalChemicalComposition" />
        <Material id="composition-038" sourceMaterial="Carbon and Low Alloy Steels Material Group C [Note (3)]" sourcePdfPage="1224" name="1Ni-½Cr-½Mo" nominalChemicalComposition="1Ni-½Cr-½Mo" sourceNominalChemicalComposition="1Ni–1/2Cr–1/2Mo" sourceNote="3" sourceNotePdfPage="1236" association="nominalChemicalComposition" />
        <Material id="composition-039" sourceMaterial="Carbon and Low Alloy Steels Material Group C [Note (3)]" sourcePdfPage="1224" name="1¼Ni-1Cr-½Mo" nominalChemicalComposition="1¼Ni-1Cr-½Mo" sourceNominalChemicalComposition="11/4Ni–1Cr–1/2Mo" sourceNote="3" sourceNotePdfPage="1236" association="nominalChemicalComposition" />
        <Material id="composition-040" sourceMaterial="Carbon and Low Alloy Steels Material Group C [Note (3)]" sourcePdfPage="1224" name="3½Ni-1¾Cr-½Mo-V" nominalChemicalComposition="3½Ni-1¾Cr-½Mo-V" sourceNominalChemicalComposition="31/2Ni–13/4Cr–1/2Mo–V" sourceNote="3" sourceNotePdfPage="1236" association="nominalChemicalComposition" />
        <Material id="composition-041" sourceMaterial="Carbon and Low Alloy Steels Material Group C [Note (3)]" sourcePdfPage="1224" name="4Ni-1½Cr-½Mo-V" nominalChemicalComposition="4Ni-1½Cr-½Mo-V" sourceNominalChemicalComposition="4Ni–11/2Cr–1/2Mo–V" sourceNote="3" sourceNotePdfPage="1236" association="nominalChemicalComposition" />
      </Materials>
      <Points>
        <Point temperature="20" value="41.0" />
        <Point temperature="50" value="40.8" />
        <Point temperature="75" value="40.7" />
        <Point temperature="100" value="40.6" />
        <Point temperature="125" value="40.5" />
        <Point temperature="150" value="40.4" />
        <Point temperature="175" value="40.3" />
        <Point temperature="200" value="40.1" />
        <Point temperature="225" value="39.8" />
        <Point temperature="250" value="39.5" />
        <Point temperature="275" value="39.1" />
        <Point temperature="300" value="38.7" />
        <Point temperature="325" value="38.3" />
        <Point temperature="350" value="37.8" />
        <Point temperature="375" value="37.3" />
        <Point temperature="400" value="36.8" />
        <Point temperature="425" value="36.3" />
        <Point temperature="450" value="35.8" />
        <Point temperature="475" value="35.3" />
        <Point temperature="500" value="34.8" />
        <Point temperature="525" value="34.4" />
        <Point temperature="550" value="33.9" />
        <Point temperature="575" value="33.4" />
        <Point temperature="600" value="32.8" />
        <Point temperature="625" value="32.2" />
        <Point temperature="650" value="31.6" />
        <Point temperature="675" value="30.7" />
        <Point temperature="700" value="29.1" />
        <Point temperature="725" value="27.6" />
        <Point temperature="750" value="26.7" />
      </Points>
    </Curve>
    <Curve id="tcd-k-04" property="k" unit="W/(m*K)" temperatureUnit="degC" pointCount="32">
      <Materials>
        <Material id="composition-042" sourceMaterial="Carbon and Low Alloy Steels Material Group D [Note (4)]" sourcePdfPage="1224" name="2¼Cr-1Mo" nominalChemicalComposition="2¼Cr-1Mo" sourceNominalChemicalComposition="21/4Cr–1Mo" sourceNote="4" sourceNotePdfPage="1236" association="nominalChemicalComposition" />
        <Material id="composition-043" sourceMaterial="Carbon and Low Alloy Steels Material Group D [Note (4)]" sourcePdfPage="1224" name="3Cr-1Mo" nominalChemicalComposition="3Cr-1Mo" sourceNominalChemicalComposition="3Cr–1Mo" sourceNote="4" sourceNotePdfPage="1236" association="nominalChemicalComposition" />
        <Material id="composition-044" sourceMaterial="Carbon and Low Alloy Steels Material Group D [Note (4)]" sourcePdfPage="1224" name="3Cr-1Mo-¼V-Cb-Ca" nominalChemicalComposition="3Cr-1Mo-¼V-Cb-Ca" sourceNominalChemicalComposition="3Cr–1Mo–1/4V–Cb–Ca" sourceNote="4" sourceNotePdfPage="1236" association="nominalChemicalComposition" />
        <Material id="composition-045" sourceMaterial="Carbon and Low Alloy Steels Material Group D [Note (4)]" sourcePdfPage="1224" name="3Cr-1Mo-¼V-Ti-B" nominalChemicalComposition="3Cr-1Mo-¼V-Ti-B" sourceNominalChemicalComposition="3Cr–1Mo–1/4V–Ti–B" sourceNote="4" sourceNotePdfPage="1236" association="nominalChemicalComposition" />
        <Material id="composition-046" sourceMaterial="Carbon and Low Alloy Steels Material Group D [Note (4)]" sourcePdfPage="1224" name="Mn-¼Mo" nominalChemicalComposition="Mn-¼Mo" sourceNominalChemicalComposition="Mn–1/4Mo" sourceNote="4" sourceNotePdfPage="1236" association="nominalChemicalComposition" />
        <Material id="composition-047" sourceMaterial="Carbon and Low Alloy Steels Material Group D [Note (4)]" sourcePdfPage="1224" name="1¾Ni-¾Cr-¼Mo" nominalChemicalComposition="1¾Ni-¾Cr-¼Mo" sourceNominalChemicalComposition="13/4Ni–3/4Cr–1/4Mo" sourceNote="4" sourceNotePdfPage="1236" association="nominalChemicalComposition" />
        <Material id="composition-048" sourceMaterial="Carbon and Low Alloy Steels Material Group D [Note (4)]" sourcePdfPage="1224" name="2Ni-¾Cr-¼Mo" nominalChemicalComposition="2Ni-¾Cr-¼Mo" sourceNominalChemicalComposition="2Ni–3/4Cr–1/4Mo" sourceNote="4" sourceNotePdfPage="1236" association="nominalChemicalComposition" />
        <Material id="composition-049" sourceMaterial="Carbon and Low Alloy Steels Material Group D [Note (4)]" sourcePdfPage="1224" name="2Ni-¾Cr-⅓Mo" nominalChemicalComposition="2Ni-¾Cr-⅓Mo" sourceNominalChemicalComposition="2Ni–3/4Cr–1/3Mo" sourceNote="4" sourceNotePdfPage="1236" association="nominalChemicalComposition" />
        <Material id="composition-050" sourceMaterial="Carbon and Low Alloy Steels Material Group D [Note (4)]" sourcePdfPage="1224" name="2Ni-1½Cr-¼Mo-V" nominalChemicalComposition="2Ni-1½Cr-¼Mo-V" sourceNominalChemicalComposition="2Ni–11/2Cr–1/4Mo–V" sourceNote="4" sourceNotePdfPage="1236" association="nominalChemicalComposition" />
        <Material id="composition-051" sourceMaterial="Carbon and Low Alloy Steels Material Group D [Note (4)]" sourcePdfPage="1224" name="2Ni-1Cu" nominalChemicalComposition="2Ni-1Cu" sourceNominalChemicalComposition="2Ni–1Cu" sourceNote="4" sourceNotePdfPage="1236" association="nominalChemicalComposition" />
        <Material id="composition-052" sourceMaterial="Carbon and Low Alloy Steels Material Group D [Note (4)]" sourcePdfPage="1224" name="2¾Ni-1½Cr-½Mo-V" nominalChemicalComposition="2¾Ni-1½Cr-½Mo-V" sourceNominalChemicalComposition="23/4Ni–11/2Cr–1/2Mo–V" sourceNote="4" sourceNotePdfPage="1236" association="nominalChemicalComposition" />
        <Material id="composition-053" sourceMaterial="Carbon and Low Alloy Steels Material Group D [Note (4)]" sourcePdfPage="1224" name="5Ni-¼Mo" nominalChemicalComposition="5Ni-¼Mo" sourceNominalChemicalComposition="5Ni–1/4Mo" sourceNote="4" sourceNotePdfPage="1236" association="nominalChemicalComposition" />
        <Material id="composition-054" sourceMaterial="Carbon and Low Alloy Steels Material Group D [Note (4)]" sourcePdfPage="1224" name="7Ni" nominalChemicalComposition="7Ni" sourceNominalChemicalComposition="7Ni" sourceNote="4" sourceNotePdfPage="1236" association="nominalChemicalComposition" />
        <Material id="composition-055" sourceMaterial="Carbon and Low Alloy Steels Material Group D [Note (4)]" sourcePdfPage="1224" name="8Ni" nominalChemicalComposition="8Ni" sourceNominalChemicalComposition="8Ni" sourceNote="4" sourceNotePdfPage="1236" association="nominalChemicalComposition" />
        <Material id="composition-056" sourceMaterial="Carbon and Low Alloy Steels Material Group D [Note (4)]" sourcePdfPage="1224" name="9Ni" nominalChemicalComposition="9Ni" sourceNominalChemicalComposition="9Ni" sourceNote="4" sourceNotePdfPage="1236" association="nominalChemicalComposition" />
      </Materials>
      <Points>
        <Point temperature="20" value="36.3" />
        <Point temperature="50" value="36.5" />
        <Point temperature="75" value="36.7" />
        <Point temperature="100" value="36.9" />
        <Point temperature="125" value="37.0" />
        <Point temperature="150" value="37.1" />
        <Point temperature="175" value="37.2" />
        <Point temperature="200" value="37.2" />
        <Point temperature="225" value="37.2" />
        <Point temperature="250" value="37.1" />
        <Point temperature="275" value="36.9" />
        <Point temperature="300" value="36.7" />
        <Point temperature="325" value="36.5" />
        <Point temperature="350" value="36.2" />
        <Point temperature="375" value="35.8" />
        <Point temperature="400" value="35.4" />
        <Point temperature="425" value="35.0" />
        <Point temperature="450" value="34.6" />
        <Point temperature="475" value="34.2" />
        <Point temperature="500" value="33.7" />
        <Point temperature="525" value="33.3" />
        <Point temperature="550" value="32.8" />
        <Point temperature="575" value="32.4" />
        <Point temperature="600" value="32.0" />
        <Point temperature="625" value="31.5" />
        <Point temperature="650" value="31.1" />
        <Point temperature="675" value="30.6" />
        <Point temperature="700" value="30.1" />
        <Point temperature="725" value="28.7" />
        <Point temperature="750" value="27.4" />
        <Point temperature="775" value="26.8" />
        <Point temperature="800" value="26.7" />
      </Points>
    </Curve>
    <Curve id="tcd-k-05" property="k" unit="W/(m*K)" temperatureUnit="degC" pointCount="32">
      <Materials>
        <Material id="composition-057" sourceMaterial="Carbon and Low Alloy Steels Material Group E [Note (5)]" sourcePdfPage="1224" name="3½Ni-1½Cr-½Mo-½Mn" nominalChemicalComposition="3½Ni-1½Cr-½Mo-½Mn" sourceNominalChemicalComposition="31/2Ni–11/2Cr–1/2Mo–1/2Mn" sourceNote="5" sourceNotePdfPage="1236" association="nominalChemicalComposition" />
        <Material id="composition-058" sourceMaterial="Carbon and Low Alloy Steels Material Group E [Note (5)]" sourcePdfPage="1224" name="5Cr-½Mo" nominalChemicalComposition="5Cr-½Mo" sourceNominalChemicalComposition="5Cr–1/2Mo" sourceNote="5" sourceNotePdfPage="1236" association="nominalChemicalComposition" />
        <Material id="composition-059" sourceMaterial="Carbon and Low Alloy Steels Material Group E [Note (5)]" sourcePdfPage="1224" name="5Cr-½Mo-Si" nominalChemicalComposition="5Cr-½Mo-Si" sourceNominalChemicalComposition="5Cr–1/2Mo–Si" sourceNote="5" sourceNotePdfPage="1236" association="nominalChemicalComposition" />
        <Material id="composition-060" sourceMaterial="Carbon and Low Alloy Steels Material Group E [Note (5)]" sourcePdfPage="1224" name="5Cr-½Mo-Ti" nominalChemicalComposition="5Cr-½Mo-Ti" sourceNominalChemicalComposition="5Cr–1/2Mo–Ti" sourceNote="5" sourceNotePdfPage="1236" association="nominalChemicalComposition" />
      </Materials>
      <Points>
        <Point temperature="20" value="27.4" />
        <Point temperature="50" value="28.4" />
        <Point temperature="75" value="29.2" />
        <Point temperature="100" value="29.8" />
        <Point temperature="125" value="30.3" />
        <Point temperature="150" value="30.8" />
        <Point temperature="175" value="31.2" />
        <Point temperature="200" value="31.5" />
        <Point temperature="225" value="31.7" />
        <Point temperature="250" value="31.9" />
        <Point temperature="275" value="32.0" />
        <Point temperature="300" value="32.1" />
        <Point temperature="325" value="32.1" />
        <Point temperature="350" value="32.0" />
        <Point temperature="375" value="32.0" />
        <Point temperature="400" value="31.9" />
        <Point temperature="425" value="31.7" />
        <Point temperature="450" value="31.6" />
        <Point temperature="475" value="31.4" />
        <Point temperature="500" value="31.2" />
        <Point temperature="525" value="30.9" />
        <Point temperature="550" value="30.7" />
        <Point temperature="575" value="30.4" />
        <Point temperature="600" value="30.1" />
        <Point temperature="625" value="29.8" />
        <Point temperature="650" value="29.4" />
        <Point temperature="675" value="29.1" />
        <Point temperature="700" value="28.6" />
        <Point temperature="725" value="28.2" />
        <Point temperature="750" value="27.6" />
        <Point temperature="775" value="27.1" />
        <Point temperature="800" value="26.9" />
      </Points>
    </Curve>
    <Curve id="tcd-k-06" property="k" unit="W/(m*K)" temperatureUnit="degC" pointCount="30">
      <Materials>
        <Material id="composition-061" sourceMaterial="Carbon and Low Alloy Steels (Cont’d) Material Group F [Note (6)]" sourcePdfPage="1225" name="9Cr-1Mo" nominalChemicalComposition="9Cr-1Mo" sourceNominalChemicalComposition="9Cr–1Mo" sourceNote="6" sourceNotePdfPage="1236" association="nominalChemicalComposition" />
      </Materials>
      <Points>
        <Point temperature="20" value="22.3" />
        <Point temperature="50" value="23.1" />
        <Point temperature="75" value="23.8" />
        <Point temperature="100" value="24.4" />
        <Point temperature="125" value="25.0" />
        <Point temperature="150" value="25.5" />
        <Point temperature="175" value="25.9" />
        <Point temperature="200" value="26.3" />
        <Point temperature="225" value="26.6" />
        <Point temperature="250" value="26.9" />
        <Point temperature="275" value="27.2" />
        <Point temperature="300" value="27.4" />
        <Point temperature="325" value="27.5" />
        <Point temperature="350" value="27.7" />
        <Point temperature="375" value="27.8" />
        <Point temperature="400" value="27.9" />
        <Point temperature="425" value="27.9" />
        <Point temperature="450" value="27.9" />
        <Point temperature="475" value="27.9" />
        <Point temperature="500" value="27.9" />
        <Point temperature="525" value="27.9" />
        <Point temperature="550" value="27.8" />
        <Point temperature="575" value="27.7" />
        <Point temperature="600" value="27.6" />
        <Point temperature="625" value="27.5" />
        <Point temperature="650" value="27.3" />
        <Point temperature="675" value="27.2" />
        <Point temperature="700" value="27.0" />
        <Point temperature="725" value="26.8" />
        <Point temperature="750" value="26.5" />
      </Points>
    </Curve>
    <Curve id="tcd-k-07" property="k" unit="W/(m*K)" temperatureUnit="degC" pointCount="13">
      <Materials>
        <Material id="composition-062" sourceMaterial="Ductile Cast Iron" sourcePdfPage="1225" name="Ductile cast iron" association="manual" requiresReview="true" />
      </Materials>
      <Points>
        <Point temperature="20" value="37.50" />
        <Point temperature="50" value="38.50" />
        <Point temperature="75" value="39.18" />
        <Point temperature="100" value="39.73" />
        <Point temperature="125" value="40.15" />
        <Point temperature="150" value="40.45" />
        <Point temperature="175" value="40.64" />
        <Point temperature="200" value="40.73" />
        <Point temperature="225" value="40.73" />
        <Point temperature="250" value="40.64" />
        <Point temperature="275" value="40.47" />
        <Point temperature="300" value="40.23" />
        <Point temperature="325" value="39.93" />
      </Points>
    </Curve>
    <Curve id="tcd-k-08" property="k" unit="W/(m*K)" temperatureUnit="degC" pointCount="30">
      <Materials>
        <Material id="composition-063" sourceMaterial="High Chrome Steels Material Group G [Note (7)]" sourcePdfPage="1225" name="12Cr" nominalChemicalComposition="12Cr" sourceNominalChemicalComposition="12Cr" sourceNote="7" sourceNotePdfPage="1236" association="nominalChemicalComposition" />
        <Material id="composition-064" sourceMaterial="High Chrome Steels Material Group G [Note (7)]" sourcePdfPage="1225" name="12Cr-1Al" nominalChemicalComposition="12Cr-1Al" sourceNominalChemicalComposition="12Cr–1Al" sourceNote="7" sourceNotePdfPage="1236" association="nominalChemicalComposition" />
        <Material id="composition-065" sourceMaterial="High Chrome Steels Material Group G [Note (7)]" sourcePdfPage="1225" name="13Cr" nominalChemicalComposition="13Cr" sourceNominalChemicalComposition="13Cr" sourceNote="7" sourceNotePdfPage="1236" association="nominalChemicalComposition" />
        <Material id="composition-066" sourceMaterial="High Chrome Steels Material Group G [Note (7)]" sourcePdfPage="1225" name="13Cr-4Ni" nominalChemicalComposition="13Cr-4Ni" sourceNominalChemicalComposition="13Cr–4Ni" sourceNote="7" sourceNotePdfPage="1236" association="nominalChemicalComposition" />
        <Material id="composition-067" sourceMaterial="High Chrome Steels Material Group G [Note (7)]" sourcePdfPage="1225" name="15Cr" nominalChemicalComposition="15Cr" sourceNominalChemicalComposition="15Cr" sourceNote="7" sourceNotePdfPage="1236" association="nominalChemicalComposition" />
        <Material id="composition-068" sourceMaterial="High Chrome Steels Material Group G [Note (7)]" sourcePdfPage="1225" name="17Cr" nominalChemicalComposition="17Cr" sourceNominalChemicalComposition="17Cr" sourceNote="7" sourceNotePdfPage="1236" association="nominalChemicalComposition" />
      </Materials>
      <Points>
        <Point temperature="20" value="24.6" />
        <Point temperature="50" value="24.7" />
        <Point temperature="75" value="24.7" />
        <Point temperature="100" value="24.8" />
        <Point temperature="125" value="24.9" />
        <Point temperature="150" value="24.9" />
        <Point temperature="175" value="25.0" />
        <Point temperature="200" value="25.0" />
        <Point temperature="225" value="25.1" />
        <Point temperature="250" value="25.1" />
        <Point temperature="275" value="25.2" />
        <Point temperature="300" value="25.2" />
        <Point temperature="325" value="25.2" />
        <Point temperature="350" value="25.3" />
        <Point temperature="375" value="25.3" />
        <Point temperature="400" value="25.3" />
        <Point temperature="425" value="25.4" />
        <Point temperature="450" value="25.4" />
        <Point temperature="475" value="25.4" />
        <Point temperature="500" value="25.4" />
        <Point temperature="525" value="25.5" />
        <Point temperature="550" value="25.5" />
        <Point temperature="575" value="25.5" />
        <Point temperature="600" value="25.5" />
        <Point temperature="625" value="25.5" />
        <Point temperature="650" value="25.6" />
        <Point temperature="675" value="25.6" />
        <Point temperature="700" value="25.6" />
        <Point temperature="725" value="25.6" />
        <Point temperature="750" value="25.6" />
      </Points>
    </Curve>
    <Curve id="tcd-k-09" property="k" unit="W/(m*K)" temperatureUnit="degC" pointCount="30">
      <Materials>
        <Material id="composition-069" sourceMaterial="High Chrome Steels Material Group H [Note (8)]" sourcePdfPage="1225" name="27Cr" nominalChemicalComposition="27Cr" sourceNominalChemicalComposition="27Cr" sourceNote="8" sourceNotePdfPage="1237" association="nominalChemicalComposition" />
      </Materials>
      <Points>
        <Point temperature="20" value="20.1" />
        <Point temperature="50" value="20.2" />
        <Point temperature="75" value="20.2" />
        <Point temperature="100" value="20.3" />
        <Point temperature="125" value="20.4" />
        <Point temperature="150" value="20.5" />
        <Point temperature="175" value="20.5" />
        <Point temperature="200" value="20.6" />
        <Point temperature="225" value="20.7" />
        <Point temperature="250" value="20.8" />
        <Point temperature="275" value="20.9" />
        <Point temperature="300" value="21.0" />
        <Point temperature="325" value="21.1" />
        <Point temperature="350" value="21.2" />
        <Point temperature="375" value="21.3" />
        <Point temperature="400" value="21.4" />
        <Point temperature="425" value="21.5" />
        <Point temperature="450" value="21.6" />
        <Point temperature="475" value="21.7" />
        <Point temperature="500" value="21.8" />
        <Point temperature="525" value="21.9" />
        <Point temperature="550" value="22.1" />
        <Point temperature="575" value="22.2" />
        <Point temperature="600" value="22.4" />
        <Point temperature="625" value="22.5" />
        <Point temperature="650" value="22.7" />
        <Point temperature="675" value="22.9" />
        <Point temperature="700" value="23.1" />
        <Point temperature="725" value="23.3" />
        <Point temperature="750" value="23.5" />
      </Points>
    </Curve>
    <Curve id="tcd-k-10" property="k" unit="W/(m*K)" temperatureUnit="degC" pointCount="30">
      <Materials>
        <Material id="composition-070" sourceMaterial="High Alloy Steels Material Group I [Note (9)]" sourcePdfPage="1225" name="17Cr-4Ni-4Cu" nominalChemicalComposition="17Cr-4Ni-4Cu" sourceNominalChemicalComposition="17Cr–4Ni–4Cu" sourceNote="9" sourceNotePdfPage="1237" association="nominalChemicalComposition" />
        <Material id="composition-071" sourceMaterial="High Alloy Steels Material Group I [Note (9)]" sourcePdfPage="1225" name="15Cr-5Ni-3Mo" nominalChemicalComposition="15Cr-5Ni-3Mo" sourceNominalChemicalComposition="15Cr–5Ni–3Mo" sourceNote="9" sourceNotePdfPage="1237" association="nominalChemicalComposition" maxTemperature="425" applicability="Only to 425 degC" />
      </Materials>
      <Points>
        <Point temperature="20" value="17.3" />
        <Point temperature="50" value="17.6" />
        <Point temperature="75" value="18.0" />
        <Point temperature="100" value="18.4" />
        <Point temperature="125" value="18.9" />
        <Point temperature="150" value="19.3" />
        <Point temperature="175" value="19.8" />
        <Point temperature="200" value="20.2" />
        <Point temperature="225" value="20.7" />
        <Point temperature="250" value="21.1" />
        <Point temperature="275" value="21.5" />
        <Point temperature="300" value="21.9" />
        <Point temperature="325" value="22.2" />
        <Point temperature="350" value="22.5" />
        <Point temperature="375" value="22.8" />
        <Point temperature="400" value="23.0" />
        <Point temperature="425" value="23.3" />
        <Point temperature="450" value="23.5" />
