Repository: GianFossi/Materials

# MaterialLibrary

Libreria F# per dati e calcoli sui materiali, con database SQLite ASME 2025,
applicazione desktop Windows per la manutenzione e componente aggiuntivo Excel.

## Da dove iniziare

La documentazione segue due percorsi distinti:

| Percorso | Prima lettura | Approfondimenti |
|---|---|---|
| **1. Come è strutturato il database** | [Database: file, identità, curve e provenienza](docs/asme-materials-db.md) | [Modelli della libreria](docs/material-models.md), [API](docs/library-api.md) |
| **2.

File: database/data/physical-properties-xml/ThermalConductivity/TCD-ThermalConductivity.xml (part 2 of 4)
<?xml version="1.0" encoding="utf-8"?>
        <Point temperature="475" value="23.6" />
        <Point temperature="500" value="23.8" />
        <Point temperature="525" value="23.9" />
        <Point temperature="550" value="24.1" />
        <Point temperature="575" value="24.2" />
        <Point temperature="600" value="24.4" />
        <Point temperature="625" value="24.5" />
        <Point temperature="650" value="24.7" />
        <Point temperature="675" value="24.9" />
        <Point temperature="700" value="25.1" />
        <Point temperature="725" value="25.4" />
        <Point temperature="750" value="25.7" />
      </Points>
    </Curve>
    <Curve id="tcd-k-11" property="k" unit="W/(m*K)" temperatureUnit="degC" pointCount="30">
      <Materials>
        <Material id="composition-072" sourceMaterial="High Alloy Steels Material Group J [Note (10)]" sourcePdfPage="1225" name="15Cr-6Ni-Cu-Mo" nominalChemicalComposition="15Cr-6Ni-Cu-Mo" sourceNominalChemicalComposition="15Cr–6Ni–Cu–Mo" sourceNote="10" sourceNotePdfPage="1237" association="nominalChemicalComposition" maxTemperature="425" applicability="Only to 425 degC" notes="Source also permits H, L, N and LN grades of austenitic stainless steels; verify grade applicability." />
        <Material id="composition-073" sourceMaterial="High Alloy Steels Material Group J [Note (10)]" sourcePdfPage="1225" name="17Cr-7Ni-1Al" nominalChemicalComposition="17Cr-7Ni-1Al" sourceNominalChemicalComposition="17Cr–7Ni–1Al" sourceNote="10" sourceNotePdfPage="1237" association="nominalChemicalComposition" maxTemperature="425" applicability="Only to 425 degC" notes="Source also permits H, L, N and LN grades of austenitic stainless steels; verify grade applicability." />
        <Material id="composition-074" sourceMaterial="High Alloy Steels Material Group J [Note (10)]" sourcePdfPage="1225" name="18Cr-8Ni" nominalChemicalComposition="18Cr-8Ni" sourceNominalChemicalComposition="18Cr–8Ni" sourceNote="10" sourceNotePdfPage="1237" association="nominalChemicalComposition" notes="Source also permits H, L, N and LN grades of austenitic stainless steels; verify grade applicability." />
        <Material id="composition-075" sourceMaterial="High Alloy Steels Material Group J [Note (10)]" sourcePdfPage="1225" name="18Cr-8Ni-S" nominalChemicalComposition="18Cr-8Ni-S" sourceNominalChemicalComposition="18Cr–8Ni–S" sourceNote="10" sourceNotePdfPage="1237" association="nominalChemicalComposition" notes="Source also permits H, L, N and LN grades of austenitic stainless steels; verify grade applicability." />
        <Material id="composition-076" sourceMaterial="High Alloy Steels Material Group J [Note (10)]" sourcePdfPage="1225" name="18Cr-8Ni-Se" nominalChemicalComposition="18Cr-8Ni-Se" sourceNominalChemicalComposition="18Cr–8Ni–Se" sourceNote="10" sourceNotePdfPage="1237" association="nominalChemicalComposition" notes="Source also permits H, L, N and LN grades of austenitic stainless steels; verify grade applicability." />
        <Material id="composition-077" sourceMaterial="High Alloy Steels Material Group J [Note (10)]" sourcePdfPage="1225" name="18Cr-11Ni" nominalChemicalComposition="18Cr-11Ni" sourceNominalChemicalComposition="18Cr–11Ni" sourceNote="10" sourceNotePdfPage="1237" association="nominalChemicalComposition" notes="Source also permits H, L, N and LN grades of austenitic stainless steels; verify grade applicability." />
        <Material id="composition-078" sourceMaterial="High Alloy Steels Material Group J [Note (10)]" sourcePdfPage="1225" name="22Cr-2Ni-Mo-N" nominalChemicalComposition="22Cr-2Ni-Mo-N" sourceNominalChemicalComposition="22Cr–2Ni–Mo–N" sourceNote="10" sourceNotePdfPage="1237" association="nominalChemicalComposition" notes="Source also permits H, L, N and LN grades of austenitic stainless steels; verify grade applicability." />
        <Material id="composition-079" sourceMaterial="High Alloy Steels Material Group J [Note (10)]" sourcePdfPage="1225" name="23Cr-4Ni-Mo-Cu" nominalChemicalComposition="23Cr-4Ni-Mo-Cu" sourceNominalChemicalComposition="23Cr–4Ni–Mo–Cu" sourceNote="10" sourceNotePdfPage="1237" association="nominalChemicalComposition" notes="Source also permits H, L, N and LN grades of austenitic stainless steels; verify grade applicability." />
      </Materials>
      <Points>
        <Point temperature="20" value="14.8" />
        <Point temperature="50" value="15.3" />
        <Point temperature="75" value="15.8" />
        <Point temperature="100" value="16.2" />
        <Point temperature="125" value="16.6" />
        <Point temperature="150" value="17.0" />
        <Point temperature="175" value="17.5" />
        <Point temperature="200" value="17.9" />
        <Point temperature="225" value="18.3" />
        <Point temperature="250" value="18.6" />
        <Point temperature="275" value="19.0" />
        <Point temperature="300" value="19.4" />
        <Point temperature="325" value="19.8" />
        <Point temperature="350" value="20.1" />
        <Point temperature="375" value="20.5" />
        <Point temperature="400" value="20.8" />
        <Point temperature="425" value="21.2" />
        <Point temperature="450" value="21.5" />
        <Point temperature="475" value="21.9" />
        <Point temperature="500" value="22.2" />
        <Point temperature="525" value="22.6" />
        <Point temperature="550" value="22.9" />
        <Point temperature="575" value="23.3" />
        <Point temperature="600" value="23.6" />
        <Point temperature="625" value="24.0" />
        <Point temperature="650" value="24.3" />
        <Point temperature="675" value="24.7" />
        <Point temperature="700" value="25.0" />
        <Point temperature="725" value="25.4" />
        <Point temperature="750" value="25.7" />
      </Points>
    </Curve>
    <Curve id="tcd-k-12" property="k" unit="W/(m*K)" temperatureUnit="degC" pointCount="30">
      <Materials>
        <Material id="composition-080" sourceMaterial="High Alloy Steels (Cont’d) Material Group K [Note (11)]" sourcePdfPage="1226" name="13Cr-8Ni-2Mo" nominalChemicalComposition="13Cr-8Ni-2Mo" sourceNominalChemicalComposition="13Cr–8Ni–2Mo" sourceNote="11" sourceNotePdfPage="1237" association="nominalChemicalComposition" maxTemperature="425" applicability="Only to 425 degC" notes="Source also permits H, L, N and LN grades of austenitic stainless steels; verify grade applicability." />
        <Material id="composition-081" sourceMaterial="High Alloy Steels (Cont’d) Material Group K [Note (11)]" sourcePdfPage="1226" name="29Cr-7Ni-2Mo-N" nominalChemicalComposition="29Cr-7Ni-2Mo-N" sourceNominalChemicalComposition="29Cr–7Ni–2Mo–N" sourceNote="11" sourceNotePdfPage="1237" association="nominalChemicalComposition" notes="Source also permits H, L, N and LN grades of austenitic stainless steels; verify grade applicability." />
        <Material id="composition-082" sourceMaterial="High Alloy Steels (Cont’d) Material Group K [Note (11)]" sourcePdfPage="1226" name="25Ni-15Cr-2Ti" nominalChemicalComposition="25Ni-15Cr-2Ti" sourceNominalChemicalComposition="25Ni–15Cr–2Ti" sourceNote="11" sourceNotePdfPage="1237" association="nominalChemicalComposition" notes="Source also permits H, L, N and LN grades of austenitic stainless steels; verify grade applicability." />
        <Material id="composition-083" sourceMaterial="High Alloy Steels (Cont’d) Material Group K [Note (11)]" sourcePdfPage="1226" name="29Ni-20Cr-3Cu-2Mo" nominalChemicalComposition="29Ni-20Cr-3Cu-2Mo" sourceNominalChemicalComposition="29Ni–20Cr–3Cu–2Mo" sourceNote="11" sourceNotePdfPage="1237" association="nominalChemicalComposition" notes="Source also permits H, L, N and LN grades of austenitic stainless steels; verify grade applicability." />
        <Material id="composition-084" sourceMaterial="High Alloy Steels (Cont’d) Material Group K [Note (11)]" sourcePdfPage="1226" name="16Cr-12Ni-2Mo" nominalChemicalComposition="16Cr-12Ni-2Mo" sourceNominalChemicalComposition="16Cr–12Ni–2Mo" sourceNote="11" sourceNotePdfPage="1237" association="nominalChemicalComposition" notes="Source also permits H, L, N and LN grades of austenitic stainless steels; verify grade applicability." />
        <Material id="composition-085" sourceMaterial="High Alloy Steels (Cont’d) Material Group K [Note (11)]" sourcePdfPage="1226" name="18Cr-5Ni-3Mo" nominalChemicalComposition="18Cr-5Ni-3Mo" sourceNominalChemicalComposition="18Cr–5Ni–3Mo" sourceNote="11" sourceNotePdfPage="1237" association="nominalChemicalComposition" notes="Source also permits H, L, N and LN grades of austenitic stainless steels; verify grade applicability." />
        <Material id="composition-086" sourceMaterial="High Alloy Steels (Cont’d) Material Group K [Note (11)]" sourcePdfPage="1226" name="18Cr-10Ni-Cb" nominalChemicalComposition="18Cr-10Ni-Cb" sourceNominalChemicalComposition="18Cr–10Ni–Cb" sourceNote="11" sourceNotePdfPage="1237" association="nominalChemicalComposition" notes="Source also permits H, L, N and LN grades of austenitic stainless steels; verify grade applicability." />
        <Material id="composition-087" sourceMaterial="High Alloy Steels (Cont’d) Material Group K [Note (11)]" sourcePdfPage="1226" name="18Cr-10Ni-Ti" nominalChemicalComposition="18Cr-10Ni-Ti" sourceNominalChemicalComposition="18Cr–10Ni–Ti" sourceNote="11" sourceNotePdfPage="1237" association="nominalChemicalComposition" notes="Source also permits H, L, N and LN grades of austenitic stainless steels; verify grade applicability." />
        <Material id="composition-088" sourceMaterial="High Alloy Steels (Cont’d) Material Group K [Note (11)]" sourcePdfPage="1226" name="18Cr-13Ni-3Mo" nominalChemicalComposition="18Cr-13Ni-3Mo" sourceNominalChemicalComposition="18Cr–13Ni–3Mo" sourceNote="11" sourceNotePdfPage="1237" association="nominalChemicalComposition" notes="Source also permits H, L, N and LN grades of austenitic stainless steels; verify grade applicability." />
        <Material id="composition-089" sourceMaterial="High Alloy Steels (Cont’d) Material Group K [Note (11)]" sourcePdfPage="1226" name="18Cr-15Ni-4Si" nominalChemicalComposition="18Cr-15Ni-4Si" sourceNominalChemicalComposition="18Cr–15Ni–4Si" sourceNote="11" sourceNotePdfPage="1237" association="nominalChemicalComposition" notes="Source also permits H, L, N and LN grades of austenitic stainless steels; verify grade applicability." />
        <Material id="composition-090" sourceMaterial="High Alloy Steels (Cont’d) Material Group K [Note (11)]" sourcePdfPage="1226" name="19Cr-9Ni-Mo-W" nominalChemicalComposition="19Cr-9Ni-Mo-W" sourceNominalChemicalComposition="19Cr–9Ni–Mo–W" sourceNote="11" sourceNotePdfPage="1237" association="nominalChemicalComposition" notes="Source also permits H, L, N and LN grades of austenitic stainless steels; verify grade applicability." />
        <Material id="composition-091" sourceMaterial="High Alloy Steels (Cont’d) Material Group K [Note (11)]" sourcePdfPage="1226" name="21Cr-11Ni-N" nominalChemicalComposition="21Cr-11Ni-N" sourceNominalChemicalComposition="21Cr–11Ni–N" sourceNote="11" sourceNotePdfPage="1237" association="nominalChemicalComposition" notes="Source also permits H, L, N and LN grades of austenitic stainless steels; verify grade applicability." />
        <Material id="composition-092" sourceMaterial="High Alloy Steels (Cont’d) Material Group K [Note (11)]" sourcePdfPage="1226" name="22Cr-5Ni-3Mo-N" nominalChemicalComposition="22Cr-5Ni-3Mo-N" sourceNominalChemicalComposition="22Cr–5Ni–3Mo–N" sourceNote="11" sourceNotePdfPage="1237" association="nominalChemicalComposition" notes="Source also permits H, L, N and LN grades of austenitic stainless steels; verify grade applicability." />
        <Material id="composition-093" sourceMaterial="High Alloy Steels (Cont’d) Material Group K [Note (11)]" sourcePdfPage="1226" name="23Cr-12Ni" nominalChemicalComposition="23Cr-12Ni" sourceNominalChemicalComposition="23Cr–12Ni" sourceNote="11" sourceNotePdfPage="1237" association="nominalChemicalComposition" notes="Source also permits H, L, N and LN grades of austenitic stainless steels; verify grade applicability." />
        <Material id="composition-094" sourceMaterial="High Alloy Steels (Cont’d) Material Group K [Note (11)]" sourcePdfPage="1226" name="25Cr-6Ni-Mo-N" nominalChemicalComposition="25Cr-6Ni-Mo-N" sourceNominalChemicalComposition="25Cr–6Ni–Mo–N" sourceNote="11" sourceNotePdfPage="1237" association="nominalChemicalComposition" notes="Source also permits H, L, N and LN grades of austenitic stainless steels; verify grade applicability." />
        <Material id="composition-095" sourceMaterial="High Alloy Steels (Cont’d) Material Group K [Note (11)]" sourcePdfPage="1226" name="25Cr-7Ni-4Mo-N" nominalChemicalComposition="25Cr-7Ni-4Mo-N" sourceNominalChemicalComposition="25Cr–7Ni–4Mo–N" sourceNote="11" sourceNotePdfPage="1237" association="nominalChemicalComposition" notes="Source also permits H, L, N and LN grades of austenitic stainless steels; verify grade applicability." />
        <Material id="composition-096" sourceMaterial="High Alloy Steels (Cont’d) Material Group K [Note (11)]" sourcePdfPage="1226" name="25Cr-20Ni" nominalChemicalComposition="25Cr-20Ni" sourceNominalChemicalComposition="25Cr–20Ni" sourceNote="11" sourceNotePdfPage="1237" association="nominalChemicalComposition" notes="Source also permits H, L, N and LN grades of austenitic stainless steels; verify grade applicability." />
        <Material id="composition-097" sourceMaterial="High Alloy Steels (Cont’d) Material Group K [Note (11)]" sourcePdfPage="1226" name="25Cr-20Ni-2Mo" nominalChemicalComposition="25Cr-20Ni-2Mo" sourceNominalChemicalComposition="25Cr–20Ni–2Mo" sourceNote="11" sourceNotePdfPage="1237" association="nominalChemicalComposition" notes="Source also permits H, L, N and LN grades of austenitic stainless steels; verify grade applicability." />
        <Material id="composition-098" sourceMaterial="High Alloy Steels (Cont’d) Material Group K [Note (11)]" sourcePdfPage="1226" name="27Cr-7.5Ni-4.5Mo-Co-N" nominalChemicalComposition="27Cr-7.5Ni-4.5Mo-Co-N" sourceNominalChemicalComposition="27Cr–7.5Ni–4.5Mo–Co–N" sourceNote="11" sourceNotePdfPage="1237" association="nominalChemicalComposition" notes="Source also permits H, L, N and LN grades of austenitic stainless steels; verify grade applicability." />
        <Material id="composition-099" sourceMaterial="High Alloy Steels (Cont’d) Material Group K [Note (11)]" sourcePdfPage="1226" name="44Fe-25Ni-21Cr-Mo" nominalChemicalComposition="44Fe-25Ni-21Cr-Mo" sourceNominalChemicalComposition="44Fe–25Ni–21Cr–Mo" sourceNote="11" sourceNotePdfPage="1237" association="nominalChemicalComposition" notes="Source also permits H, L, N and LN grades of austenitic stainless steels; verify grade applicability." />
      </Materials>
      <Points>
        <Point temperature="20" value="14.1" />
        <Point temperature="50" value="14.6" />
        <Point temperature="75" value="15.0" />
        <Point temperature="100" value="15.4" />
        <Point temperature="125" value="15.7" />
        <Point temperature="150" value="16.1" />
        <Point temperature="175" value="16.5" />
        <Point temperature="200" value="16.8" />
        <Point temperature="225" value="17.2" />
        <Point temperature="250" value="17.6" />
        <Point temperature="275" value="17.9" />
        <Point temperature="300" value="18.3" />
        <Point temperature="325" value="18.7" />
        <Point temperature="350" value="19.0" />
        <Point temperature="375" value="19.4" />
        <Point temperature="400" value="19.7" />
        <Point temperature="425" value="20.1" />
        <Point temperature="450" value="20.5" />
        <Point temperature="475" value="20.8" />
        <Point temperature="500" value="21.2" />
        <Point temperature="525" value="21.5" />
        <Point temperature="550" value="21.9" />
        <Point temperature="575" value="22.2" />
        <Point temperature="600" value="22.6" />
        <Point temperature="625" value="22.9" />
        <Point temperature="650" value="23.2" />
        <Point temperature="675" value="23.6" />
        <Point temperature="700" value="23.9" />
        <Point temperature="725" value="24.2" />
        <Point temperature="750" value="24.6" />
      </Points>
    </Curve>
    <Curve id="tcd-k-13" property="k" unit="W/(m*K)" temperatureUnit="degC" pointCount="30">
      <Materials>
        <Material id="composition-100" sourceMaterial="High Alloy Steels Material Group L [Note (12)]" sourcePdfPage="1226" name="14Cr-16Ni-6Si-Cu-Mo" nominalChemicalComposition="14Cr-16Ni-6Si-Cu-Mo" sourceNominalChemicalComposition="14Cr–16Ni–6Si–Cu–Mo" sourceNote="12" sourceNotePdfPage="1237" association="nominalChemicalComposition" notes="Source also permits H, L, N and LN grades of austenitic stainless steels; verify grade applicability." />
        <Material id="composition-101" sourceMaterial="High Alloy Steels Material Group L [Note (12)]" sourcePdfPage="1226" name="18Cr-18Ni-2Si" nominalChemicalComposition="18Cr-18Ni-2Si" sourceNominalChemicalComposition="18Cr–18Ni–2Si" sourceNote="12" sourceNotePdfPage="1237" association="nominalChemicalComposition" notes="Source also permits H, L, N and LN grades of austenitic stainless steels; verify grade applicability." />
        <Material id="composition-102" sourceMaterial="High Alloy Steels Material Group L [Note (12)]" sourcePdfPage="1226" name="18Cr-20Ni-5.5Si" nominalChemicalComposition="18Cr-20Ni-5.5Si" sourceNominalChemicalComposition="18Cr–20Ni–5.5Si" sourceNote="12" sourceNotePdfPage="1237" association="nominalChemicalComposition" notes="Source also permits H, L, N and LN grades of austenitic stainless steels; verify grade applicability." />
        <Material id="composition-103" sourceMaterial="High Alloy Steels Material Group L [Note (12)]" sourcePdfPage="1226" name="22Cr-13Ni-5Mn" nominalChemicalComposition="22Cr-13Ni-5Mn" sourceNominalChemicalComposition="22Cr–13Ni–5Mn" sourceNote="12" sourceNotePdfPage="1237" association="nominalChemicalComposition" notes="Source also permits H, L, N and LN grades of austenitic stainless steels; verify grade applicability." />
        <Material id="composition-104" sourceMaterial="High Alloy Steels Material Group L [Note (12)]" sourcePdfPage="1226" name="23Cr-25Ni-5.5Mo-N" nominalChemicalComposition="23Cr-25Ni-5.5Mo-N" sourceNominalChemicalComposition="23Cr–25Ni–5.5Mo–N" sourceNote="12" sourceNotePdfPage="1237" association="nominalChemicalComposition" notes="Source also permits H, L, N and LN grades of austenitic stainless steels; verify grade applicability." />
        <Material id="composition-105" sourceMaterial="High Alloy Steels Material Group L [Note (12)]" sourcePdfPage="1226" name="24Cr-22Ni-7.5Mo" nominalChemicalComposition="24Cr-22Ni-7.5Mo" sourceNominalChemicalComposition="24Cr–22Ni–7.5Mo" sourceNote="12" sourceNotePdfPage="1237" association="nominalChemicalComposition" notes="Source also permits H, L, N and LN grades of austenitic stainless steels; verify grade applicability." />
        <Material id="composition-106" sourceMaterial="High Alloy Steels Material Group L [Note (12)]" sourcePdfPage="1226" name="24Cr-22Ni-6Mo-2W-Cu-N" nominalChemicalComposition="24Cr-22Ni-6Mo-2W-Cu-N" sourceNominalChemicalComposition="24Cr–22Ni–6Mo–2W–Cu–N" sourceNote="12" sourceNotePdfPage="1237" association="nominalChemicalComposition" notes="Source also permits H, L, N and LN grades of austenitic stainless steels; verify grade applicability." />
        <Material id="composition-107" sourceMaterial="High Alloy Steels Material Group L [Note (12)]" sourcePdfPage="1226" name="25Cr-12Ni" nominalChemicalComposition="25Cr-12Ni" sourceNominalChemicalComposition="25Cr–12Ni" sourceNote="12" sourceNotePdfPage="1237" association="nominalChemicalComposition" notes="Source also permits H, L, N and LN grades of austenitic stainless steels; verify grade applicability." />
        <Material id="composition-108" sourceMaterial="High Alloy Steels Material Group L [Note (12)]" sourcePdfPage="1226" name="25Cr-35Ni-N-Ce" nominalChemicalComposition="25Cr-35Ni-N-Ce" sourceNominalChemicalComposition="25Cr–35Ni–N–Ce" sourceNote="12" sourceNotePdfPage="1237" association="nominalChemicalComposition" notes="Source also permits H, L, N and LN grades of austenitic stainless steels; verify grade applicability." />
        <Material id="composition-109" sourceMaterial="High Alloy Steels Material Group L [Note (12)]" sourcePdfPage="1226" name="31Ni-31Fe-29Cr-Mo" nominalChemicalComposition="31Ni-31Fe-29Cr-Mo" sourceNominalChemicalComposition="31Ni–31Fe–29Cr–Mo" sourceNote="12" sourceNotePdfPage="1237" association="nominalChemicalComposition" notes="Source also permits H, L, N and LN grades of austenitic stainless steels; verify grade applicability." />
      </Materials>
      <Points>
        <Point temperature="20" value="11.1" />
        <Point temperature="50" value="11.6" />
        <Point temperature="75" value="12.0" />
        <Point temperature="100" value="12.5" />
        <Point temperature="125" value="12.9" />
        <Point temperature="150" value="13.3" />
        <Point temperature="175" value="13.8" />
        <Point temperature="200" value="14.2" />
        <Point temperature="225" value="14.6" />
        <Point temperature="250" value="15.0" />
        <Point temperature="275" value="15.5" />
        <Point temperature="300" value="15.9" />
        <Point temperature="325" value="16.3" />
        <Point temperature="350" value="16.7" />
        <Point temperature="375" value="17.1" />
        <Point temperature="400" value="17.5" />
        <Point temperature="425" value="18.0" />
        <Point temperature="450" value="18.4" />
        <Point temperature="475" value="18.8" />
        <Point temperature="500" value="19.2" />
        <Point temperature="525" value="19.6" />
        <Point temperature="550" value="20.0" />
        <Point temperature="575" value="20.4" />
        <Point temperature="600" value="20.8" />
        <Point temperature="625" value="21.2" />
        <Point temperature="650" value="21.6" />
        <Point temperature="675" value="22.0" />
        <Point temperature="700" value="22.4" />
        <Point temperature="725" value="22.8" />
        <Point temperature="750" value="23.1" />
      </Points>
    </Curve>
    <Curve id="tcd-k-14" property="k" unit="W/(m*K)" temperatureUnit="degC" pointCount="18">
      <Materials>
        <Material id="N02200" sourceMaterial="High Nickel Alloys Nickel N02200" sourcePdfPage="1226" name="N02200" uns="N02200" association="uns" />
      </Materials>
      <Points>
        <Point temperature="100" value="66.8" />
        <Point temperature="125" value="65.6" />
        <Point temperature="150" value="64.3" />
        <Point temperature="175" value="62.9" />
        <Point temperature="200" value="61.7" />
        <Point temperature="225" value="60.6" />
        <Point temperature="250" value="59.4" />
        <Point temperature="275" value="58.2" />
        <Point temperature="300" value="57.0" />
        <Point temperature="325" value="55.8" />
        <Point temperature="350" value="54.9" />
        <Point temperature="375" value="54.9" />
        <Point temperature="400" value="55.7" />
        <Point temperature="425" value="56.3" />
        <Point temperature="450" value="56.7" />
        <Point temperature="475" value="57.1" />
        <Point temperature="500" value="57.6" />
        <Point temperature="525" value="58.2" />
      </Points>
    </Curve>
    <Curve id="tcd-k-15" property="k" unit="W/(m*K)" temperatureUnit="degC" pointCount="30">
      <Materials>
        <Material id="N02201" sourceMaterial="High Nickel Alloys Low C–Nickel N02201" sourcePdfPage="1226" name="N02201" uns="N02201" association="uns" />
      </Materials>
      <Points>
        <Point temperature="20" value="70.9" />
        <Point temperature="50" value="73.3" />
        <Point temperature="75" value="73.8" />
        <Point temperature="100" value="73.3" />
        <Point temperature="125" value="72.1" />
        <Point temperature="150" value="70.4" />
        <Point temperature="175" value="68.5" />
        <Point temperature="200" value="66.5" />
        <Point temperature="225" value="64.6" />
        <Point temperature="250" value="62.8" />
        <Point temperature="275" value="61.3" />
        <Point temperature="300" value="59.9" />
        <Point temperature="325" value="58.9" />
        <Point temperature="350" value="58.1" />
        <Point temperature="375" value="57.5" />
        <Point temperature="400" value="57.2" />
        <Point temperature="425" value="57.1" />
        <Point temperature="450" value="57.3" />
        <Point temperature="475" value="57.6" />
        <Point temperature="500" value="58.0" />
        <Point temperature="525" value="58.6" />
        <Point temperature="550" value="59.2" />
        <Point temperature="575" value="59.9" />
        <Point temperature="600" value="60.5" />
        <Point temperature="625" value="61.2" />
        <Point temperature="650" value="61.8" />
        <Point temperature="675" value="62.4" />
        <Point temperature="700" value="62.9" />
        <Point temperature="725" value="63.4" />
        <Point temperature="750" value="63.9" />
      </Points>
    </Curve>
    <Curve id="tcd-k-16" property="k" unit="W/(m*K)" temperatureUnit="degC" pointCount="21">
      <Materials>
        <Material id="N04400" sourceMaterial="High Nickel Alloys Ni–Cu N04400" sourcePdfPage="1226" name="N04400" uns="N04400" association="uns" />
        <Material id="N04405" sourceMaterial="High Nickel Alloys (Cont’d) Ni–Cu N04405" sourcePdfPage="1227" name="N04405" uns="N04405" association="uns" />
      </Materials>
      <Points>
        <Point temperature="20" value="21.8" />
        <Point temperature="50" value="22.7" />
        <Point temperature="75" value="23.5" />
        <Point temperature="100" value="24.3" />
        <Point temperature="125" value="25.2" />
        <Point temperature="150" value="26.1" />
        <Point temperature="175" value="26.9" />
        <Point temperature="200" value="27.7" />
        <Point temperature="225" value="28.5" />
        <Point temperature="250" value="29.2" />
        <Point temperature="275" value="29.9" />
        <Point temperature="300" value="30.6" />
        <Point temperature="325" value="31.3" />
        <Point temperature="350" value="32.0" />
        <Point temperature="375" value="32.8" />
        <Point temperature="400" value="33.5" />
        <Point temperature="425" value="34.3" />
        <Point temperature="450" value="35.1" />
        <Point temperature="475" value="36.0" />
        <Point temperature="500" value="36.8" />
        <Point temperature="525" value="37.7" />
      </Points>
    </Curve>
    <Curve id="tcd-k-17" property="k" unit="W/(m*K)" temperatureUnit="degC" pointCount="30">
      <Materials>
        <Material id="N06002" sourceMaterial="High Nickel Alloys Ni–Cr–Mo–Fe N06002" sourcePdfPage="1227" name="N06002" uns="N06002" association="uns" />
      </Materials>
      <Points>
        <Point temperature="20" value="9.0" />
        <Point temperature="50" value="9.8" />
        <Point temperature="75" value="10.4" />
        <Point temperature="100" value="11.0" />
        <Point temperature="125" value="11.6" />
        <Point temperature="150" value="12.1" />
        <Point temperature="175" value="12.6" />
        <Point temperature="200" value="13.1" />
        <Point temperature="225" value="13.6" />
        <Point temperature="250" value="14.0" />
        <Point temperature="275" value="14.5" />
        <Point temperature="300" value="15.0" />
        <Point temperature="325" value="15.4" />
        <Point temperature="350" value="15.9" />
        <Point temperature="375" value="16.4" />
        <Point temperature="400" value="16.9" />
        <Point temperature="425" value="17.4" />
        <Point temperature="450" value="17.9" />
        <Point temperature="475" value="18.4" />
        <Point temperature="500" value="18.9" />
        <Point temperature="525" value="19.4" />
        <Point temperature="550" value="19.9" />
        <Point temperature="575" value="20.4" />
        <Point temperature="600" value="20.9" />
        <Point temperature="625" value="21.4" />
        <Point temperature="650" value="21.9" />
        <Point temperature="675" value="22.4" />
        <Point temperature="700" value="22.8" />
        <Point temperature="725" value="23.3" />
        <Point temperature="750" value="23.8" />
      </Points>
    </Curve>
    <Curve id="tcd-k-18" property="k" unit="W/(m*K)" temperatureUnit="degC" pointCount="21">
      <Materials>
        <Material id="N06007" sourceMaterial="High Nickel Alloys Ni–Cr–Fe– Mo–Cu N06007" sourcePdfPage="1227" name="N06007" uns="N06007" association="uns" />
      </Materials>
      <Points>
        <Point temperature="20" value="10.1" />
        <Point temperature="50" value="10.5" />
        <Point temperature="75" value="10.9" />
        <Point temperature="100" value="11.3" />
        <Point temperature="125" value="11.7" />
        <Point temperature="150" value="12.0" />
        <Point temperature="175" value="12.4" />
        <Point temperature="200" value="12.8" />
        <Point temperature="225" value="13.2" />
        <Point temperature="250" value="13.6" />
        <Point temperature="275" value="13.9" />
        <Point temperature="300" value="14.3" />
        <Point temperature="325" value="14.7" />
        <Point temperature="350" value="15.1" />
        <Point temperature="375" value="15.5" />
        <Point temperature="400" value="15.9" />
        <Point temperature="425" value="16.3" />
        <Point temperature="450" value="16.7" />
        <Point temperature="475" value="17.1" />
        <Point temperature="500" value="17.5" />
        <Point temperature="525" value="17.9" />
      </Points>
    </Curve>
    <Curve id="tcd-k-19" property="k" unit="W/(m*K)" temperatureUnit="degC" pointCount="22">
      <Materials>
        <Material id="N06022" sourceMaterial="High Nickel Alloys N06022" sourcePdfPage="1227" name="N06022" uns="N06022" association="uns" />
      </Materials>
      <Points>
        <Point temperature="20" value="9.7" />
        <Point temperature="50" value="10.2" />
        <Point temperature="75" value="10.6" />
        <Point temperature="100" value="11.1" />
        <Point temperature="125" value="11.7" />
        <Point temperature="150" value="12.2" />
        <Point temperature="175" value="12.8" />
        <Point temperature="200" value="13.3" />
        <Point temperature="225" value="13.9" />
        <Point temperature="250" value="14.4" />
        <Point temperature="275" value="14.9" />
        <Point temperature="300" value="15.5" />
        <Point temperature="325" value="16.0" />
        <Point temperature="350" value="16.5" />
        <Point temperature="375" value="16.9" />
        <Point temperature="400" value="17.4" />
        <Point temperature="425" value="17.9" />
        <Point temperature="450" value="18.4" />
        <Point temperature="475" value="18.9" />
        <Point temperature="500" value="19.5" />
        <Point temperature="525" value="20.0" />
        <Point temperature="550" value="20.5" />
      </Points>
    </Curve>
    <Curve id="tcd-k-20" property="k" unit="W/(m*K)" temperatureUnit="degC" pointCount="22">
      <Materials>
        <Material id="N06030" sourceMaterial="High Nickel Alloys N06030" sourcePdfPage="1227" name="N06030" uns="N06030" association="uns" />
      </Materials>
      <Points>
        <Point temperature="20" value="10.2" />
        <Point temperature="50" value="10.9" />
        <Point temperature="75" value="11.5" />
        <Point temperature="100" value="12.1" />
        <Point temperature="125" value="12.7" />
        <Point temperature="150" value="13.2" />
        <Point temperature="175" value="13.8" />
        <Point temperature="200" value="14.4" />
        <Point temperature="225" value="15.0" />
        <Point temperature="250" value="15.5" />
        <Point temperature="275" value="16.1" />
        <Point temperature="300" value="16.7" />
        <Point temperature="325" value="17.2" />
        <Point temperature="350" value="17.7" />
        <Point temperature="375" value="18.3" />
        <Point temperature="400" value="18.8" />
        <Point temperature="425" value="19.2" />
        <Point temperature="450" value="19.7" />
        <Point temperature="475" value="20.0" />
        <Point temperature="500" value="20.4" />
        <Point temperature="525" value="20.7" />
        <Point temperature="550" value="21.0" />
      </Points>
    </Curve>
    <Curve id="tcd-k-21" property="k" unit="W/(m*K)" temperatureUnit="degC" pointCount="1">
      <Materials>
        <Material id="N06045" sourceMaterial="High Nickel Alloys (Cont’d) N06045" sourcePdfPage="1228" name="N06045" uns="N06045" association="uns" />
      </Materials>
      <Points>
        <Point temperature="20" value="12.97" />
      </Points>
    </Curve>
    <Curve id="tcd-k-22" property="k" unit="W/(m*K)" temperatureUnit="degC" pointCount="22">
      <Materials>
        <Material id="N06059" sourceMaterial="High Nickel Alloys N06059" sourcePdfPage="1228" name="N06059" uns="N06059" association="uns" />
      </Materials>
      <Points>
        <Point temperature="20" value="10.4" />
        <Point temperature="50" value="11.1" />
        <Point temperature="75" value="11.6" />
        <Point temperature="100" value="12.1" />
        <Point temperature="125" value="12.5" />
        <Point temperature="150" value="12.9" />
        <Point temperature="175" value="13.3" />
        <Point temperature="200" value="13.7" />
        <Point temperature="225" value="14.1" />
        <Point temperature="250" value="14.5" />
        <Point temperature="275" value="14.9" />
        <Point temperature="300" value="15.3" />
        <Point temperature="325" value="15.7" />
        <Point temperature="350" value="16.1" />
        <Point temperature="375" value="16.6" />
        <Point temperature="400" value="17.0" />
        <Point temperature="425" value="17.4" />
        <Point temperature="450" value="17.8" />
        <Point temperature="475" value="18.2" />
        <Point temperature="500" value="18.6" />
        <Point temperature="525" value="19.0" />
        <Point temperature="550" value="19.4" />
      </Points>
    </Curve>
    <Curve id="tcd-k-23" property="k" unit="W/(m*K)" temperatureUnit="degC" pointCount="36">
      <Materials>
        <Material id="N06230" sourceMaterial="High Nickel Alloys N06230" sourcePdfPage="1228" name="N06230" uns="N06230" association="uns" />
      </Materials>
      <Points>
        <Point temperature="20" value="9.0" />
        <Point temperature="50" value="9.5" />
        <Point temperature="75" value="9.9" />
        <Point temperature="100" value="10.4" />
        <Point temperature="125" value="10.9" />
        <Point temperature="150" value="11.4" />
        <Point temperature="175" value="11.9" />
        <Point temperature="200" value="12.4" />
        <Point temperature="225" value="12.9" />
        <Point temperature="250" value="13.4" />
        <Point temperature="275" value="13.9" />
        <Point temperature="300" value="14.5" />
        <Point temperature="325" value="15.0" />
        <Point temperature="350" value="15.5" />
        <Point temperature="375" value="16.0" />
        <Point temperature="400" value="16.5" />
        <Point temperature="425" value="17.0" />
        <Point temperature="450" value="17.5" />
        <Point temperature="475" value="18.0" />
        <Point temperature="500" value="18.5" />
        <Point temperature="525" value="19.0" />
        <Point temperature="550" value="19.4" />
        <Point temperature="575" value="19.9" />
        <Point temperature="600" value="20.4" />
        <Point temperature="625" value="20.9" />
        <Point temperature="650" value="21.4" />
        <Point temperature="675" value="21.9" />
        <Point temperature="700" value="22.4" />
        <Point temperature="725" value="22.9" />
        <Point temperature="750" value="23.3" />
        <Point temperature="775" value="23.8" />
        <Point temperature="800" value="24.3" />
        <Point temperature="825" value="24.8" />
        <Point temperature="850" value="25.2" />
        <Point temperature="875" value="25.6" />
        <Point temperature="900" value="25.9" />
      </Points>
    </Curve>
    <Curve id="tcd-k-24" property="k" unit="W/(m*K)" temperatureUnit="degC" pointCount="24">
      <Materials>
        <Material id="N06455" sourceMaterial="High Nickel Alloys Ni–Mo–Cr– Low C N06455 and N06686" sourcePdfPage="1228" name="N06455" uns="N06455" association="uns" />
        <Material id="N06686" sourceMaterial="High Nickel Alloys Ni–Mo–Cr– Low C N06455 and N06686" sourcePdfPage="1228" name="N06686" uns="N06686" association="uns" />
      </Materials>
      <Points>
        <Point temperature="20" value="10.0" />
        <Point temperature="50" value="10.5" />
        <Point temperature="75" value="10.9" />
        <Point temperature="100" value="11.4" />
        <Point temperature="125" value="11.8" />
        <Point temperature="150" value="12.3" />
        <Point temperature="175" value="12.7" />
        <Point temperature="200" value="13.2" />
        <Point temperature="225" value="13.6" />
        <Point temperature="250" value="14.1" />
        <Point temperature="275" value="14.5" />
        <Point temperature="300" value="14.9" />
        <Point temperature="325" value="15.4" />
        <Point temperature="350" value="15.8" />
        <Point temperature="375" value="16.2" />
        <Point temperature="400" value="16.7" />
        <Point temperature="425" value="17.1" />
        <Point temperature="450" value="17.5" />
        <Point temperature="475" value="18.0" />
        <Point temperature="500" value="18.5" />
        <Point temperature="525" value="19.0" />
        <Point temperature="550" value="19.5" />
        <Point temperature="575" value="20.0" />
        <Point temperature="600" value="20.6" />
      </Points>
    </Curve>
    <Curve id="tcd-k-25" property="k" unit="W/(m*K)" temperatureUnit="degC" pointCount="30">
      <Materials>
        <Material id="N06600" sourceMaterial="High Nickel Alloys Ni–Cr–Fe N06600" sourcePdfPage="1228" name="N06600" uns="N06600" association="uns" />
      </Materials>
      <Points>
        <Point temperature="20" value="14.9" />
        <Point temperature="50" value="15.2" />
        <Point temperature="75" value="15.5" />
        <Point temperature="100" value="15.9" />
        <Point temperature="125" value="16.2" />
        <Point temperature="150" value="16.6" />
        <Point temperature="175" value="17.0" />
        <Point temperature="200" value="17.3" />
        <Point temperature="225" value="17.7" />
        <Point temperature="250" value="18.1" />
        <Point temperature="275" value="18.5" />
        <Point temperature="300" value="18.9" />
        <Point temperature="325" value="19.3" />
        <Point temperature="350" value="19.7" />
        <Point temperature="375" value="20.1" />
        <Point temperature="400" value="20.5" />
        <Point temperature="425" value="20.9" />
        <Point temperature="450" value="21.3" />
        <Point temperature="475" value="21.7" />
        <Point temperature="500" value="22.1" />
        <Point temperature="525" value="22.6" />
        <Point temperature="550" value="23.0" />
        <Point temperature="575" value="23.4" />
        <Point temperature="600" value="23.9" />
        <Point temperature="625" value="24.3" />
        <Point temperature="650" value="24.8" />
        <Point temperature="675" value="25.3" />
        <Point temperature="700" value="25.7" />
