Repository: GianFossi/Materials

# MaterialLibrary

Libreria F# per dati e calcoli sui materiali, con database SQLite ASME 2025,
applicazione desktop Windows per la manutenzione e componente aggiuntivo Excel.

## Da dove iniziare

La documentazione segue due percorsi distinti:

| Percorso | Prima lettura | Approfondimenti |
|---|---|---|
| **1. Come è strutturato il database** | [Database: file, identità, curve e provenienza](docs/asme-materials-db.md) | [Modelli della libreria](docs/material-models.md), [API](docs/library-api.md) |
| **2.

File: database/data/physical-properties-xml/ThermalConductivity/TCD-ThermalConductivity.xml (part 3 of 4)
<?xml version="1.0" encoding="utf-8"?>
        <Point temperature="725" value="26.2" />
        <Point temperature="750" value="26.6" />
      </Points>
    </Curve>
    <Curve id="tcd-k-26" property="k" unit="W/(m*K)" temperatureUnit="degC" pointCount="39">
      <Materials>
        <Material id="N06617" sourceMaterial="High Nickel Alloys 52Ni–22Cr– 13Co–9Mo N06617" sourcePdfPage="1229" name="N06617" uns="N06617" association="uns" />
      </Materials>
      <Points>
        <Point temperature="20" value="10.5" />
        <Point temperature="50" value="11.1" />
        <Point temperature="75" value="11.6" />
        <Point temperature="100" value="12.1" />
        <Point temperature="125" value="12.6" />
        <Point temperature="150" value="13.0" />
        <Point temperature="175" value="13.5" />
        <Point temperature="200" value="14.0" />
        <Point temperature="225" value="14.4" />
        <Point temperature="250" value="14.9" />
        <Point temperature="275" value="15.3" />
        <Point temperature="300" value="15.8" />
        <Point temperature="325" value="16.2" />
        <Point temperature="350" value="16.6" />
        <Point temperature="375" value="17.0" />
        <Point temperature="400" value="17.4" />
        <Point temperature="425" value="17.8" />
        <Point temperature="450" value="18.2" />
        <Point temperature="475" value="18.6" />
        <Point temperature="500" value="18.9" />
        <Point temperature="525" value="19.3" />
        <Point temperature="550" value="19.6" />
        <Point temperature="575" value="21.7" />
        <Point temperature="600" value="23.3" />
        <Point temperature="625" value="24.5" />
        <Point temperature="650" value="25.3" />
        <Point temperature="675" value="25.7" />
        <Point temperature="700" value="25.7" />
        <Point temperature="725" value="25.4" />
        <Point temperature="750" value="25.3" />
        <Point temperature="775" value="25.2" />
        <Point temperature="800" value="25.2" />
        <Point temperature="825" value="25.3" />
        <Point temperature="850" value="25.5" />
        <Point temperature="875" value="25.8" />
        <Point temperature="900" value="26.2" />
        <Point temperature="925" value="26.7" />
        <Point temperature="950" value="27.4" />
        <Point temperature="975" value="28.1" />
      </Points>
    </Curve>
    <Curve id="tcd-k-27" property="k" unit="W/(m*K)" temperatureUnit="degC" pointCount="30">
      <Materials>
        <Material id="N06625" sourceMaterial="High Nickel Alloys (Cont’d) Ni–Cr–Mo–Cb N06625" sourcePdfPage="1229" name="N06625" uns="N06625" association="uns" />
      </Materials>
      <Points>
        <Point temperature="20" value="9.8" />
        <Point temperature="50" value="10.2" />
        <Point temperature="75" value="10.6" />
        <Point temperature="100" value="10.9" />
        <Point temperature="125" value="11.3" />
        <Point temperature="150" value="11.7" />
        <Point temperature="175" value="12.0" />
        <Point temperature="200" value="12.4" />
        <Point temperature="225" value="12.8" />
        <Point temperature="250" value="13.2" />
        <Point temperature="275" value="13.5" />
        <Point temperature="300" value="13.9" />
        <Point temperature="325" value="14.3" />
        <Point temperature="350" value="14.7" />
        <Point temperature="375" value="15.0" />
        <Point temperature="400" value="15.4" />
        <Point temperature="425" value="15.8" />
        <Point temperature="450" value="16.1" />
        <Point temperature="475" value="16.5" />
        <Point temperature="500" value="16.9" />
        <Point temperature="525" value="17.2" />
        <Point temperature="550" value="17.6" />
        <Point temperature="575" value="18.0" />
        <Point temperature="600" value="18.4" />
        <Point temperature="625" value="18.7" />
        <Point temperature="650" value="19.1" />
        <Point temperature="675" value="19.5" />
        <Point temperature="700" value="19.9" />
        <Point temperature="725" value="20.3" />
        <Point temperature="750" value="20.7" />
      </Points>
    </Curve>
    <Curve id="tcd-k-28" property="k" unit="W/(m*K)" temperatureUnit="degC" pointCount="30">
      <Materials>
        <Material id="N06690" sourceMaterial="High Nickel Alloys Ni–Cr–Fe N06690" sourcePdfPage="1229" name="N06690" uns="N06690" association="uns" />
      </Materials>
      <Points>
        <Point temperature="20" value="11.8" />
        <Point temperature="50" value="12.3" />
        <Point temperature="75" value="12.8" />
        <Point temperature="100" value="13.3" />
        <Point temperature="125" value="13.8" />
        <Point temperature="150" value="14.2" />
        <Point temperature="175" value="14.7" />
        <Point temperature="200" value="15.1" />
        <Point temperature="225" value="15.6" />
        <Point temperature="250" value="16.1" />
        <Point temperature="275" value="16.5" />
        <Point temperature="300" value="17.0" />
        <Point temperature="325" value="17.5" />
        <Point temperature="350" value="17.9" />
        <Point temperature="375" value="18.4" />
        <Point temperature="400" value="18.9" />
        <Point temperature="425" value="19.4" />
        <Point temperature="450" value="19.9" />
        <Point temperature="475" value="20.4" />
        <Point temperature="500" value="20.8" />
        <Point temperature="525" value="21.3" />
        <Point temperature="550" value="21.8" />
        <Point temperature="575" value="22.3" />
        <Point temperature="600" value="22.8" />
        <Point temperature="625" value="23.3" />
        <Point temperature="650" value="23.7" />
        <Point temperature="675" value="24.2" />
        <Point temperature="700" value="24.7" />
        <Point temperature="725" value="25.1" />
        <Point temperature="750" value="25.6" />
      </Points>
    </Curve>
    <Curve id="tcd-k-29" property="k" unit="W/(m*K)" temperatureUnit="degC" pointCount="30">
      <Materials>
        <Material id="N07718" sourceMaterial="High Nickel Alloys Ni–Cr–Fe– Mo–Cb N07718" sourcePdfPage="1229" name="N07718" uns="N07718" association="uns" />
      </Materials>
      <Points>
        <Point temperature="20" value="11.1" />
        <Point temperature="50" value="11.6" />
        <Point temperature="75" value="12.0" />
        <Point temperature="100" value="12.4" />
        <Point temperature="125" value="12.9" />
        <Point temperature="150" value="13.3" />
        <Point temperature="175" value="13.7" />
        <Point temperature="200" value="14.1" />
        <Point temperature="225" value="14.6" />
        <Point temperature="250" value="15.0" />
        <Point temperature="275" value="15.4" />
        <Point temperature="300" value="15.8" />
        <Point temperature="325" value="16.3" />
        <Point temperature="350" value="16.7" />
        <Point temperature="375" value="17.1" />
        <Point temperature="400" value="17.5" />
        <Point temperature="425" value="18.0" />
        <Point temperature="450" value="18.4" />
        <Point temperature="475" value="18.8" />
        <Point temperature="500" value="19.3" />
        <Point temperature="525" value="19.7" />
        <Point temperature="550" value="20.1" />
        <Point temperature="575" value="20.5" />
        <Point temperature="600" value="20.9" />
        <Point temperature="625" value="21.4" />
        <Point temperature="650" value="21.8" />
        <Point temperature="675" value="22.2" />
        <Point temperature="700" value="22.6" />
        <Point temperature="725" value="23.0" />
        <Point temperature="750" value="23.4" />
      </Points>
    </Curve>
    <Curve id="tcd-k-30" property="k" unit="W/(m*K)" temperatureUnit="degC" pointCount="20">
      <Materials>
        <Material id="N07750" sourceMaterial="High Nickel Alloys 70Ni–16Cr– 7Fe–Ti–Al N07750" sourcePdfPage="1229" name="N07750" uns="N07750" association="uns" />
      </Materials>
      <Points>
        <Point temperature="20" value="11.9" />
        <Point temperature="50" value="12.3" />
        <Point temperature="75" value="12.6" />
        <Point temperature="100" value="12.9" />
        <Point temperature="125" value="13.2" />
        <Point temperature="150" value="13.5" />
        <Point temperature="175" value="13.8" />
        <Point temperature="200" value="14.1" />
        <Point temperature="225" value="14.4" />
        <Point temperature="250" value="14.8" />
        <Point temperature="275" value="15.1" />
        <Point temperature="300" value="15.5" />
        <Point temperature="325" value="15.8" />
        <Point temperature="350" value="16.2" />
        <Point temperature="375" value="16.5" />
        <Point temperature="400" value="16.9" />
        <Point temperature="425" value="17.3" />
        <Point temperature="450" value="17.7" />
        <Point temperature="475" value="18.0" />
        <Point temperature="500" value="18.4" />
      </Points>
    </Curve>
    <Curve id="tcd-k-31" property="k" unit="W/(m*K)" temperatureUnit="degC" pointCount="19">
      <Materials>
        <Material id="N08020" sourceMaterial="High Nickel Alloys Cr–Ni–Fe– Mo–Cu–Cb N08020" sourcePdfPage="1229" name="N08020" uns="N08020" association="uns" />
      </Materials>
      <Points>
        <Point temperature="50" value="12.2" />
        <Point temperature="75" value="12.7" />
        <Point temperature="100" value="13.1" />
        <Point temperature="125" value="13.5" />
        <Point temperature="150" value="13.9" />
        <Point temperature="175" value="14.3" />
        <Point temperature="200" value="14.7" />
        <Point temperature="225" value="15.2" />
        <Point temperature="250" value="15.6" />
        <Point temperature="275" value="16.0" />
        <Point temperature="300" value="16.5" />
        <Point temperature="325" value="16.9" />
        <Point temperature="350" value="17.4" />
        <Point temperature="375" value="17.8" />
        <Point temperature="400" value="18.2" />
        <Point temperature="425" value="18.6" />
        <Point temperature="450" value="19.0" />
        <Point temperature="475" value="19.4" />
        <Point temperature="500" value="19.9" />
      </Points>
    </Curve>
    <Curve id="tcd-k-32" property="k" unit="W/(m*K)" temperatureUnit="degC" pointCount="22">
      <Materials>
        <Material id="N08031" sourceMaterial="High Nickel Alloys (Cont’d) N08031 and N08367" sourcePdfPage="1230" name="N08031" uns="N08031" association="uns" />
        <Material id="N08367" sourceMaterial="High Nickel Alloys (Cont’d) N08031 and N08367" sourcePdfPage="1230" name="N08367" uns="N08367" association="uns" />
      </Materials>
      <Points>
        <Point temperature="20" value="11.6" />
        <Point temperature="50" value="12.2" />
        <Point temperature="75" value="12.6" />
        <Point temperature="100" value="13.1" />
        <Point temperature="125" value="13.6" />
        <Point temperature="150" value="14.1" />
        <Point temperature="175" value="14.5" />
        <Point temperature="200" value="15.0" />
        <Point temperature="225" value="15.4" />
        <Point temperature="250" value="15.9" />
        <Point temperature="275" value="16.3" />
        <Point temperature="300" value="16.8" />
        <Point temperature="325" value="17.2" />
        <Point temperature="350" value="17.6" />
        <Point temperature="375" value="18.0" />
        <Point temperature="400" value="18.4" />
        <Point temperature="425" value="18.9" />
        <Point temperature="450" value="19.3" />
        <Point temperature="475" value="19.7" />
        <Point temperature="500" value="20.2" />
        <Point temperature="525" value="20.6" />
        <Point temperature="550" value="21.0" />
      </Points>
    </Curve>
    <Curve id="tcd-k-33" property="k" unit="W/(m*K)" temperatureUnit="degC" pointCount="25">
      <Materials>
        <Material id="N08330" sourceMaterial="High Nickel Alloys Ni–Fe–Cr–Si N08330" sourcePdfPage="1230" name="N08330" uns="N08330" association="uns" />
      </Materials>
      <Points>
        <Point temperature="20" value="12.4" />
        <Point temperature="50" value="12.7" />
        <Point temperature="75" value="13.0" />
        <Point temperature="100" value="13.4" />
        <Point temperature="125" value="13.8" />
        <Point temperature="150" value="14.2" />
        <Point temperature="175" value="14.7" />
        <Point temperature="200" value="15.1" />
        <Point temperature="225" value="15.6" />
        <Point temperature="250" value="16.1" />
        <Point temperature="275" value="16.6" />
        <Point temperature="300" value="17.0" />
        <Point temperature="325" value="17.5" />
        <Point temperature="350" value="18.0" />
        <Point temperature="375" value="18.4" />
        <Point temperature="400" value="18.9" />
        <Point temperature="425" value="19.4" />
        <Point temperature="450" value="19.8" />
        <Point temperature="475" value="20.3" />
        <Point temperature="500" value="20.7" />
        <Point temperature="525" value="21.2" />
        <Point temperature="550" value="21.7" />
        <Point temperature="575" value="22.1" />
        <Point temperature="600" value="22.6" />
        <Point temperature="625" value="23.0" />
      </Points>
    </Curve>
    <Curve id="tcd-k-34" property="k" unit="W/(m*K)" temperatureUnit="degC" pointCount="18">
      <Materials>
        <Material id="N08354" sourceMaterial="High Nickel Alloys N08354" sourcePdfPage="1230" name="N08354" uns="N08354" association="uns" />
      </Materials>
      <Points>
        <Point temperature="20" value="11.2" />
        <Point temperature="50" value="11.9" />
        <Point temperature="75" value="12.5" />
        <Point temperature="100" value="13.1" />
        <Point temperature="125" value="13.7" />
        <Point temperature="150" value="14.3" />
        <Point temperature="175" value="14.8" />
        <Point temperature="200" value="15.4" />
        <Point temperature="225" value="15.9" />
        <Point temperature="250" value="16.4" />
        <Point temperature="275" value="16.9" />
        <Point temperature="300" value="17.4" />
        <Point temperature="325" value="17.9" />
        <Point temperature="350" value="18.3" />
        <Point temperature="375" value="18.8" />
        <Point temperature="400" value="19.2" />
        <Point temperature="425" value="19.6" />
        <Point temperature="450" value="19.9" />
      </Points>
    </Curve>
    <Curve id="tcd-k-35" property="k" unit="W/(m*K)" temperatureUnit="degC" pointCount="30">
      <Materials>
        <Material id="N08800" sourceMaterial="High Nickel Alloys Ni–Fe–Cr N08800, N08801, N08810, N08811" sourcePdfPage="1230" name="N08800" uns="N08800" association="uns" />
        <Material id="N08801" sourceMaterial="High Nickel Alloys Ni–Fe–Cr N08800, N08801, N08810, N08811" sourcePdfPage="1230" name="N08801" uns="N08801" association="uns" />
        <Material id="N08810" sourceMaterial="High Nickel Alloys Ni–Fe–Cr N08800, N08801, N08810, N08811" sourcePdfPage="1230" name="N08810" uns="N08810" association="uns" />
        <Material id="N08811" sourceMaterial="High Nickel Alloys Ni–Fe–Cr N08800, N08801, N08810, N08811" sourcePdfPage="1230" name="N08811" uns="N08811" association="uns" />
      </Materials>
      <Points>
        <Point temperature="20" value="11.5" />
        <Point temperature="50" value="12.1" />
        <Point temperature="75" value="12.5" />
        <Point temperature="100" value="13.0" />
        <Point temperature="125" value="13.4" />
        <Point temperature="150" value="13.9" />
        <Point temperature="175" value="14.3" />
        <Point temperature="200" value="14.7" />
        <Point temperature="225" value="15.1" />
        <Point temperature="250" value="15.5" />
        <Point temperature="275" value="16.0" />
        <Point temperature="300" value="16.4" />
        <Point temperature="325" value="16.7" />
        <Point temperature="350" value="17.1" />
        <Point temperature="375" value="17.5" />
        <Point temperature="400" value="17.9" />
        <Point temperature="425" value="18.3" />
        <Point temperature="450" value="18.7" />
        <Point temperature="475" value="19.1" />
        <Point temperature="500" value="19.4" />
        <Point temperature="525" value="19.8" />
        <Point temperature="550" value="20.3" />
        <Point temperature="575" value="20.7" />
        <Point temperature="600" value="21.1" />
        <Point temperature="625" value="21.5" />
        <Point temperature="650" value="22.0" />
        <Point temperature="675" value="22.4" />
        <Point temperature="700" value="22.9" />
        <Point temperature="725" value="23.3" />
        <Point temperature="750" value="23.8" />
      </Points>
    </Curve>
    <Curve id="tcd-k-36" property="k" unit="W/(m*K)" temperatureUnit="degC" pointCount="28">
      <Materials>
        <Material id="N08825" sourceMaterial="High Nickel Alloys Ni–Fe–Cr– Mo–Cu N08825" sourcePdfPage="1230" name="N08825" uns="N08825" association="uns" />
      </Materials>
      <Points>
        <Point temperature="75" value="11.9" />
        <Point temperature="100" value="12.4" />
        <Point temperature="125" value="12.8" />
        <Point temperature="150" value="13.2" />
        <Point temperature="175" value="13.6" />
        <Point temperature="200" value="14.0" />
        <Point temperature="225" value="14.4" />
        <Point temperature="250" value="14.8" />
        <Point temperature="275" value="15.2" />
        <Point temperature="300" value="15.5" />
        <Point temperature="325" value="15.9" />
        <Point temperature="350" value="16.3" />
        <Point temperature="375" value="16.6" />
        <Point temperature="400" value="17.0" />
        <Point temperature="425" value="17.3" />
        <Point temperature="450" value="17.6" />
        <Point temperature="475" value="18.0" />
        <Point temperature="500" value="18.3" />
        <Point temperature="525" value="18.7" />
        <Point temperature="550" value="19.0" />
        <Point temperature="575" value="19.4" />
        <Point temperature="600" value="19.7" />
        <Point temperature="625" value="20.1" />
        <Point temperature="650" value="20.5" />
        <Point temperature="675" value="20.9" />
        <Point temperature="700" value="21.4" />
        <Point temperature="725" value="21.8" />
        <Point temperature="750" value="22.3" />
      </Points>
    </Curve>
    <Curve id="tcd-k-37" property="k" unit="W/(m*K)" temperatureUnit="degC" pointCount="22">
      <Materials>
        <Material id="N10001" sourceMaterial="High Nickel Alloys Ni–Mo N10001" sourcePdfPage="1230" name="N10001" uns="N10001" association="uns" />
      </Materials>
      <Points>
        <Point temperature="50" value="10.6" />
        <Point temperature="75" value="10.9" />
        <Point temperature="100" value="11.1" />
        <Point temperature="125" value="11.3" />
        <Point temperature="150" value="11.6" />
        <Point temperature="175" value="11.8" />
        <Point temperature="200" value="12.1" />
        <Point temperature="225" value="12.3" />
        <Point temperature="250" value="12.6" />
        <Point temperature="275" value="12.9" />
        <Point temperature="300" value="13.2" />
        <Point temperature="325" value="13.5" />
        <Point temperature="350" value="13.9" />
        <Point temperature="375" value="14.2" />
        <Point temperature="400" value="14.6" />
        <Point temperature="425" value="15.0" />
        <Point temperature="450" value="15.5" />
        <Point temperature="475" value="16.0" />
        <Point temperature="500" value="16.5" />
        <Point temperature="525" value="17.0" />
        <Point temperature="550" value="17.6" />
        <Point temperature="575" value="18.2" />
      </Points>
    </Curve>
    <Curve id="tcd-k-38" property="k" unit="W/(m*K)" temperatureUnit="degC" pointCount="28">
      <Materials>
        <Material id="N10003" sourceMaterial="High Nickel Alloys (Cont’d) Ni–Mo–Cr–Fe N10003" sourcePdfPage="1231" name="N10003" uns="N10003" association="uns" />
      </Materials>
      <Points>
        <Point temperature="75" value="10.9" />
        <Point temperature="100" value="11.3" />
        <Point temperature="125" value="11.8" />
        <Point temperature="150" value="12.1" />
        <Point temperature="175" value="12.5" />
        <Point temperature="200" value="12.8" />
        <Point temperature="225" value="13.1" />
        <Point temperature="250" value="13.5" />
        <Point temperature="275" value="13.8" />
        <Point temperature="300" value="14.1" />
        <Point temperature="325" value="14.5" />
        <Point temperature="350" value="14.8" />
        <Point temperature="375" value="15.2" />
        <Point temperature="400" value="15.6" />
        <Point temperature="425" value="16.0" />
        <Point temperature="450" value="16.4" />
        <Point temperature="475" value="16.9" />
        <Point temperature="500" value="17.3" />
        <Point temperature="525" value="17.8" />
        <Point temperature="550" value="18.3" />
        <Point temperature="575" value="18.8" />
        <Point temperature="600" value="19.3" />
        <Point temperature="625" value="19.8" />
        <Point temperature="650" value="20.4" />
        <Point temperature="675" value="20.9" />
        <Point temperature="700" value="21.5" />
        <Point temperature="725" value="22.1" />
        <Point temperature="750" value="22.7" />
      </Points>
    </Curve>
    <Curve id="tcd-k-39" property="k" unit="W/(m*K)" temperatureUnit="degC" pointCount="36">
      <Materials>
        <Material id="N10242" sourceMaterial="High Nickel Alloys 65Ni–25Mo– 8Cr–2Fe N10242" sourcePdfPage="1231" name="N10242" uns="N10242" association="uns" />
      </Materials>
      <Points>
        <Point temperature="20" value="10.9" />
        <Point temperature="50" value="11.3" />
        <Point temperature="75" value="11.7" />
        <Point temperature="100" value="12.1" />
        <Point temperature="125" value="12.5" />
        <Point temperature="150" value="13.0" />
        <Point temperature="175" value="13.4" />
        <Point temperature="200" value="13.8" />
        <Point temperature="225" value="14.2" />
        <Point temperature="250" value="14.6" />
        <Point temperature="275" value="15.0" />
        <Point temperature="300" value="15.4" />
        <Point temperature="325" value="15.8" />
        <Point temperature="350" value="16.2" />
        <Point temperature="375" value="16.6" />
        <Point temperature="400" value="17.0" />
        <Point temperature="425" value="17.4" />
        <Point temperature="450" value="17.8" />
        <Point temperature="475" value="18.2" />
        <Point temperature="500" value="18.6" />
        <Point temperature="525" value="19.0" />
        <Point temperature="550" value="19.4" />
        <Point temperature="575" value="19.8" />
        <Point temperature="600" value="20.2" />
        <Point temperature="625" value="20.6" />
        <Point temperature="650" value="21.0" />
        <Point temperature="675" value="21.4" />
        <Point temperature="700" value="21.8" />
        <Point temperature="725" value="22.2" />
        <Point temperature="750" value="22.6" />
        <Point temperature="775" value="23.0" />
        <Point temperature="800" value="23.4" />
        <Point temperature="825" value="23.8" />
        <Point temperature="850" value="24.2" />
        <Point temperature="875" value="24.6" />
        <Point temperature="900" value="25.0" />
      </Points>
    </Curve>
    <Curve id="tcd-k-40" property="k" unit="W/(m*K)" temperatureUnit="degC" pointCount="23">
      <Materials>
        <Material id="N10276" sourceMaterial="High Nickel Alloys Ni–Mo–Cr N10276" sourcePdfPage="1231" name="N10276" uns="N10276" association="uns" />
      </Materials>
      <Points>
        <Point temperature="50" value="10.4" />
        <Point temperature="75" value="10.8" />
        <Point temperature="100" value="11.2" />
        <Point temperature="125" value="11.7" />
        <Point temperature="150" value="12.1" />
        <Point temperature="175" value="12.5" />
        <Point temperature="200" value="12.9" />
        <Point temperature="225" value="13.4" />
        <Point temperature="250" value="13.8" />
        <Point temperature="275" value="14.3" />
        <Point temperature="300" value="14.7" />
        <Point temperature="325" value="15.1" />
        <Point temperature="350" value="15.6" />
        <Point temperature="375" value="16.0" />
        <Point temperature="400" value="16.5" />
        <Point temperature="425" value="16.9" />
        <Point temperature="450" value="17.4" />
        <Point temperature="475" value="17.9" />
        <Point temperature="500" value="18.3" />
        <Point temperature="525" value="18.8" />
        <Point temperature="550" value="19.2" />
        <Point temperature="575" value="19.7" />
        <Point temperature="600" value="20.1" />
      </Points>
    </Curve>
    <Curve id="tcd-k-41" property="k" unit="W/(m*K)" temperatureUnit="degC" pointCount="24">
      <Materials>
        <Material id="N10629" sourceMaterial="High Nickel Alloys N10629" sourcePdfPage="1231" name="N10629" uns="N10629" association="uns" />
      </Materials>
      <Points>
        <Point temperature="20" value="11.0" />
        <Point temperature="50" value="11.5" />
        <Point temperature="75" value="11.9" />
        <Point temperature="100" value="12.2" />
        <Point temperature="125" value="12.5" />
        <Point temperature="150" value="12.8" />
        <Point temperature="175" value="13.1" />
        <Point temperature="200" value="13.4" />
        <Point temperature="225" value="13.7" />
        <Point temperature="250" value="14.0" />
        <Point temperature="275" value="14.4" />
        <Point temperature="300" value="14.7" />
        <Point temperature="325" value="15.1" />
        <Point temperature="350" value="15.5" />
        <Point temperature="375" value="15.8" />
        <Point temperature="400" value="16.2" />
        <Point temperature="425" value="16.5" />
        <Point temperature="450" value="16.8" />
        <Point temperature="475" value="17.0" />
        <Point temperature="500" value="17.3" />
        <Point temperature="525" value="17.6" />
        <Point temperature="550" value="17.9" />
        <Point temperature="575" value="18.3" />
        <Point temperature="600" value="18.9" />
      </Points>
    </Curve>
    <Curve id="tcd-k-42" property="k" unit="W/(m*K)" temperatureUnit="degC" pointCount="21">
      <Materials>
        <Material id="N10665" sourceMaterial="High Nickel Alloys Ni–Mo N10665" sourcePdfPage="1231" name="N10665" uns="N10665" association="uns" />
      </Materials>
      <Points>
        <Point temperature="100" value="12.2" />
        <Point temperature="125" value="12.4" />
        <Point temperature="150" value="12.7" />
        <Point temperature="175" value="12.9" />
        <Point temperature="200" value="13.2" />
        <Point temperature="225" value="13.4" />
        <Point temperature="250" value="13.7" />
        <Point temperature="275" value="14.0" />
        <Point temperature="300" value="14.3" />
        <Point temperature="325" value="14.7" />
        <Point temperature="350" value="15.0" />
        <Point temperature="375" value="15.4" />
        <Point temperature="400" value="15.8" />
        <Point temperature="425" value="16.2" />
        <Point temperature="450" value="16.6" />
        <Point temperature="475" value="17.1" />
        <Point temperature="500" value="17.6" />
        <Point temperature="525" value="18.2" />
        <Point temperature="550" value="18.7" />
        <Point temperature="575" value="19.3" />
        <Point temperature="600" value="19.9" />
      </Points>
    </Curve>
    <Curve id="tcd-k-43" property="k" unit="W/(m*K)" temperatureUnit="degC" pointCount="36">
      <Materials>
        <Material id="N10675" sourceMaterial="High Nickel Alloys (Cont’d) N10675" sourcePdfPage="1232" name="N10675" uns="N10675" association="uns" />
      </Materials>
      <Points>
        <Point temperature="20" value="11.2" />
        <Point temperature="50" value="11.5" />
        <Point temperature="75" value="11.8" />
        <Point temperature="100" value="12.1" />
        <Point temperature="125" value="12.4" />
        <Point temperature="150" value="12.7" />
        <Point temperature="175" value="13.0" />
        <Point temperature="200" value="13.3" />
        <Point temperature="225" value="13.7" />
        <Point temperature="250" value="14.0" />
        <Point temperature="275" value="14.4" />
        <Point temperature="300" value="14.8" />
        <Point temperature="325" value="15.1" />
        <Point temperature="350" value="15.5" />
        <Point temperature="375" value="15.9" />
        <Point temperature="400" value="16.3" />
        <Point temperature="425" value="16.7" />
        <Point temperature="450" value="17.1" />
        <Point temperature="475" value="17.5" />
        <Point temperature="500" value="18.0" />
        <Point temperature="525" value="18.4" />
        <Point temperature="550" value="18.8" />
        <Point temperature="575" value="19.2" />
        <Point temperature="600" value="19.6" />
        <Point temperature="625" value="20.1" />
        <Point temperature="650" value="20.5" />
        <Point temperature="675" value="20.9" />
        <Point temperature="700" value="21.4" />
        <Point temperature="725" value="21.8" />
        <Point temperature="750" value="22.3" />
        <Point temperature="775" value="22.8" />
        <Point temperature="800" value="23.3" />
        <Point temperature="825" value="23.9" />
        <Point temperature="850" value="24.5" />
        <Point temperature="875" value="25.1" />
        <Point temperature="900" value="25.8" />
      </Points>
    </Curve>
    <Curve id="tcd-k-44" property="k" unit="W/(m*K)" temperatureUnit="degC" pointCount="36">
      <Materials>
        <Material id="N12160" sourceMaterial="High Nickel Alloys N12160" sourcePdfPage="1232" name="N12160" uns="N12160" association="uns" />
      </Materials>
      <Points>
        <Point temperature="20" value="10.9" />
        <Point temperature="50" value="11.2" />
        <Point temperature="75" value="11.6" />
        <Point temperature="100" value="11.9" />
        <Point temperature="125" value="12.3" />
        <Point temperature="150" value="12.7" />
        <Point temperature="175" value="13.1" />
        <Point temperature="200" value="13.5" />
        <Point temperature="225" value="14.0" />
        <Point temperature="250" value="14.5" />
        <Point temperature="275" value="14.9" />
        <Point temperature="300" value="15.4" />
        <Point temperature="325" value="16.0" />
        <Point temperature="350" value="16.5" />
        <Point temperature="375" value="17.0" />
        <Point temperature="400" value="17.6" />
        <Point temperature="425" value="18.1" />
        <Point temperature="450" value="18.7" />
        <Point temperature="475" value="19.3" />
        <Point temperature="500" value="19.9" />
        <Point temperature="525" value="20.4" />
        <Point temperature="550" value="21.0" />
        <Point temperature="575" value="21.6" />
        <Point temperature="600" value="22.2" />
        <Point temperature="625" value="22.8" />
        <Point temperature="650" value="23.4" />
        <Point temperature="675" value="23.9" />
        <Point temperature="700" value="24.5" />
        <Point temperature="725" value="24.9" />
        <Point temperature="750" value="25.4" />
        <Point temperature="775" value="25.8" />
        <Point temperature="800" value="26.1" />
        <Point temperature="825" value="26.3" />
        <Point temperature="850" value="26.4" />
        <Point temperature="875" value="26.3" />
        <Point temperature="900" value="26.2" />
      </Points>
    </Curve>
    <Curve id="tcd-k-45" property="k" unit="W/(m*K)" temperatureUnit="degC" pointCount="17">
      <Materials>
        <Material id="R20033" sourceMaterial="High Nickel Alloys R20033" sourcePdfPage="1232" name="R20033" uns="R20033" association="uns" />
      </Materials>
      <Points>
        <Point temperature="20" value="13.3" />
        <Point temperature="50" value="13.8" />
        <Point temperature="75" value="14.2" />
        <Point temperature="100" value="14.6" />
        <Point temperature="125" value="14.9" />
        <Point temperature="150" value="15.3" />
        <Point temperature="175" value="15.7" />
        <Point temperature="200" value="16.0" />
        <Point temperature="225" value="16.4" />
        <Point temperature="250" value="16.8" />
        <Point temperature="275" value="17.1" />
        <Point temperature="300" value="17.5" />
        <Point temperature="325" value="17.9" />
        <Point temperature="350" value="18.3" />
        <Point temperature="375" value="18.7" />
        <Point temperature="400" value="19.0" />
        <Point temperature="425" value="19.4" />
      </Points>
    </Curve>
    <Curve id="tcd-k-46" property="k" unit="W/(m*K)" temperatureUnit="degC" pointCount="22">
      <Materials>
        <Material id="R50250" sourceMaterial="Titanium Alloys Titanium Gr. 1, 2, 2H, 3, 7, 7H, 11, 12, 16, 16H, 17, 26, 26H, and 27" sourcePdfPage="1232" name="R50250" uns="R50250" sourceGrade="1" association="uns" identitySourceTable="TM-5" identitySourcePdfPage="1244" />
        <Material id="R50400" sourceMaterial="Titanium Alloys Titanium Gr. 1, 2, 2H, 3, 7, 7H, 11, 12, 16, 16H, 17, 26, 26H, and 27" sourcePdfPage="1232" name="R50400" uns="R50400" sourceGrade="2, 2H" association="uns" identitySourceTable="TM-5" identitySourcePdfPage="1244" />
        <Material id="R50550" sourceMaterial="Titanium Alloys Titanium Gr. 1, 2, 2H, 3, 7, 7H, 11, 12, 16, 16H, 17, 26, 26H, and 27" sourcePdfPage="1232" name="R50550" uns="R50550" sourceGrade="3" association="uns" identitySourceTable="TM-5" identitySourcePdfPage="1244" />
        <Material id="R52400" sourceMaterial="Titanium Alloys Titanium Gr. 1, 2, 2H, 3, 7, 7H, 11, 12, 16, 16H, 17, 26, 26H, and 27" sourcePdfPage="1232" name="R52400" uns="R52400" sourceGrade="7, 7H" association="uns" identitySourceTable="TM-5" identitySourcePdfPage="1244" />
        <Material id="R52250" sourceMaterial="Titanium Alloys Titanium Gr. 1, 2, 2H, 3, 7, 7H, 11, 12, 16, 16H, 17, 26, 26H, and 27" sourcePdfPage="1232" name="R52250" uns="R52250" sourceGrade="11" association="uns" identitySourceTable="TM-5" identitySourcePdfPage="1244" />
        <Material id="R53400" sourceMaterial="Titanium Alloys Titanium Gr. 1, 2, 2H, 3, 7, 7H, 11, 12, 16, 16H, 17, 26, 26H, and 27" sourcePdfPage="1232" name="R53400" uns="R53400" sourceGrade="12" association="uns" identitySourceTable="TM-5" identitySourcePdfPage="1244" />
        <Material id="R52402" sourceMaterial="Titanium Alloys Titanium Gr. 1, 2, 2H, 3, 7, 7H, 11, 12, 16, 16H, 17, 26, 26H, and 27" sourcePdfPage="1232" name="R52402" uns="R52402" sourceGrade="16, 16H" association="uns" identitySourceTable="TM-5" identitySourcePdfPage="1244" />
        <Material id="R52252" sourceMaterial="Titanium Alloys Titanium Gr. 1, 2, 2H, 3, 7, 7H, 11, 12, 16, 16H, 17, 26, 26H, and 27" sourcePdfPage="1232" name="R52252" uns="R52252" sourceGrade="17" association="uns" identitySourceTable="TM-5" identitySourcePdfPage="1244" />
        <Material id="R52404" sourceMaterial="Titanium Alloys Titanium Gr. 1, 2, 2H, 3, 7, 7H, 11, 12, 16, 16H, 17, 26, 26H, and 27" sourcePdfPage="1232" name="R52404" uns="R52404" sourceGrade="26, 26H" association="uns" identitySourceTable="TM-5" identitySourcePdfPage="1244" />
        <Material id="R52254" sourceMaterial="Titanium Alloys Titanium Gr. 1, 2, 2H, 3, 7, 7H, 11, 12, 16, 16H, 17, 26, 26H, and 27" sourcePdfPage="1232" name="R52254" uns="R52254" sourceGrade="27" association="uns" identitySourceTable="TM-5" identitySourcePdfPage="1244" />
      </Materials>
      <Points>
        <Point temperature="20" value="22.0" />
        <Point temperature="50" value="21.4" />
        <Point temperature="75" value="21.1" />
        <Point temperature="100" value="20.7" />
        <Point temperature="125" value="20.5" />
        <Point temperature="150" value="20.2" />
        <Point temperature="175" value="20.0" />
        <Point temperature="200" value="19.9" />
        <Point temperature="225" value="19.7" />
        <Point temperature="250" value="19.6" />
        <Point temperature="275" value="19.5" />
        <Point temperature="300" value="19.4" />
        <Point temperature="325" value="19.4" />
        <Point temperature="350" value="19.3" />
        <Point temperature="375" value="19.3" />
        <Point temperature="400" value="19.3" />
        <Point temperature="425" value="19.4" />
        <Point temperature="450" value="19.4" />
        <Point temperature="475" value="19.5" />
        <Point temperature="500" value="19.6" />
        <Point temperature="525" value="19.7" />
        <Point temperature="550" value="19.8" />
      </Points>
    </Curve>
    <Curve id="tcd-k-47" property="k" unit="W/(m*K)" temperatureUnit="degC" pointCount="12">
      <Materials>
        <Material id="R56320" sourceMaterial="Titanium Alloys Titanium Grades 9 and 28" sourcePdfPage="1232" name="R56320" uns="R56320" sourceGrade="9" association="uns" identitySourceTable="TM-5" identitySourcePdfPage="1244" />
        <Material id="R56323" sourceMaterial="Titanium Alloys Titanium Grades 9 and 28" sourcePdfPage="1232" name="R56323" uns="R56323" sourceGrade="28" association="uns" identitySourceTable="TM-5" identitySourcePdfPage="1244" />
      </Materials>
      <Points>
        <Point temperature="20" value="8.8" />
        <Point temperature="50" value="9.2" />
        <Point temperature="75" value="9.6" />
        <Point temperature="100" value="9.9" />
        <Point temperature="125" value="10.2" />
        <Point temperature="150" value="10.5" />
        <Point temperature="175" value="10.8" />
        <Point temperature="200" value="11.0" />
        <Point temperature="225" value="11.3" />
        <Point temperature="250" value="11.5" />
        <Point temperature="275" value="11.7" />
        <Point temperature="300" value="11.9" />
      </Points>
    </Curve>
    <Curve id="tcd-k-48" property="k" unit="W/(m*K)" temperatureUnit="degC" pointCount="17">
      <Materials>
        <Material id="R54250" sourceMaterial="Titanium Alloys (Cont’d) Titanium Grade 38" sourcePdfPage="1233" name="R54250" uns="R54250" sourceGrade="38" association="uns" identitySourceTable="TM-5" identitySourcePdfPage="1244" />
      </Materials>
      <Points>
        <Point temperature="20" value="7.4" />
        <Point temperature="50" value="7.8" />
        <Point temperature="75" value="8.1" />
        <Point temperature="100" value="8.4" />
        <Point temperature="125" value="8.7" />
        <Point temperature="150" value="9.0" />
        <Point temperature="175" value="9.3" />
        <Point temperature="200" value="9.6" />
        <Point temperature="225" value="9.9" />
        <Point temperature="250" value="10.2" />
        <Point temperature="275" value="10.5" />
        <Point temperature="300" value="10.9" />
        <Point temperature="325" value="11.2" />
        <Point temperature="350" value="11.6" />
        <Point temperature="375" value="12.0" />
        <Point temperature="400" value="12.5" />
        <Point temperature="425" value="12.9" />
      </Points>
    </Curve>
