Repository: GianFossi/Materials

# MaterialLibrary

Libreria F# per dati e calcoli sui materiali, con database SQLite ASME 2025,
applicazione desktop Windows per la manutenzione e componente aggiuntivo Excel.

## Da dove iniziare

La documentazione segue due percorsi distinti:

| Percorso | Prima lettura | Approfondimenti |
|---|---|---|
| **1. Come è strutturato il database** | [Database: file, identità, curve e provenienza](docs/asme-materials-db.md) | [Modelli della libreria](docs/material-models.md), [API](docs/library-api.md) |
| **2.

File: database/data/physical-properties-xml/ThermalConductivity/TCD-ThermalConductivity.xml (part 4 of 4)
<?xml version="1.0" encoding="utf-8"?>
    <Curve id="tcd-k-49" property="k" unit="W/(m*K)" temperatureUnit="degC" pointCount="8">
      <Materials>
        <Material id="A24430" sourceMaterial="Aluminum Alloys A24430" sourcePdfPage="1233" name="A24430" uns="A24430" association="uns" />
      </Materials>
      <Points>
        <Point temperature="20" value="162.6" />
        <Point temperature="50" value="164.6" />
        <Point temperature="75" value="167.0" />
        <Point temperature="100" value="168.8" />
        <Point temperature="125" value="170.1" />
        <Point temperature="150" value="171.2" />
        <Point temperature="175" value="172.6" />
        <Point temperature="200" value="173.7" />
      </Points>
    </Curve>
    <Curve id="tcd-k-50" property="k" unit="W/(m*K)" temperatureUnit="degC" pointCount="8">
      <Materials>
        <Material id="A03560" sourceMaterial="Aluminum Alloys A03560" sourcePdfPage="1233" name="A03560" uns="A03560" association="uns" />
      </Materials>
      <Points>
        <Point temperature="20" value="159.1" />
        <Point temperature="50" value="161.8" />
        <Point temperature="75" value="163.8" />
        <Point temperature="100" value="165.5" />
        <Point temperature="125" value="167.1" />
        <Point temperature="150" value="168.6" />
        <Point temperature="175" value="169.9" />
        <Point temperature="200" value="171.0" />
      </Points>
    </Curve>
    <Curve id="tcd-k-51" property="k" unit="W/(m*K)" temperatureUnit="degC" pointCount="8">
      <Materials>
        <Material id="A91060" sourceMaterial="Aluminum Alloys A91060" sourcePdfPage="1233" name="A91060" uns="A91060" association="uns" />
      </Materials>
      <Points>
        <Point temperature="20" value="234.2" />
        <Point temperature="50" value="229.8" />
        <Point temperature="75" value="227.0" />
        <Point temperature="100" value="224.5" />
        <Point temperature="125" value="222.4" />
        <Point temperature="150" value="220.6" />
        <Point temperature="175" value="219.0" />
        <Point temperature="200" value="217.6" />
      </Points>
    </Curve>
    <Curve id="tcd-k-52" property="k" unit="W/(m*K)" temperatureUnit="degC" pointCount="8">
      <Materials>
        <Material id="A91100" sourceMaterial="Aluminum Alloys A91100" sourcePdfPage="1233" name="A91100" uns="A91100" association="uns" />
      </Materials>
      <Points>
        <Point temperature="20" value="230.5" />
        <Point temperature="50" value="226.7" />
        <Point temperature="75" value="224.1" />
        <Point temperature="100" value="221.9" />
        <Point temperature="125" value="220.0" />
        <Point temperature="150" value="218.4" />
        <Point temperature="175" value="216.9" />
        <Point temperature="200" value="215.7" />
      </Points>
    </Curve>
    <Curve id="tcd-k-53" property="k" unit="W/(m*K)" temperatureUnit="degC" pointCount="8">
      <Materials>
        <Material id="A92014" sourceMaterial="Aluminum Alloys A92014" sourcePdfPage="1233" name="A92014" uns="A92014" association="uns" />
      </Materials>
      <Points>
        <Point temperature="20" value="155.5" />
        <Point temperature="50" value="158.4" />
        <Point temperature="75" value="160.6" />
        <Point temperature="100" value="162.5" />
        <Point temperature="125" value="164.2" />
        <Point temperature="150" value="165.7" />
        <Point temperature="175" value="167.1" />
        <Point temperature="200" value="168.4" />
      </Points>
    </Curve>
    <Curve id="tcd-k-54" property="k" unit="W/(m*K)" temperatureUnit="degC" pointCount="8">
      <Materials>
        <Material id="A92024" sourceMaterial="Aluminum Alloys (Cont’d) A92024" sourcePdfPage="1234" name="A92024" uns="A92024" association="uns" />
      </Materials>
      <Points>
        <Point temperature="20" value="148.4" />
        <Point temperature="50" value="151.7" />
        <Point temperature="75" value="154.1" />
        <Point temperature="100" value="156.3" />
        <Point temperature="125" value="158.3" />
        <Point temperature="150" value="160.0" />
        <Point temperature="175" value="161.5" />
        <Point temperature="200" value="163.1" />
      </Points>
    </Curve>
    <Curve id="tcd-k-55" property="k" unit="W/(m*K)" temperatureUnit="degC" pointCount="8">
      <Materials>
        <Material id="A93003" sourceMaterial="Aluminum Alloys A93003" sourcePdfPage="1234" name="A93003" uns="A93003" association="uns" />
      </Materials>
      <Points>
        <Point temperature="20" value="177.0" />
        <Point temperature="50" value="178.5" />
        <Point temperature="75" value="179.6" />
        <Point temperature="100" value="180.5" />
        <Point temperature="125" value="181.3" />
        <Point temperature="150" value="182.1" />
        <Point temperature="175" value="182.9" />
        <Point temperature="200" value="183.5" />
      </Points>
    </Curve>
    <Curve id="tcd-k-56" property="k" unit="W/(m*K)" temperatureUnit="degC" pointCount="8">
      <Materials>
        <Material id="A93004" sourceMaterial="Aluminum Alloys A93004" sourcePdfPage="1234" name="A93004" uns="A93004" association="uns" />
      </Materials>
      <Points>
        <Point temperature="20" value="162.1" />
        <Point temperature="50" value="165.2" />
        <Point temperature="75" value="167.0" />
        <Point temperature="100" value="168.6" />
        <Point temperature="125" value="170.1" />
        <Point temperature="150" value="171.4" />
        <Point temperature="175" value="172.5" />
        <Point temperature="200" value="173.6" />
      </Points>
    </Curve>
    <Curve id="tcd-k-57" property="k" unit="W/(m*K)" temperatureUnit="degC" pointCount="8">
      <Materials>
        <Material id="A95052" sourceMaterial="Aluminum Alloys A95052 and A95652" sourcePdfPage="1234" name="A95052" uns="A95052" association="uns" />
        <Material id="A95652" sourceMaterial="Aluminum Alloys A95052 and A95652" sourcePdfPage="1234" name="A95652" uns="A95652" association="uns" />
      </Materials>
      <Points>
        <Point temperature="20" value="137.6" />
        <Point temperature="50" value="141.3" />
        <Point temperature="75" value="144.2" />
        <Point temperature="100" value="146.7" />
        <Point temperature="125" value="149.0" />
        <Point temperature="150" value="151.0" />
        <Point temperature="175" value="152.9" />
        <Point temperature="200" value="154.7" />
      </Points>
    </Curve>
    <Curve id="tcd-k-58" property="k" unit="W/(m*K)" temperatureUnit="degC" pointCount="8">
      <Materials>
        <Material id="A95083" sourceMaterial="Aluminum Alloys A95083" sourcePdfPage="1234" name="A95083" uns="A95083" association="uns" />
      </Materials>
      <Points>
        <Point temperature="20" value="116.1" />
        <Point temperature="50" value="120.6" />
        <Point temperature="75" value="123.8" />
        <Point temperature="100" value="126.7" />
        <Point temperature="125" value="129.5" />
        <Point temperature="150" value="132.1" />
        <Point temperature="175" value="134.5" />
        <Point temperature="200" value="136.7" />
      </Points>
    </Curve>
    <Curve id="tcd-k-59" property="k" unit="W/(m*K)" temperatureUnit="degC" pointCount="8">
      <Materials>
        <Material id="A95086" sourceMaterial="Aluminum Alloys (Cont’d) A95086" sourcePdfPage="1235" name="A95086" uns="A95086" association="uns" />
        <Material id="A95154" sourceMaterial="Aluminum Alloys A95154 and A95254" sourcePdfPage="1235" name="A95154" uns="A95154" association="uns" />
        <Material id="A95254" sourceMaterial="Aluminum Alloys A95154 and A95254" sourcePdfPage="1235" name="A95254" uns="A95254" association="uns" />
      </Materials>
      <Points>
        <Point temperature="20" value="126.9" />
        <Point temperature="50" value="131.0" />
        <Point temperature="75" value="134.1" />
        <Point temperature="100" value="136.9" />
        <Point temperature="125" value="139.4" />
        <Point temperature="150" value="141.8" />
        <Point temperature="175" value="143.9" />
        <Point temperature="200" value="145.9" />
      </Points>
    </Curve>
    <Curve id="tcd-k-60" property="k" unit="W/(m*K)" temperatureUnit="degC" pointCount="8">
      <Materials>
        <Material id="A95454" sourceMaterial="Aluminum Alloys A95454" sourcePdfPage="1235" name="A95454" uns="A95454" association="uns" />
      </Materials>
      <Points>
        <Point temperature="20" value="134.0" />
        <Point temperature="50" value="137.6" />
        <Point temperature="75" value="140.8" />
        <Point temperature="100" value="143.6" />
        <Point temperature="125" value="145.9" />
        <Point temperature="150" value="148.0" />
        <Point temperature="175" value="150.0" />
        <Point temperature="200" value="151.9" />
      </Points>
    </Curve>
    <Curve id="tcd-k-61" property="k" unit="W/(m*K)" temperatureUnit="degC" pointCount="8">
      <Materials>
        <Material id="A95456" sourceMaterial="Aluminum Alloys A95456" sourcePdfPage="1235" name="A95456" uns="A95456" association="uns" />
      </Materials>
      <Points>
        <Point temperature="20" value="116.1" />
        <Point temperature="50" value="120.6" />
        <Point temperature="75" value="123.7" />
        <Point temperature="100" value="126.7" />
        <Point temperature="125" value="129.6" />
        <Point temperature="150" value="132.2" />
        <Point temperature="175" value="134.5" />
        <Point temperature="200" value="136.7" />
      </Points>
    </Curve>
    <Curve id="tcd-k-62" property="k" unit="W/(m*K)" temperatureUnit="degC" pointCount="8">
      <Materials>
        <Material id="A96061" sourceMaterial="Aluminum Alloys A96061" sourcePdfPage="1235" name="A96061" uns="A96061" association="uns" />
      </Materials>
      <Points>
        <Point temperature="20" value="166.2" />
        <Point temperature="50" value="168.6" />
        <Point temperature="75" value="170.2" />
        <Point temperature="100" value="171.7" />
        <Point temperature="125" value="173.0" />
        <Point temperature="150" value="174.1" />
        <Point temperature="175" value="175.3" />
        <Point temperature="200" value="176.2" />
      </Points>
    </Curve>
    <Curve id="tcd-k-63" property="k" unit="W/(m*K)" temperatureUnit="degC" pointCount="8">
      <Materials>
        <Material id="A96063" sourceMaterial="Aluminum Alloys A96063" sourcePdfPage="1235" name="A96063" uns="A96063" association="uns" />
      </Materials>
      <Points>
        <Point temperature="20" value="209.1" />
        <Point temperature="50" value="207.8" />
        <Point temperature="75" value="206.7" />
        <Point temperature="100" value="205.7" />
        <Point temperature="125" value="204.9" />
        <Point temperature="150" value="204.5" />
        <Point temperature="175" value="204.2" />
        <Point temperature="200" value="203.7" />
      </Points>
    </Curve>
  </Curves>
</PhysicalPropertyTableImport>
