Repository: GianFossi/Materials

# MaterialLibrary

Libreria F# per dati e calcoli sui materiali, con database SQLite ASME 2025,
applicazione desktop Windows per la manutenzione e componente aggiuntivo Excel.

## Da dove iniziare

La documentazione segue due percorsi distinti:

| Percorso | Prima lettura | Approfondimenti |
|---|---|---|
| **1. Come è strutturato il database** | [Database: file, identità, curve e provenienza](docs/asme-materials-db.md) | [Modelli della libreria](docs/material-models.md), [API](docs/library-api.md) |
| **2. Come usare e mantenere l'app** | [App: consultazione, modifiche e manutenzione](docs/desktop-app.md) | [Editor ASME 2025](docs/asme-2025-editor.md), [importazione XML](docs/xml-physical-import.md), [aggiornamento da export ASME](docs/database-updater.md) |

Se riprendi il progetto dopo una pausa, parti dalla [mappa del progetto](docs/overview.md).
Per installare: [requisiti](docs/requirements.md), [installazione](docs/installation.md)
e [Excel](docs/excel-addin.md).

## Tre cose da non confondere

- **Database di riferimento:** [database/data/materials_2025.db](database/data/materials_2025.db).
  Contiene identità, dati meccanici importati e provenienza.
- **Copia di lavoro:** l'app modifica un file `.working.db`, non il riferimento.
  La copia predefinita è `%LOCALAPPDATA%\MaterialLibrary\ASME2025\asme_materials_2025.working.db`.
- **XML fisici e diagrammi:** [database/data](database/data/) contiene anche dati da
  verificare e associare prima dell'importazione. La presenza di un XML non implica che
  ogni materiale del database abbia già quella proprietà.

I documenti di libreria JSON/XML sono un percorso separato per materiali e modelli
personalizzati. Il database 2023 è un [archivio esplicito](database/data/archive/2023/README.md),
mai un'integrazione automatica dei dati 2025.

## Avvio dai sorgenti

Con il .NET SDK previsto da [global.json](global.json), dalla radice del repository:

```powershell
dotnet run --project .\src\MaterialLibrary.CrudApp\MaterialLibrary.CrudApp.csproj
```

Nella finestra principale scegliere **ASME 2025 Properties**; per backup, tabelle e SQL:
**Database → Manage database...**. La [guida dell'app](docs/desktop-app.md) spiega cosa
viene salvato e dove.

Per sviluppatori:

```powershell
dotnet build .\src\MaterialLibrary\MaterialLibrary.fsproj
dotnet test .\tests\MaterialLibrary.Tests\MaterialLibrary.Tests.fsproj
```

Non c'è una soluzione alla radice: specificare sempre il progetto.

## Componenti

| Componente | Funzione |
|---|---|
| [MaterialLibrary](src/MaterialLibrary/) | Modelli, interpolazioni, lettura nativa e serializzazione; [README NuGet](src/MaterialLibrary/README-NUGET.md) |
| [MaterialLibrary.Crud](src/MaterialLibrary.Crud/) | Persistenza, editor nativo e importazione XML; [README NuGet](src/MaterialLibrary.Crud/README-NUGET.md) |
| [MaterialLibrary.CrudApp](src/MaterialLibrary.CrudApp/) | Interfaccia WPF Windows |
| [MaterialLibrary.Excel](src/MaterialLibrary.Excel/) | Funzioni Excel e accesso all'editor condiviso |
| [DatabaseUpdater](tools/MaterialLibrary.DatabaseUpdater/) | Crea/confronta edizioni da export ASME; non importa gli XML fisici |

## Altre guide

- [Opzioni e percorsi](docs/crud-app-options.md)
- [Backup e verifiche prima del rilascio](docs/release-safety.md)
- [Contribuire](CONTRIBUTING.md)
- [Cronologia tecnica](AI_HISTORY.md)
- [Licenza](docs/license.md)

I dati non sostituiscono il codice normativo: verificare fonte, variante, condizioni,
limiti di temperatura e accettazione degli eventuali Code Cases prima dell'uso ingegneristico.

File: database/data/physical-properties-xml/ThermalDiffusivity/TCD-ThermalDiffusivity.xml (part 1 of 3)
<?xml version="1.0" encoding="utf-8"?>
<!-- Author: Copilot; Last revision: 2026-11-01; Purpose: ASME thermal diffusivity curves (m2/s versus degC) with explicit material identities. -->
<PhysicalPropertyTableImport name="TCD" sourceTable="TCD" targetTable="ThermalDiffusivityTable" targetQuantity="ThermalDiffusivity" schema="material-curves-v1" sourcePdf="C:\Users\ganfossi\Documents\PV Repository\Codes &amp; Regulations\ASME-ANSI\ASME BPVC 2025 Edition\ASME BPVC SEC II-D (METRIC).pdf" sourcePageStart="1224" sourcePageEnd="1237" sourceColumnCount="65" sourcePointCount="1154" curveCount="58" materialCount="172" status="normalized-material-curves-review-required" unavailableMaterialCount="6" unavailableColumnCount="6">
  <ReferenceData>ASME BPVC II-D Metric 2025, Part 2, Table TCD</ReferenceData>
  <Notes>Thermal diffusivity versus temperature. Source TD values in 1E-6 m2/s are explicitly multiplied by 1E-6 into m2/s. General Note (b) declares +/-10% uncertainty from composition variation and data acquisition/analysis. TC is not TD and is excluded. Missing cells remain absent; no extrapolation or inferred alloy equivalence. Review material association and applicability before database import.</Notes>
  <SourceNotes>Material Groups A-L use source Notes 1-12 (PDF pages 1236-1237). Group A matches the exact Nominal Composition label Carbon steel. Source Notes 9-11 restrict four compositions to 425 degC; maxTemperature on each identity enforces this limit in the reader. Note 9 prints 15Cr-5Ni-3Mo; retained as printed, not corrected to a different database composition. Note 10 explicitly permits separate S and Se compositions. Notes 10-12 also permit H/L/N/LN grades of austenitic stainless steels. Titanium grade/UNS identities are cross-referenced only from the explicit ASME TM-5 grade/UNS pairs, PDF page 1244. No numerical nominal composition is inferred from qualitative alloy labels or UNS.</SourceNotes>
  <SourceColumns>Temperature=degC; TD=thermal diffusivity=m2/s; sourceTDUnit=1E-6 m2/s.</SourceColumns>
  <UnavailableMaterials reason="All source TD cells missing; no numerical curve or import record supplied.">
    <Material id="N02200" sourceMaterial="High Nickel Alloys Nickel N02200" sourcePdfPage="1226" name="N02200" uns="N02200" association="uns" />
    <Material id="N02201" sourceMaterial="High Nickel Alloys Low C–Nickel N02201" sourcePdfPage="1226" name="N02201" uns="N02201" association="uns" />
    <Material id="N04405" sourceMaterial="High Nickel Alloys (Cont’d) Ni–Cu N04405" sourcePdfPage="1227" name="N04405" uns="N04405" association="uns" />
    <Material id="N06022" sourceMaterial="High Nickel Alloys N06022" sourcePdfPage="1227" name="N06022" uns="N06022" association="uns" />
    <Material id="N06030" sourceMaterial="High Nickel Alloys N06030" sourcePdfPage="1227" name="N06030" uns="N06030" association="uns" />
    <Material id="N10276" sourceMaterial="High Nickel Alloys Ni–Mo–Cr N10276" sourcePdfPage="1231" name="N10276" uns="N10276" association="uns" />
  </UnavailableMaterials>
  <Curves>
    <Curve id="tcd-a-01" property="a" unit="m2/s" temperatureUnit="degC" pointCount="33">
      <Materials>
        <Material id="composition-001" sourceMaterial="Carbon and Low Alloy Steels Material Group A [Note (1)] Plain Carbon" sourcePdfPage="1224" name="Carbon steel" nominalChemicalComposition="Carbon steel" sourceNominalChemicalComposition="Carbon steel" sourceNote="1" sourceNotePdfPage="1236" association="nominalChemicalComposition" />
      </Materials>
      <Points>
        <Point temperature="20" value="0.00001810" />
        <Point temperature="50" value="0.00001703" />
        <Point temperature="75" value="0.00001627" />
        <Point temperature="100" value="0.00001560" />
        <Point temperature="125" value="0.00001500" />
        <Point temperature="150" value="0.00001443" />
        <Point temperature="175" value="0.00001390" />
        <Point temperature="200" value="0.00001340" />
        <Point temperature="225" value="0.00001290" />
        <Point temperature="250" value="0.00001242" />
        <Point temperature="275" value="0.00001195" />
        <Point temperature="300" value="0.00001148" />
        <Point temperature="325" value="0.00001101" />
        <Point temperature="350" value="0.00001055" />
        <Point temperature="375" value="0.00001010" />
        <Point temperature="400" value="0.00000965" />
        <Point temperature="425" value="0.00000920" />
        <Point temperature="450" value="0.00000877" />
        <Point temperature="475" value="0.00000834" />
        <Point temperature="500" value="0.00000792" />
        <Point temperature="525" value="0.00000751" />
        <Point temperature="550" value="0.00000710" />
        <Point temperature="575" value="0.00000671" />
        <Point temperature="600" value="0.00000631" />
        <Point temperature="625" value="0.00000593" />
        <Point temperature="650" value="0.00000554" />
        <Point temperature="675" value="0.00000511" />
        <Point temperature="700" value="0.00000459" />
        <Point temperature="725" value="0.00000384" />
        <Point temperature="750" value="0.00000242" />
        <Point temperature="775" value="0.00000307" />
        <Point temperature="800" value="0.00000419" />
        <Point temperature="825" value="0.00000482" />
      </Points>
    </Curve>
    <Curve id="tcd-a-02" property="a" unit="m2/s" temperatureUnit="degC" pointCount="33">
      <Materials>
        <Material id="composition-002" sourceMaterial="Carbon and Low Alloy Steels Material Group B [Note (2)]" sourcePdfPage="1224" name="C-Mn-Si-Cb," nominalChemicalComposition="C-Mn-Si-Cb," sourceNominalChemicalComposition="C–Mn–Si–Cb," sourceNote="2" sourceNotePdfPage="1236" association="nominalChemicalComposition" />
        <Material id="composition-003" sourceMaterial="Carbon and Low Alloy Steels Material Group B [Note (2)]" sourcePdfPage="1224" name="C-Mn-Si-V," nominalChemicalComposition="C-Mn-Si-V," sourceNominalChemicalComposition="C–Mn–Si–V," sourceNote="2" sourceNotePdfPage="1236" association="nominalChemicalComposition" />
        <Material id="composition-004" sourceMaterial="Carbon and Low Alloy Steels Material Group B [Note (2)]" sourcePdfPage="1224" name="C-Mn-Si-V-Cb," nominalChemicalComposition="C-Mn-Si-V-Cb," sourceNominalChemicalComposition="C–Mn–Si–V–Cb," sourceNote="2" sourceNotePdfPage="1236" association="nominalChemicalComposition" />
        <Material id="composition-005" sourceMaterial="Carbon and Low Alloy Steels Material Group B [Note (2)]" sourcePdfPage="1224" name="C-Mn-Ti," nominalChemicalComposition="C-Mn-Ti," sourceNominalChemicalComposition="C–Mn–Ti," sourceNote="2" sourceNotePdfPage="1236" association="nominalChemicalComposition" />
        <Material id="composition-006" sourceMaterial="Carbon and Low Alloy Steels Material Group B [Note (2)]" sourcePdfPage="1224" name="C-Si-Ti" nominalChemicalComposition="C-Si-Ti" sourceNominalChemicalComposition="C–Si–Ti" sourceNote="2" sourceNotePdfPage="1236" association="nominalChemicalComposition" />
        <Material id="composition-007" sourceMaterial="Carbon and Low Alloy Steels Material Group B [Note (2)]" sourcePdfPage="1224" name="¾Cr-½Ni-Cu" nominalChemicalComposition="¾Cr-½Ni-Cu" sourceNominalChemicalComposition="3/4Cr–1/2Ni–Cu" sourceNote="2" sourceNotePdfPage="1236" association="nominalChemicalComposition" />
        <Material id="composition-008" sourceMaterial="Carbon and Low Alloy Steels Material Group B [Note (2)]" sourcePdfPage="1224" name="1Cr-½Mo-Si" nominalChemicalComposition="1Cr-½Mo-Si" sourceNominalChemicalComposition="1Cr–1/2Mo–Si" sourceNote="2" sourceNotePdfPage="1236" association="nominalChemicalComposition" />
        <Material id="composition-009" sourceMaterial="Carbon and Low Alloy Steels Material Group B [Note (2)]" sourcePdfPage="1224" name="¾Ni-½Cu-Mo" nominalChemicalComposition="¾Ni-½Cu-Mo" sourceNominalChemicalComposition="3/4Ni–1/2Cu–Mo" sourceNote="2" sourceNotePdfPage="1236" association="nominalChemicalComposition" />
        <Material id="composition-010" sourceMaterial="Carbon and Low Alloy Steels Material Group B [Note (2)]" sourcePdfPage="1224" name="2½Ni" nominalChemicalComposition="2½Ni" sourceNominalChemicalComposition="21/2Ni" sourceNote="2" sourceNotePdfPage="1236" association="nominalChemicalComposition" />
      </Materials>
      <Points>
        <Point temperature="20" value="0.00001366" />
        <Point temperature="50" value="0.00001323" />
        <Point temperature="75" value="0.00001285" />
        <Point temperature="100" value="0.00001247" />
        <Point temperature="125" value="0.00001210" />
        <Point temperature="150" value="0.00001174" />
        <Point temperature="175" value="0.00001139" />
        <Point temperature="200" value="0.00001105" />
        <Point temperature="225" value="0.00001073" />
        <Point temperature="250" value="0.00001042" />
        <Point temperature="275" value="0.00001011" />
        <Point temperature="300" value="0.00000981" />
        <Point temperature="325" value="0.00000950" />
        <Point temperature="350" value="0.00000920" />
        <Point temperature="375" value="0.00000889" />
        <Point temperature="400" value="0.00000857" />
        <Point temperature="425" value="0.00000825" />
        <Point temperature="450" value="0.00000793" />
        <Point temperature="475" value="0.00000760" />
        <Point temperature="500" value="0.00000727" />
        <Point temperature="525" value="0.00000696" />
        <Point temperature="550" value="0.00000665" />
        <Point temperature="575" value="0.00000636" />
        <Point temperature="600" value="0.00000610" />
        <Point temperature="625" value="0.00000588" />
        <Point temperature="650" value="0.00000569" />
        <Point temperature="675" value="0.00000556" />
        <Point temperature="700" value="0.00000550" />
        <Point temperature="725" value="0.00000552" />
        <Point temperature="750" value="0.00000171" />
        <Point temperature="775" value="0.00000317" />
        <Point temperature="800" value="0.00000437" />
        <Point temperature="825" value="0.00000459" />
      </Points>
    </Curve>
    <Curve id="tcd-a-03" property="a" unit="m2/s" temperatureUnit="degC" pointCount="33">
      <Materials>
        <Material id="composition-011" sourceMaterial="Carbon and Low Alloy Steels Material Group C [Note (3)]" sourcePdfPage="1224" name="C-¼Mo" nominalChemicalComposition="C-¼Mo" sourceNominalChemicalComposition="C–1/4Mo" sourceNote="3" sourceNotePdfPage="1236" association="nominalChemicalComposition" />
        <Material id="composition-012" sourceMaterial="Carbon and Low Alloy Steels Material Group C [Note (3)]" sourcePdfPage="1224" name="C-½Mo" nominalChemicalComposition="C-½Mo" sourceNominalChemicalComposition="C–1/2Mo" sourceNote="3" sourceNotePdfPage="1236" association="nominalChemicalComposition" />
        <Material id="composition-013" sourceMaterial="Carbon and Low Alloy Steels Material Group C [Note (3)]" sourcePdfPage="1224" name="½Cr-⅕Mo-V" nominalChemicalComposition="½Cr-⅕Mo-V" sourceNominalChemicalComposition="1/2Cr–1/5Mo–V" sourceNote="3" sourceNotePdfPage="1236" association="nominalChemicalComposition" />
        <Material id="composition-014" sourceMaterial="Carbon and Low Alloy Steels Material Group C [Note (3)]" sourcePdfPage="1224" name="½Cr-¼Mo-Si" nominalChemicalComposition="½Cr-¼Mo-Si" sourceNominalChemicalComposition="1/2Cr–1/4Mo–Si" sourceNote="3" sourceNotePdfPage="1236" association="nominalChemicalComposition" />
        <Material id="composition-015" sourceMaterial="Carbon and Low Alloy Steels Material Group C [Note (3)]" sourcePdfPage="1224" name="½Cr-½Mo" nominalChemicalComposition="½Cr-½Mo" sourceNominalChemicalComposition="1/2Cr–1/2Mo" sourceNote="3" sourceNotePdfPage="1236" association="nominalChemicalComposition" />
        <Material id="composition-016" sourceMaterial="Carbon and Low Alloy Steels Material Group C [Note (3)]" sourcePdfPage="1224" name="½Cr-½Ni-⅕Mo" nominalChemicalComposition="½Cr-½Ni-⅕Mo" sourceNominalChemicalComposition="1/2Cr–1/2Ni–1/5Mo" sourceNote="3" sourceNotePdfPage="1236" association="nominalChemicalComposition" />
        <Material id="composition-017" sourceMaterial="Carbon and Low Alloy Steels Material Group C [Note (3)]" sourcePdfPage="1224" name="¾Cr-¾Ni-Cu-Al" nominalChemicalComposition="¾Cr-¾Ni-Cu-Al" sourceNominalChemicalComposition="3/4Cr–3/4Ni–Cu–Al" sourceNote="3" sourceNotePdfPage="1236" association="nominalChemicalComposition" />
        <Material id="composition-018" sourceMaterial="Carbon and Low Alloy Steels Material Group C [Note (3)]" sourcePdfPage="1224" name="1Cr-1Mn-¼Mo" nominalChemicalComposition="1Cr-1Mn-¼Mo" sourceNominalChemicalComposition="1Cr–1Mn–1/4Mo" sourceNote="3" sourceNotePdfPage="1236" association="nominalChemicalComposition" />
        <Material id="composition-019" sourceMaterial="Carbon and Low Alloy Steels Material Group C [Note (3)]" sourcePdfPage="1224" name="1Cr-⅕Mo" nominalChemicalComposition="1Cr-⅕Mo" sourceNominalChemicalComposition="1Cr–1/5Mo" sourceNote="3" sourceNotePdfPage="1236" association="nominalChemicalComposition" />
        <Material id="composition-020" sourceMaterial="Carbon and Low Alloy Steels Material Group C [Note (3)]" sourcePdfPage="1224" name="1Cr-½Mo" nominalChemicalComposition="1Cr-½Mo" sourceNominalChemicalComposition="1Cr–1/2Mo" sourceNote="3" sourceNotePdfPage="1236" association="nominalChemicalComposition" />
        <Material id="composition-021" sourceMaterial="Carbon and Low Alloy Steels Material Group C [Note (3)]" sourcePdfPage="1224" name="1¼Cr-½Mo" nominalChemicalComposition="1¼Cr-½Mo" sourceNominalChemicalComposition="11/4Cr–1/2Mo" sourceNote="3" sourceNotePdfPage="1236" association="nominalChemicalComposition" />
        <Material id="composition-022" sourceMaterial="Carbon and Low Alloy Steels Material Group C [Note (3)]" sourcePdfPage="1224" name="1¼Cr-½Mo-Si" nominalChemicalComposition="1¼Cr-½Mo-Si" sourceNominalChemicalComposition="11/4Cr–1/2Mo–Si" sourceNote="3" sourceNotePdfPage="1236" association="nominalChemicalComposition" />
        <Material id="composition-023" sourceMaterial="Carbon and Low Alloy Steels Material Group C [Note (3)]" sourcePdfPage="1224" name="1¾Cr-½Mo-Cu" nominalChemicalComposition="1¾Cr-½Mo-Cu" sourceNominalChemicalComposition="13/4Cr–1/2Mo–Cu" sourceNote="3" sourceNotePdfPage="1236" association="nominalChemicalComposition" />
        <Material id="composition-024" sourceMaterial="Carbon and Low Alloy Steels Material Group C [Note (3)]" sourcePdfPage="1224" name="1¾Cr-½Mo-Ti" nominalChemicalComposition="1¾Cr-½Mo-Ti" sourceNominalChemicalComposition="13/4Cr–1/2Mo–Ti" sourceNote="3" sourceNotePdfPage="1236" association="nominalChemicalComposition" />
        <Material id="composition-025" sourceMaterial="Carbon and Low Alloy Steels Material Group C [Note (3)]" sourcePdfPage="1224" name="2Cr-½Mo" nominalChemicalComposition="2Cr-½Mo" sourceNominalChemicalComposition="2Cr–1/2Mo" sourceNote="3" sourceNotePdfPage="1236" association="nominalChemicalComposition" />
        <Material id="composition-026" sourceMaterial="Carbon and Low Alloy Steels Material Group C [Note (3)]" sourcePdfPage="1224" name="Mn-½Mo" nominalChemicalComposition="Mn-½Mo" sourceNominalChemicalComposition="Mn–1/2Mo" sourceNote="3" sourceNotePdfPage="1236" association="nominalChemicalComposition" />
        <Material id="composition-027" sourceMaterial="Carbon and Low Alloy Steels Material Group C [Note (3)]" sourcePdfPage="1224" name="Mn-½Mo-¼Ni" nominalChemicalComposition="Mn-½Mo-¼Ni" sourceNominalChemicalComposition="Mn–1/2Mo–1/4Ni" sourceNote="3" sourceNotePdfPage="1236" association="nominalChemicalComposition" />
        <Material id="composition-028" sourceMaterial="Carbon and Low Alloy Steels Material Group C [Note (3)]" sourcePdfPage="1224" name="Mn-½Mo-½Ni" nominalChemicalComposition="Mn-½Mo-½Ni" sourceNominalChemicalComposition="Mn–1/2Mo–1/2Ni" sourceNote="3" sourceNotePdfPage="1236" association="nominalChemicalComposition" />
        <Material id="composition-029" sourceMaterial="Carbon and Low Alloy Steels Material Group C [Note (3)]" sourcePdfPage="1224" name="Mn-½Mo-¾Ni" nominalChemicalComposition="Mn-½Mo-¾Ni" sourceNominalChemicalComposition="Mn–1/2Mo–3/4Ni" sourceNote="3" sourceNotePdfPage="1236" association="nominalChemicalComposition" />
        <Material id="composition-030" sourceMaterial="Carbon and Low Alloy Steels Material Group C [Note (3)]" sourcePdfPage="1224" name="Mn-½Ni-V" nominalChemicalComposition="Mn-½Ni-V" sourceNominalChemicalComposition="Mn–1/2Ni–V" sourceNote="3" sourceNotePdfPage="1236" association="nominalChemicalComposition" />
        <Material id="composition-031" sourceMaterial="Carbon and Low Alloy Steels Material Group C [Note (3)]" sourcePdfPage="1224" name="Mn-V" nominalChemicalComposition="Mn-V" sourceNominalChemicalComposition="Mn–V" sourceNote="3" sourceNotePdfPage="1236" association="nominalChemicalComposition" />
        <Material id="composition-032" sourceMaterial="Carbon and Low Alloy Steels Material Group C [Note (3)]" sourcePdfPage="1224" name="½Ni-½Cr-¼Mo-V" nominalChemicalComposition="½Ni-½Cr-¼Mo-V" sourceNominalChemicalComposition="1/2Ni–1/2Cr–1/4Mo–V" sourceNote="3" sourceNotePdfPage="1236" association="nominalChemicalComposition" />
        <Material id="composition-033" sourceMaterial="Carbon and Low Alloy Steels Material Group C [Note (3)]" sourcePdfPage="1224" name="½Ni-½Mo-V" nominalChemicalComposition="½Ni-½Mo-V" sourceNominalChemicalComposition="1/2Ni–1/2Mo–V" sourceNote="3" sourceNotePdfPage="1236" association="nominalChemicalComposition" />
        <Material id="composition-034" sourceMaterial="Carbon and Low Alloy Steels Material Group C [Note (3)]" sourcePdfPage="1224" name="¾Ni-½Cr-½Mo-V" nominalChemicalComposition="¾Ni-½Cr-½Mo-V" sourceNominalChemicalComposition="3/4Ni–1/2Cr–1/2Mo–V" sourceNote="3" sourceNotePdfPage="1236" association="nominalChemicalComposition" />
        <Material id="composition-035" sourceMaterial="Carbon and Low Alloy Steels Material Group C [Note (3)]" sourcePdfPage="1224" name="¾Ni-½Mo-⅓Cr-V" nominalChemicalComposition="¾Ni-½Mo-⅓Cr-V" sourceNominalChemicalComposition="3/4Ni–1/2Mo–1/3Cr–V" sourceNote="3" sourceNotePdfPage="1236" association="nominalChemicalComposition" />
        <Material id="composition-036" sourceMaterial="Carbon and Low Alloy Steels Material Group C [Note (3)]" sourcePdfPage="1224" name="¾Ni-½Mo-Cr-V" nominalChemicalComposition="¾Ni-½Mo-Cr-V" sourceNominalChemicalComposition="3/4Ni–1/2Mo–Cr–V" sourceNote="3" sourceNotePdfPage="1236" association="nominalChemicalComposition" />
        <Material id="composition-037" sourceMaterial="Carbon and Low Alloy Steels Material Group C [Note (3)]" sourcePdfPage="1224" name="¾Ni-1Mo-¾Cr" nominalChemicalComposition="¾Ni-1Mo-¾Cr" sourceNominalChemicalComposition="3/4Ni–1Mo–3/4Cr" sourceNote="3" sourceNotePdfPage="1236" association="nominalChemicalComposition" />
        <Material id="composition-038" sourceMaterial="Carbon and Low Alloy Steels Material Group C [Note (3)]" sourcePdfPage="1224" name="1Ni-½Cr-½Mo" nominalChemicalComposition="1Ni-½Cr-½Mo" sourceNominalChemicalComposition="1Ni–1/2Cr–1/2Mo" sourceNote="3" sourceNotePdfPage="1236" association="nominalChemicalComposition" />
        <Material id="composition-039" sourceMaterial="Carbon and Low Alloy Steels Material Group C [Note (3)]" sourcePdfPage="1224" name="1¼Ni-1Cr-½Mo" nominalChemicalComposition="1¼Ni-1Cr-½Mo" sourceNominalChemicalComposition="11/4Ni–1Cr–1/2Mo" sourceNote="3" sourceNotePdfPage="1236" association="nominalChemicalComposition" />
        <Material id="composition-040" sourceMaterial="Carbon and Low Alloy Steels Material Group C [Note (3)]" sourcePdfPage="1224" name="3½Ni-1¾Cr-½Mo-V" nominalChemicalComposition="3½Ni-1¾Cr-½Mo-V" sourceNominalChemicalComposition="31/2Ni–13/4Cr–1/2Mo–V" sourceNote="3" sourceNotePdfPage="1236" association="nominalChemicalComposition" />
        <Material id="composition-041" sourceMaterial="Carbon and Low Alloy Steels Material Group C [Note (3)]" sourcePdfPage="1224" name="4Ni-1½Cr-½Mo-V" nominalChemicalComposition="4Ni-1½Cr-½Mo-V" sourceNominalChemicalComposition="4Ni–11/2Cr–1/2Mo–V" sourceNote="3" sourceNotePdfPage="1236" association="nominalChemicalComposition" />
      </Materials>
      <Points>
        <Point temperature="20" value="0.00001187" />
        <Point temperature="50" value="0.00001147" />
        <Point temperature="75" value="0.00001116" />
        <Point temperature="100" value="0.00001088" />
        <Point temperature="125" value="0.00001060" />
        <Point temperature="150" value="0.00001033" />
        <Point temperature="175" value="0.00001008" />
        <Point temperature="200" value="0.00000982" />
        <Point temperature="225" value="0.00000957" />
        <Point temperature="250" value="0.00000932" />
        <Point temperature="275" value="0.00000907" />
        <Point temperature="300" value="0.00000882" />
        <Point temperature="325" value="0.00000857" />
        <Point temperature="350" value="0.00000832" />
        <Point temperature="375" value="0.00000806" />
        <Point temperature="400" value="0.00000781" />
        <Point temperature="425" value="0.00000755" />
        <Point temperature="450" value="0.00000729" />
        <Point temperature="475" value="0.00000703" />
        <Point temperature="500" value="0.00000677" />
        <Point temperature="525" value="0.00000650" />
        <Point temperature="550" value="0.00000624" />
        <Point temperature="575" value="0.00000597" />
        <Point temperature="600" value="0.00000569" />
        <Point temperature="625" value="0.00000542" />
        <Point temperature="650" value="0.00000514" />
        <Point temperature="675" value="0.00000478" />
        <Point temperature="700" value="0.00000437" />
        <Point temperature="725" value="0.00000383" />
        <Point temperature="750" value="0.00000269" />
        <Point temperature="775" value="0.00000126" />
        <Point temperature="800" value="0.00000506" />
        <Point temperature="825" value="0.00000774" />
      </Points>
    </Curve>
    <Curve id="tcd-a-04" property="a" unit="m2/s" temperatureUnit="degC" pointCount="33">
      <Materials>
        <Material id="composition-042" sourceMaterial="Carbon and Low Alloy Steels Material Group D [Note (4)]" sourcePdfPage="1224" name="2¼Cr-1Mo" nominalChemicalComposition="2¼Cr-1Mo" sourceNominalChemicalComposition="21/4Cr–1Mo" sourceNote="4" sourceNotePdfPage="1236" association="nominalChemicalComposition" />
        <Material id="composition-043" sourceMaterial="Carbon and Low Alloy Steels Material Group D [Note (4)]" sourcePdfPage="1224" name="3Cr-1Mo" nominalChemicalComposition="3Cr-1Mo" sourceNominalChemicalComposition="3Cr–1Mo" sourceNote="4" sourceNotePdfPage="1236" association="nominalChemicalComposition" />
        <Material id="composition-044" sourceMaterial="Carbon and Low Alloy Steels Material Group D [Note (4)]" sourcePdfPage="1224" name="3Cr-1Mo-¼V-Cb-Ca" nominalChemicalComposition="3Cr-1Mo-¼V-Cb-Ca" sourceNominalChemicalComposition="3Cr–1Mo–1/4V–Cb–Ca" sourceNote="4" sourceNotePdfPage="1236" association="nominalChemicalComposition" />
        <Material id="composition-045" sourceMaterial="Carbon and Low Alloy Steels Material Group D [Note (4)]" sourcePdfPage="1224" name="3Cr-1Mo-¼V-Ti-B" nominalChemicalComposition="3Cr-1Mo-¼V-Ti-B" sourceNominalChemicalComposition="3Cr–1Mo–1/4V–Ti–B" sourceNote="4" sourceNotePdfPage="1236" association="nominalChemicalComposition" />
        <Material id="composition-046" sourceMaterial="Carbon and Low Alloy Steels Material Group D [Note (4)]" sourcePdfPage="1224" name="Mn-¼Mo" nominalChemicalComposition="Mn-¼Mo" sourceNominalChemicalComposition="Mn–1/4Mo" sourceNote="4" sourceNotePdfPage="1236" association="nominalChemicalComposition" />
        <Material id="composition-047" sourceMaterial="Carbon and Low Alloy Steels Material Group D [Note (4)]" sourcePdfPage="1224" name="1¾Ni-¾Cr-¼Mo" nominalChemicalComposition="1¾Ni-¾Cr-¼Mo" sourceNominalChemicalComposition="13/4Ni–3/4Cr–1/4Mo" sourceNote="4" sourceNotePdfPage="1236" association="nominalChemicalComposition" />
        <Material id="composition-048" sourceMaterial="Carbon and Low Alloy Steels Material Group D [Note (4)]" sourcePdfPage="1224" name="2Ni-¾Cr-¼Mo" nominalChemicalComposition="2Ni-¾Cr-¼Mo" sourceNominalChemicalComposition="2Ni–3/4Cr–1/4Mo" sourceNote="4" sourceNotePdfPage="1236" association="nominalChemicalComposition" />
        <Material id="composition-049" sourceMaterial="Carbon and Low Alloy Steels Material Group D [Note (4)]" sourcePdfPage="1224" name="2Ni-¾Cr-⅓Mo" nominalChemicalComposition="2Ni-¾Cr-⅓Mo" sourceNominalChemicalComposition="2Ni–3/4Cr–1/3Mo" sourceNote="4" sourceNotePdfPage="1236" association="nominalChemicalComposition" />
        <Material id="composition-050" sourceMaterial="Carbon and Low Alloy Steels Material Group D [Note (4)]" sourcePdfPage="1224" name="2Ni-1½Cr-¼Mo-V" nominalChemicalComposition="2Ni-1½Cr-¼Mo-V" sourceNominalChemicalComposition="2Ni–11/2Cr–1/4Mo–V" sourceNote="4" sourceNotePdfPage="1236" association="nominalChemicalComposition" />
        <Material id="composition-051" sourceMaterial="Carbon and Low Alloy Steels Material Group D [Note (4)]" sourcePdfPage="1224" name="2Ni-1Cu" nominalChemicalComposition="2Ni-1Cu" sourceNominalChemicalComposition="2Ni–1Cu" sourceNote="4" sourceNotePdfPage="1236" association="nominalChemicalComposition" />
        <Material id="composition-052" sourceMaterial="Carbon and Low Alloy Steels Material Group D [Note (4)]" sourcePdfPage="1224" name="2¾Ni-1½Cr-½Mo-V" nominalChemicalComposition="2¾Ni-1½Cr-½Mo-V" sourceNominalChemicalComposition="23/4Ni–11/2Cr–1/2Mo–V" sourceNote="4" sourceNotePdfPage="1236" association="nominalChemicalComposition" />
        <Material id="composition-053" sourceMaterial="Carbon and Low Alloy Steels Material Group D [Note (4)]" sourcePdfPage="1224" name="5Ni-¼Mo" nominalChemicalComposition="5Ni-¼Mo" sourceNominalChemicalComposition="5Ni–1/4Mo" sourceNote="4" sourceNotePdfPage="1236" association="nominalChemicalComposition" />
        <Material id="composition-054" sourceMaterial="Carbon and Low Alloy Steels Material Group D [Note (4)]" sourcePdfPage="1224" name="7Ni" nominalChemicalComposition="7Ni" sourceNominalChemicalComposition="7Ni" sourceNote="4" sourceNotePdfPage="1236" association="nominalChemicalComposition" />
        <Material id="composition-055" sourceMaterial="Carbon and Low Alloy Steels Material Group D [Note (4)]" sourcePdfPage="1224" name="8Ni" nominalChemicalComposition="8Ni" sourceNominalChemicalComposition="8Ni" sourceNote="4" sourceNotePdfPage="1236" association="nominalChemicalComposition" />
        <Material id="composition-056" sourceMaterial="Carbon and Low Alloy Steels Material Group D [Note (4)]" sourcePdfPage="1224" name="9Ni" nominalChemicalComposition="9Ni" sourceNominalChemicalComposition="9Ni" sourceNote="4" sourceNotePdfPage="1236" association="nominalChemicalComposition" />
      </Materials>
      <Points>
        <Point temperature="20" value="0.00001053" />
        <Point temperature="50" value="0.00001023" />
        <Point temperature="75" value="0.00001003" />
        <Point temperature="100" value="0.00000986" />
        <Point temperature="125" value="0.00000971" />
        <Point temperature="150" value="0.00000956" />
        <Point temperature="175" value="0.00000941" />
        <Point temperature="200" value="0.00000925" />
        <Point temperature="225" value="0.00000908" />
        <Point temperature="250" value="0.00000889" />
        <Point temperature="275" value="0.00000870" />
        <Point temperature="300" value="0.00000849" />
        <Point temperature="325" value="0.00000827" />
        <Point temperature="350" value="0.00000805" />
        <Point temperature="375" value="0.00000782" />
        <Point temperature="400" value="0.00000759" />
        <Point temperature="425" value="0.00000735" />
        <Point temperature="450" value="0.00000711" />
        <Point temperature="475" value="0.00000687" />
        <Point temperature="500" value="0.00000662" />
        <Point temperature="525" value="0.00000637" />
        <Point temperature="550" value="0.00000611" />
        <Point temperature="575" value="0.00000584" />
        <Point temperature="600" value="0.00000555" />
        <Point temperature="625" value="0.00000525" />
        <Point temperature="650" value="0.00000493" />
        <Point temperature="675" value="0.00000458" />
        <Point temperature="700" value="0.00000421" />
        <Point temperature="725" value="0.00000369" />
        <Point temperature="750" value="0.00000262" />
        <Point temperature="775" value="0.00000164" />
        <Point temperature="800" value="0.00000459" />
        <Point temperature="825" value="0.00000751" />
      </Points>
    </Curve>
    <Curve id="tcd-a-05" property="a" unit="m2/s" temperatureUnit="degC" pointCount="33">
      <Materials>
        <Material id="composition-057" sourceMaterial="Carbon and Low Alloy Steels Material Group E [Note (5)]" sourcePdfPage="1224" name="3½Ni-1½Cr-½Mo-½Mn" nominalChemicalComposition="3½Ni-1½Cr-½Mo-½Mn" sourceNominalChemicalComposition="31/2Ni–11/2Cr–1/2Mo–1/2Mn" sourceNote="5" sourceNotePdfPage="1236" association="nominalChemicalComposition" />
        <Material id="composition-058" sourceMaterial="Carbon and Low Alloy Steels Material Group E [Note (5)]" sourcePdfPage="1224" name="5Cr-½Mo" nominalChemicalComposition="5Cr-½Mo" sourceNominalChemicalComposition="5Cr–1/2Mo" sourceNote="5" sourceNotePdfPage="1236" association="nominalChemicalComposition" />
        <Material id="composition-059" sourceMaterial="Carbon and Low Alloy Steels Material Group E [Note (5)]" sourcePdfPage="1224" name="5Cr-½Mo-Si" nominalChemicalComposition="5Cr-½Mo-Si" sourceNominalChemicalComposition="5Cr–1/2Mo–Si" sourceNote="5" sourceNotePdfPage="1236" association="nominalChemicalComposition" />
        <Material id="composition-060" sourceMaterial="Carbon and Low Alloy Steels Material Group E [Note (5)]" sourcePdfPage="1224" name="5Cr-½Mo-Ti" nominalChemicalComposition="5Cr-½Mo-Ti" sourceNominalChemicalComposition="5Cr–1/2Mo–Ti" sourceNote="5" sourceNotePdfPage="1236" association="nominalChemicalComposition" />
      </Materials>
      <Points>
        <Point temperature="20" value="0.00000802" />
        <Point temperature="50" value="0.00000805" />
        <Point temperature="75" value="0.00000807" />
        <Point temperature="100" value="0.00000807" />
        <Point temperature="125" value="0.00000805" />
        <Point temperature="150" value="0.00000801" />
        <Point temperature="175" value="0.00000795" />
        <Point temperature="200" value="0.00000787" />
        <Point temperature="225" value="0.00000776" />
        <Point temperature="250" value="0.00000763" />
        <Point temperature="275" value="0.00000749" />
        <Point temperature="300" value="0.00000734" />
        <Point temperature="325" value="0.00000717" />
        <Point temperature="350" value="0.00000700" />
        <Point temperature="375" value="0.00000682" />
        <Point temperature="400" value="0.00000664" />
        <Point temperature="425" value="0.00000646" />
        <Point temperature="450" value="0.00000627" />
        <Point temperature="475" value="0.00000609" />
        <Point temperature="500" value="0.00000590" />
        <Point temperature="525" value="0.00000570" />
        <Point temperature="550" value="0.00000550" />
        <Point temperature="575" value="0.00000529" />
        <Point temperature="600" value="0.00000506" />
        <Point temperature="625" value="0.00000482" />
        <Point temperature="650" value="0.00000455" />
        <Point temperature="675" value="0.00000426" />
        <Point temperature="700" value="0.00000394" />
        <Point temperature="725" value="0.00000359" />
        <Point temperature="750" value="0.00000336" />
        <Point temperature="775" value="0.00000329" />
        <Point temperature="800" value="0.00000402" />
        <Point temperature="825" value="0.00000436" />
      </Points>
    </Curve>
    <Curve id="tcd-a-06" property="a" unit="m2/s" temperatureUnit="degC" pointCount="33">
      <Materials>
        <Material id="composition-061" sourceMaterial="Carbon and Low Alloy Steels (Cont’d) Material Group F [Note (6)]" sourcePdfPage="1225" name="9Cr-1Mo" nominalChemicalComposition="9Cr-1Mo" sourceNominalChemicalComposition="9Cr–1Mo" sourceNote="6" sourceNotePdfPage="1236" association="nominalChemicalComposition" />
      </Materials>
      <Points>
        <Point temperature="20" value="0.00000661" />
        <Point temperature="50" value="0.00000667" />
        <Point temperature="75" value="0.00000671" />
        <Point temperature="100" value="0.00000674" />
        <Point temperature="125" value="0.00000676" />
        <Point temperature="150" value="0.00000676" />
        <Point temperature="175" value="0.00000675" />
        <Point temperature="200" value="0.00000671" />
        <Point temperature="225" value="0.00000666" />
        <Point temperature="250" value="0.00000658" />
        <Point temperature="275" value="0.00000649" />
        <Point temperature="300" value="0.00000639" />
        <Point temperature="325" value="0.00000627" />
        <Point temperature="350" value="0.00000615" />
        <Point temperature="375" value="0.00000601" />
        <Point temperature="400" value="0.00000587" />
        <Point temperature="425" value="0.00000572" />
        <Point temperature="450" value="0.00000556" />
        <Point temperature="475" value="0.00000540" />
        <Point temperature="500" value="0.00000522" />
        <Point temperature="525" value="0.00000504" />
        <Point temperature="550" value="0.00000485" />
        <Point temperature="575" value="0.00000464" />
        <Point temperature="600" value="0.00000442" />
        <Point temperature="625" value="0.00000418" />
        <Point temperature="650" value="0.00000391" />
        <Point temperature="675" value="0.00000362" />
        <Point temperature="700" value="0.00000330" />
        <Point temperature="725" value="0.00000299" />
        <Point temperature="750" value="0.00000352" />
        <Point temperature="775" value="0.00000408" />
        <Point temperature="800" value="0.00000441" />
        <Point temperature="825" value="0.00000454" />
      </Points>
    </Curve>
    <Curve id="tcd-a-07" property="a" unit="m2/s" temperatureUnit="degC" pointCount="13">
      <Materials>
        <Material id="composition-062" sourceMaterial="Ductile Cast Iron" sourcePdfPage="1225" name="Ductile cast iron" association="manual" requiresReview="true" />
      </Materials>
      <Points>
        <Point temperature="20" value="0.00001144" />
        <Point temperature="50" value="0.00001159" />
        <Point temperature="75" value="0.00001156" />
        <Point temperature="100" value="0.00001151" />
        <Point temperature="125" value="0.00001144" />
        <Point temperature="150" value="0.00001136" />
        <Point temperature="175" value="0.00001126" />
        <Point temperature="200" value="0.00001113" />
        <Point temperature="225" value="0.00001099" />
        <Point temperature="250" value="0.00001083" />
        <Point temperature="275" value="0.00001065" />
        <Point temperature="300" value="0.00001044" />
        <Point temperature="325" value="0.00001022" />
      </Points>
    </Curve>
    <Curve id="tcd-a-08" property="a" unit="m2/s" temperatureUnit="degC" pointCount="32">
      <Materials>
        <Material id="composition-063" sourceMaterial="High Chrome Steels Material Group G [Note (7)]" sourcePdfPage="1225" name="12Cr" nominalChemicalComposition="12Cr" sourceNominalChemicalComposition="12Cr" sourceNote="7" sourceNotePdfPage="1236" association="nominalChemicalComposition" />
        <Material id="composition-064" sourceMaterial="High Chrome Steels Material Group G [Note (7)]" sourcePdfPage="1225" name="12Cr-1Al" nominalChemicalComposition="12Cr-1Al" sourceNominalChemicalComposition="12Cr–1Al" sourceNote="7" sourceNotePdfPage="1236" association="nominalChemicalComposition" />
        <Material id="composition-065" sourceMaterial="High Chrome Steels Material Group G [Note (7)]" sourcePdfPage="1225" name="13Cr" nominalChemicalComposition="13Cr" sourceNominalChemicalComposition="13Cr" sourceNote="7" sourceNotePdfPage="1236" association="nominalChemicalComposition" />
        <Material id="composition-066" sourceMaterial="High Chrome Steels Material Group G [Note (7)]" sourcePdfPage="1225" name="13Cr-4Ni" nominalChemicalComposition="13Cr-4Ni" sourceNominalChemicalComposition="13Cr–4Ni" sourceNote="7" sourceNotePdfPage="1236" association="nominalChemicalComposition" />
        <Material id="composition-067" sourceMaterial="High Chrome Steels Material Group G [Note (7)]" sourcePdfPage="1225" name="15Cr" nominalChemicalComposition="15Cr" sourceNominalChemicalComposition="15Cr" sourceNote="7" sourceNotePdfPage="1236" association="nominalChemicalComposition" />
        <Material id="composition-068" sourceMaterial="High Chrome Steels Material Group G [Note (7)]" sourcePdfPage="1225" name="17Cr" nominalChemicalComposition="17Cr" sourceNominalChemicalComposition="17Cr" sourceNote="7" sourceNotePdfPage="1236" association="nominalChemicalComposition" />
      </Materials>
      <Points>
        <Point temperature="20" value="0.00000712" />
        <Point temperature="50" value="0.00000693" />
        <Point temperature="75" value="0.00000680" />
        <Point temperature="100" value="0.00000669" />
        <Point temperature="125" value="0.00000658" />
        <Point temperature="150" value="0.00000648" />
        <Point temperature="175" value="0.00000637" />
        <Point temperature="200" value="0.00000626" />
        <Point temperature="225" value="0.00000614" />
        <Point temperature="250" value="0.00000602" />
        <Point temperature="275" value="0.00000590" />
        <Point temperature="300" value="0.00000578" />
        <Point temperature="325" value="0.00000565" />
        <Point temperature="350" value="0.00000553" />
        <Point temperature="375" value="0.00000541" />
        <Point temperature="400" value="0.00000529" />
        <Point temperature="425" value="0.00000518" />
        <Point temperature="450" value="0.00000507" />
        <Point temperature="475" value="0.00000495" />
        <Point temperature="500" value="0.00000484" />
        <Point temperature="525" value="0.00000472" />
        <Point temperature="550" value="0.00000459" />
        <Point temperature="575" value="0.00000444" />
        <Point temperature="600" value="0.00000426" />
        <Point temperature="625" value="0.00000406" />
        <Point temperature="650" value="0.00000383" />
        <Point temperature="675" value="0.00000355" />
        <Point temperature="700" value="0.00000323" />
        <Point temperature="725" value="0.00000288" />
        <Point temperature="750" value="0.00000457" />
        <Point temperature="775" value="0.00000439" />
        <Point temperature="800" value="0.00000357" />
      </Points>
    </Curve>
    <Curve id="tcd-a-09" property="a" unit="m2/s" temperatureUnit="degC" pointCount="33">
      <Materials>
        <Material id="composition-069" sourceMaterial="High Chrome Steels Material Group H [Note (8)]" sourcePdfPage="1225" name="27Cr" nominalChemicalComposition="27Cr" sourceNominalChemicalComposition="27Cr" sourceNote="8" sourceNotePdfPage="1237" association="nominalChemicalComposition" />
      </Materials>
      <Points>
        <Point temperature="20" value="0.00000570" />
        <Point temperature="50" value="0.00000565" />
