Repository: GianFossi/Materials

# MaterialLibrary

Libreria F# per dati e calcoli sui materiali, con database SQLite ASME 2025,
applicazione desktop Windows per la manutenzione e componente aggiuntivo Excel.

## Da dove iniziare

La documentazione segue due percorsi distinti:

| Percorso | Prima lettura | Approfondimenti |
|---|---|---|
| **1. Come è strutturato il database** | [Database: file, identità, curve e provenienza](docs/asme-materials-db.md) | [Modelli della libreria](docs/material-models.md), [API](docs/library-api.md) |
| **2.

File: database/data/physical-properties-xml/ThermalDiffusivity/TCD-ThermalDiffusivity.xml (part 2 of 3)
<?xml version="1.0" encoding="utf-8"?>
        <Point temperature="75" value="0.00000559" />
        <Point temperature="100" value="0.00000551" />
        <Point temperature="125" value="0.00000544" />
        <Point temperature="150" value="0.00000537" />
        <Point temperature="175" value="0.00000530" />
        <Point temperature="200" value="0.00000524" />
        <Point temperature="225" value="0.00000518" />
        <Point temperature="250" value="0.00000512" />
        <Point temperature="275" value="0.00000507" />
        <Point temperature="300" value="0.00000502" />
        <Point temperature="325" value="0.00000495" />
        <Point temperature="350" value="0.00000489" />
        <Point temperature="375" value="0.00000481" />
        <Point temperature="400" value="0.00000472" />
        <Point temperature="425" value="0.00000462" />
        <Point temperature="450" value="0.00000451" />
        <Point temperature="475" value="0.00000439" />
        <Point temperature="500" value="0.00000426" />
        <Point temperature="525" value="0.00000413" />
        <Point temperature="550" value="0.00000401" />
        <Point temperature="575" value="0.00000390" />
        <Point temperature="600" value="0.00000384" />
        <Point temperature="625" value="0.00000394" />
        <Point temperature="650" value="0.00000412" />
        <Point temperature="675" value="0.00000432" />
        <Point temperature="700" value="0.00000452" />
        <Point temperature="725" value="0.00000468" />
        <Point temperature="750" value="0.00000483" />
        <Point temperature="775" value="0.00000495" />
        <Point temperature="800" value="0.00000506" />
        <Point temperature="825" value="0.00000517" />
      </Points>
    </Curve>
    <Curve id="tcd-a-10" property="a" unit="m2/s" temperatureUnit="degC" pointCount="33">
      <Materials>
        <Material id="composition-070" sourceMaterial="High Alloy Steels Material Group I [Note (9)]" sourcePdfPage="1225" name="17Cr-4Ni-4Cu" nominalChemicalComposition="17Cr-4Ni-4Cu" sourceNominalChemicalComposition="17Cr–4Ni–4Cu" sourceNote="9" sourceNotePdfPage="1237" association="nominalChemicalComposition" />
        <Material id="composition-071" sourceMaterial="High Alloy Steels Material Group I [Note (9)]" sourcePdfPage="1225" name="15Cr-5Ni-3Mo" nominalChemicalComposition="15Cr-5Ni-3Mo" sourceNominalChemicalComposition="15Cr–5Ni–3Mo" sourceNote="9" sourceNotePdfPage="1237" association="nominalChemicalComposition" maxTemperature="425" applicability="Only to 425 degC" />
      </Materials>
      <Points>
        <Point temperature="20" value="0.00000480" />
        <Point temperature="50" value="0.00000484" />
        <Point temperature="75" value="0.00000485" />
        <Point temperature="100" value="0.00000486" />
        <Point temperature="125" value="0.00000487" />
        <Point temperature="150" value="0.00000487" />
        <Point temperature="175" value="0.00000487" />
        <Point temperature="200" value="0.00000488" />
        <Point temperature="225" value="0.00000488" />
        <Point temperature="250" value="0.00000488" />
        <Point temperature="275" value="0.00000487" />
        <Point temperature="300" value="0.00000486" />
        <Point temperature="325" value="0.00000484" />
        <Point temperature="350" value="0.00000481" />
        <Point temperature="375" value="0.00000477" />
        <Point temperature="400" value="0.00000471" />
        <Point temperature="425" value="0.00000463" />
        <Point temperature="450" value="0.00000454" />
        <Point temperature="475" value="0.00000443" />
        <Point temperature="500" value="0.00000430" />
        <Point temperature="525" value="0.00000415" />
        <Point temperature="550" value="0.00000399" />
        <Point temperature="575" value="0.00000381" />
        <Point temperature="600" value="0.00000364" />
        <Point temperature="625" value="0.00000346" />
        <Point temperature="650" value="0.00000334" />
        <Point temperature="675" value="0.00000352" />
        <Point temperature="700" value="0.00000385" />
        <Point temperature="725" value="0.00000425" />
        <Point temperature="750" value="0.00000462" />
        <Point temperature="775" value="0.00000488" />
        <Point temperature="800" value="0.00000502" />
        <Point temperature="825" value="0.00000520" />
      </Points>
    </Curve>
    <Curve id="tcd-a-11" property="a" unit="m2/s" temperatureUnit="degC" pointCount="30">
      <Materials>
        <Material id="composition-072" sourceMaterial="High Alloy Steels Material Group J [Note (10)]" sourcePdfPage="1225" name="15Cr-6Ni-Cu-Mo" nominalChemicalComposition="15Cr-6Ni-Cu-Mo" sourceNominalChemicalComposition="15Cr–6Ni–Cu–Mo" sourceNote="10" sourceNotePdfPage="1237" association="nominalChemicalComposition" maxTemperature="425" applicability="Only to 425 degC" notes="Source also permits H, L, N and LN grades of austenitic stainless steels; verify grade applicability." />
        <Material id="composition-073" sourceMaterial="High Alloy Steels Material Group J [Note (10)]" sourcePdfPage="1225" name="17Cr-7Ni-1Al" nominalChemicalComposition="17Cr-7Ni-1Al" sourceNominalChemicalComposition="17Cr–7Ni–1Al" sourceNote="10" sourceNotePdfPage="1237" association="nominalChemicalComposition" maxTemperature="425" applicability="Only to 425 degC" notes="Source also permits H, L, N and LN grades of austenitic stainless steels; verify grade applicability." />
        <Material id="composition-074" sourceMaterial="High Alloy Steels Material Group J [Note (10)]" sourcePdfPage="1225" name="18Cr-8Ni" nominalChemicalComposition="18Cr-8Ni" sourceNominalChemicalComposition="18Cr–8Ni" sourceNote="10" sourceNotePdfPage="1237" association="nominalChemicalComposition" notes="Source also permits H, L, N and LN grades of austenitic stainless steels; verify grade applicability." />
        <Material id="composition-075" sourceMaterial="High Alloy Steels Material Group J [Note (10)]" sourcePdfPage="1225" name="18Cr-8Ni-S" nominalChemicalComposition="18Cr-8Ni-S" sourceNominalChemicalComposition="18Cr–8Ni–S" sourceNote="10" sourceNotePdfPage="1237" association="nominalChemicalComposition" notes="Source also permits H, L, N and LN grades of austenitic stainless steels; verify grade applicability." />
        <Material id="composition-076" sourceMaterial="High Alloy Steels Material Group J [Note (10)]" sourcePdfPage="1225" name="18Cr-8Ni-Se" nominalChemicalComposition="18Cr-8Ni-Se" sourceNominalChemicalComposition="18Cr–8Ni–Se" sourceNote="10" sourceNotePdfPage="1237" association="nominalChemicalComposition" notes="Source also permits H, L, N and LN grades of austenitic stainless steels; verify grade applicability." />
        <Material id="composition-077" sourceMaterial="High Alloy Steels Material Group J [Note (10)]" sourcePdfPage="1225" name="18Cr-11Ni" nominalChemicalComposition="18Cr-11Ni" sourceNominalChemicalComposition="18Cr–11Ni" sourceNote="10" sourceNotePdfPage="1237" association="nominalChemicalComposition" notes="Source also permits H, L, N and LN grades of austenitic stainless steels; verify grade applicability." />
        <Material id="composition-078" sourceMaterial="High Alloy Steels Material Group J [Note (10)]" sourcePdfPage="1225" name="22Cr-2Ni-Mo-N" nominalChemicalComposition="22Cr-2Ni-Mo-N" sourceNominalChemicalComposition="22Cr–2Ni–Mo–N" sourceNote="10" sourceNotePdfPage="1237" association="nominalChemicalComposition" notes="Source also permits H, L, N and LN grades of austenitic stainless steels; verify grade applicability." />
        <Material id="composition-079" sourceMaterial="High Alloy Steels Material Group J [Note (10)]" sourcePdfPage="1225" name="23Cr-4Ni-Mo-Cu" nominalChemicalComposition="23Cr-4Ni-Mo-Cu" sourceNominalChemicalComposition="23Cr–4Ni–Mo–Cu" sourceNote="10" sourceNotePdfPage="1237" association="nominalChemicalComposition" notes="Source also permits H, L, N and LN grades of austenitic stainless steels; verify grade applicability." />
      </Materials>
      <Points>
        <Point temperature="20" value="0.00000390" />
        <Point temperature="50" value="0.00000394" />
        <Point temperature="75" value="0.00000399" />
        <Point temperature="100" value="0.00000404" />
        <Point temperature="125" value="0.00000408" />
        <Point temperature="150" value="0.00000414" />
        <Point temperature="175" value="0.00000419" />
        <Point temperature="200" value="0.00000424" />
        <Point temperature="225" value="0.00000430" />
        <Point temperature="250" value="0.00000435" />
        <Point temperature="275" value="0.00000441" />
        <Point temperature="300" value="0.00000446" />
        <Point temperature="325" value="0.00000452" />
        <Point temperature="350" value="0.00000457" />
        <Point temperature="375" value="0.00000463" />
        <Point temperature="400" value="0.00000469" />
        <Point temperature="425" value="0.00000474" />
        <Point temperature="450" value="0.00000480" />
        <Point temperature="475" value="0.00000485" />
        <Point temperature="500" value="0.00000491" />
        <Point temperature="525" value="0.00000497" />
        <Point temperature="550" value="0.00000502" />
        <Point temperature="575" value="0.00000508" />
        <Point temperature="600" value="0.00000513" />
        <Point temperature="625" value="0.00000519" />
        <Point temperature="650" value="0.00000524" />
        <Point temperature="675" value="0.00000530" />
        <Point temperature="700" value="0.00000535" />
        <Point temperature="725" value="0.00000540" />
        <Point temperature="750" value="0.00000545" />
      </Points>
    </Curve>
    <Curve id="tcd-a-12" property="a" unit="m2/s" temperatureUnit="degC" pointCount="30">
      <Materials>
        <Material id="composition-080" sourceMaterial="High Alloy Steels (Cont’d) Material Group K [Note (11)]" sourcePdfPage="1226" name="13Cr-8Ni-2Mo" nominalChemicalComposition="13Cr-8Ni-2Mo" sourceNominalChemicalComposition="13Cr–8Ni–2Mo" sourceNote="11" sourceNotePdfPage="1237" association="nominalChemicalComposition" maxTemperature="425" applicability="Only to 425 degC" notes="Source also permits H, L, N and LN grades of austenitic stainless steels; verify grade applicability." />
        <Material id="composition-081" sourceMaterial="High Alloy Steels (Cont’d) Material Group K [Note (11)]" sourcePdfPage="1226" name="29Cr-7Ni-2Mo-N" nominalChemicalComposition="29Cr-7Ni-2Mo-N" sourceNominalChemicalComposition="29Cr–7Ni–2Mo–N" sourceNote="11" sourceNotePdfPage="1237" association="nominalChemicalComposition" notes="Source also permits H, L, N and LN grades of austenitic stainless steels; verify grade applicability." />
        <Material id="composition-082" sourceMaterial="High Alloy Steels (Cont’d) Material Group K [Note (11)]" sourcePdfPage="1226" name="25Ni-15Cr-2Ti" nominalChemicalComposition="25Ni-15Cr-2Ti" sourceNominalChemicalComposition="25Ni–15Cr–2Ti" sourceNote="11" sourceNotePdfPage="1237" association="nominalChemicalComposition" notes="Source also permits H, L, N and LN grades of austenitic stainless steels; verify grade applicability." />
        <Material id="composition-083" sourceMaterial="High Alloy Steels (Cont’d) Material Group K [Note (11)]" sourcePdfPage="1226" name="29Ni-20Cr-3Cu-2Mo" nominalChemicalComposition="29Ni-20Cr-3Cu-2Mo" sourceNominalChemicalComposition="29Ni–20Cr–3Cu–2Mo" sourceNote="11" sourceNotePdfPage="1237" association="nominalChemicalComposition" notes="Source also permits H, L, N and LN grades of austenitic stainless steels; verify grade applicability." />
        <Material id="composition-084" sourceMaterial="High Alloy Steels (Cont’d) Material Group K [Note (11)]" sourcePdfPage="1226" name="16Cr-12Ni-2Mo" nominalChemicalComposition="16Cr-12Ni-2Mo" sourceNominalChemicalComposition="16Cr–12Ni–2Mo" sourceNote="11" sourceNotePdfPage="1237" association="nominalChemicalComposition" notes="Source also permits H, L, N and LN grades of austenitic stainless steels; verify grade applicability." />
        <Material id="composition-085" sourceMaterial="High Alloy Steels (Cont’d) Material Group K [Note (11)]" sourcePdfPage="1226" name="18Cr-5Ni-3Mo" nominalChemicalComposition="18Cr-5Ni-3Mo" sourceNominalChemicalComposition="18Cr–5Ni–3Mo" sourceNote="11" sourceNotePdfPage="1237" association="nominalChemicalComposition" notes="Source also permits H, L, N and LN grades of austenitic stainless steels; verify grade applicability." />
        <Material id="composition-086" sourceMaterial="High Alloy Steels (Cont’d) Material Group K [Note (11)]" sourcePdfPage="1226" name="18Cr-10Ni-Cb" nominalChemicalComposition="18Cr-10Ni-Cb" sourceNominalChemicalComposition="18Cr–10Ni–Cb" sourceNote="11" sourceNotePdfPage="1237" association="nominalChemicalComposition" notes="Source also permits H, L, N and LN grades of austenitic stainless steels; verify grade applicability." />
        <Material id="composition-087" sourceMaterial="High Alloy Steels (Cont’d) Material Group K [Note (11)]" sourcePdfPage="1226" name="18Cr-10Ni-Ti" nominalChemicalComposition="18Cr-10Ni-Ti" sourceNominalChemicalComposition="18Cr–10Ni–Ti" sourceNote="11" sourceNotePdfPage="1237" association="nominalChemicalComposition" notes="Source also permits H, L, N and LN grades of austenitic stainless steels; verify grade applicability." />
        <Material id="composition-088" sourceMaterial="High Alloy Steels (Cont’d) Material Group K [Note (11)]" sourcePdfPage="1226" name="18Cr-13Ni-3Mo" nominalChemicalComposition="18Cr-13Ni-3Mo" sourceNominalChemicalComposition="18Cr–13Ni–3Mo" sourceNote="11" sourceNotePdfPage="1237" association="nominalChemicalComposition" notes="Source also permits H, L, N and LN grades of austenitic stainless steels; verify grade applicability." />
        <Material id="composition-089" sourceMaterial="High Alloy Steels (Cont’d) Material Group K [Note (11)]" sourcePdfPage="1226" name="18Cr-15Ni-4Si" nominalChemicalComposition="18Cr-15Ni-4Si" sourceNominalChemicalComposition="18Cr–15Ni–4Si" sourceNote="11" sourceNotePdfPage="1237" association="nominalChemicalComposition" notes="Source also permits H, L, N and LN grades of austenitic stainless steels; verify grade applicability." />
        <Material id="composition-090" sourceMaterial="High Alloy Steels (Cont’d) Material Group K [Note (11)]" sourcePdfPage="1226" name="19Cr-9Ni-Mo-W" nominalChemicalComposition="19Cr-9Ni-Mo-W" sourceNominalChemicalComposition="19Cr–9Ni–Mo–W" sourceNote="11" sourceNotePdfPage="1237" association="nominalChemicalComposition" notes="Source also permits H, L, N and LN grades of austenitic stainless steels; verify grade applicability." />
        <Material id="composition-091" sourceMaterial="High Alloy Steels (Cont’d) Material Group K [Note (11)]" sourcePdfPage="1226" name="21Cr-11Ni-N" nominalChemicalComposition="21Cr-11Ni-N" sourceNominalChemicalComposition="21Cr–11Ni–N" sourceNote="11" sourceNotePdfPage="1237" association="nominalChemicalComposition" notes="Source also permits H, L, N and LN grades of austenitic stainless steels; verify grade applicability." />
        <Material id="composition-092" sourceMaterial="High Alloy Steels (Cont’d) Material Group K [Note (11)]" sourcePdfPage="1226" name="22Cr-5Ni-3Mo-N" nominalChemicalComposition="22Cr-5Ni-3Mo-N" sourceNominalChemicalComposition="22Cr–5Ni–3Mo–N" sourceNote="11" sourceNotePdfPage="1237" association="nominalChemicalComposition" notes="Source also permits H, L, N and LN grades of austenitic stainless steels; verify grade applicability." />
        <Material id="composition-093" sourceMaterial="High Alloy Steels (Cont’d) Material Group K [Note (11)]" sourcePdfPage="1226" name="23Cr-12Ni" nominalChemicalComposition="23Cr-12Ni" sourceNominalChemicalComposition="23Cr–12Ni" sourceNote="11" sourceNotePdfPage="1237" association="nominalChemicalComposition" notes="Source also permits H, L, N and LN grades of austenitic stainless steels; verify grade applicability." />
        <Material id="composition-094" sourceMaterial="High Alloy Steels (Cont’d) Material Group K [Note (11)]" sourcePdfPage="1226" name="25Cr-6Ni-Mo-N" nominalChemicalComposition="25Cr-6Ni-Mo-N" sourceNominalChemicalComposition="25Cr–6Ni–Mo–N" sourceNote="11" sourceNotePdfPage="1237" association="nominalChemicalComposition" notes="Source also permits H, L, N and LN grades of austenitic stainless steels; verify grade applicability." />
        <Material id="composition-095" sourceMaterial="High Alloy Steels (Cont’d) Material Group K [Note (11)]" sourcePdfPage="1226" name="25Cr-7Ni-4Mo-N" nominalChemicalComposition="25Cr-7Ni-4Mo-N" sourceNominalChemicalComposition="25Cr–7Ni–4Mo–N" sourceNote="11" sourceNotePdfPage="1237" association="nominalChemicalComposition" notes="Source also permits H, L, N and LN grades of austenitic stainless steels; verify grade applicability." />
        <Material id="composition-096" sourceMaterial="High Alloy Steels (Cont’d) Material Group K [Note (11)]" sourcePdfPage="1226" name="25Cr-20Ni" nominalChemicalComposition="25Cr-20Ni" sourceNominalChemicalComposition="25Cr–20Ni" sourceNote="11" sourceNotePdfPage="1237" association="nominalChemicalComposition" notes="Source also permits H, L, N and LN grades of austenitic stainless steels; verify grade applicability." />
        <Material id="composition-097" sourceMaterial="High Alloy Steels (Cont’d) Material Group K [Note (11)]" sourcePdfPage="1226" name="25Cr-20Ni-2Mo" nominalChemicalComposition="25Cr-20Ni-2Mo" sourceNominalChemicalComposition="25Cr–20Ni–2Mo" sourceNote="11" sourceNotePdfPage="1237" association="nominalChemicalComposition" notes="Source also permits H, L, N and LN grades of austenitic stainless steels; verify grade applicability." />
        <Material id="composition-098" sourceMaterial="High Alloy Steels (Cont’d) Material Group K [Note (11)]" sourcePdfPage="1226" name="27Cr-7.5Ni-4.5Mo-Co-N" nominalChemicalComposition="27Cr-7.5Ni-4.5Mo-Co-N" sourceNominalChemicalComposition="27Cr–7.5Ni–4.5Mo–Co–N" sourceNote="11" sourceNotePdfPage="1237" association="nominalChemicalComposition" notes="Source also permits H, L, N and LN grades of austenitic stainless steels; verify grade applicability." />
        <Material id="composition-099" sourceMaterial="High Alloy Steels (Cont’d) Material Group K [Note (11)]" sourcePdfPage="1226" name="44Fe-25Ni-21Cr-Mo" nominalChemicalComposition="44Fe-25Ni-21Cr-Mo" sourceNominalChemicalComposition="44Fe–25Ni–21Cr–Mo" sourceNote="11" sourceNotePdfPage="1237" association="nominalChemicalComposition" notes="Source also permits H, L, N and LN grades of austenitic stainless steels; verify grade applicability." />
      </Materials>
      <Points>
        <Point temperature="20" value="0.00000357" />
        <Point temperature="50" value="0.00000364" />
        <Point temperature="75" value="0.00000369" />
        <Point temperature="100" value="0.00000375" />
        <Point temperature="125" value="0.00000380" />
        <Point temperature="150" value="0.00000386" />
        <Point temperature="175" value="0.00000392" />
        <Point temperature="200" value="0.00000398" />
        <Point temperature="225" value="0.00000405" />
        <Point temperature="250" value="0.00000411" />
        <Point temperature="275" value="0.00000416" />
        <Point temperature="300" value="0.00000422" />
        <Point temperature="325" value="0.00000428" />
        <Point temperature="350" value="0.00000433" />
        <Point temperature="375" value="0.00000439" />
        <Point temperature="400" value="0.00000444" />
        <Point temperature="425" value="0.00000450" />
        <Point temperature="450" value="0.00000455" />
        <Point temperature="475" value="0.00000461" />
        <Point temperature="500" value="0.00000466" />
        <Point temperature="525" value="0.00000472" />
        <Point temperature="550" value="0.00000478" />
        <Point temperature="575" value="0.00000484" />
        <Point temperature="600" value="0.00000490" />
        <Point temperature="625" value="0.00000495" />
        <Point temperature="650" value="0.00000501" />
        <Point temperature="675" value="0.00000507" />
        <Point temperature="700" value="0.00000512" />
        <Point temperature="725" value="0.00000516" />
        <Point temperature="750" value="0.00000519" />
      </Points>
    </Curve>
    <Curve id="tcd-a-13" property="a" unit="m2/s" temperatureUnit="degC" pointCount="30">
      <Materials>
        <Material id="composition-100" sourceMaterial="High Alloy Steels Material Group L [Note (12)]" sourcePdfPage="1226" name="14Cr-16Ni-6Si-Cu-Mo" nominalChemicalComposition="14Cr-16Ni-6Si-Cu-Mo" sourceNominalChemicalComposition="14Cr–16Ni–6Si–Cu–Mo" sourceNote="12" sourceNotePdfPage="1237" association="nominalChemicalComposition" notes="Source also permits H, L, N and LN grades of austenitic stainless steels; verify grade applicability." />
        <Material id="composition-101" sourceMaterial="High Alloy Steels Material Group L [Note (12)]" sourcePdfPage="1226" name="18Cr-18Ni-2Si" nominalChemicalComposition="18Cr-18Ni-2Si" sourceNominalChemicalComposition="18Cr–18Ni–2Si" sourceNote="12" sourceNotePdfPage="1237" association="nominalChemicalComposition" notes="Source also permits H, L, N and LN grades of austenitic stainless steels; verify grade applicability." />
        <Material id="composition-102" sourceMaterial="High Alloy Steels Material Group L [Note (12)]" sourcePdfPage="1226" name="18Cr-20Ni-5.5Si" nominalChemicalComposition="18Cr-20Ni-5.5Si" sourceNominalChemicalComposition="18Cr–20Ni–5.5Si" sourceNote="12" sourceNotePdfPage="1237" association="nominalChemicalComposition" notes="Source also permits H, L, N and LN grades of austenitic stainless steels; verify grade applicability." />
        <Material id="composition-103" sourceMaterial="High Alloy Steels Material Group L [Note (12)]" sourcePdfPage="1226" name="22Cr-13Ni-5Mn" nominalChemicalComposition="22Cr-13Ni-5Mn" sourceNominalChemicalComposition="22Cr–13Ni–5Mn" sourceNote="12" sourceNotePdfPage="1237" association="nominalChemicalComposition" notes="Source also permits H, L, N and LN grades of austenitic stainless steels; verify grade applicability." />
        <Material id="composition-104" sourceMaterial="High Alloy Steels Material Group L [Note (12)]" sourcePdfPage="1226" name="23Cr-25Ni-5.5Mo-N" nominalChemicalComposition="23Cr-25Ni-5.5Mo-N" sourceNominalChemicalComposition="23Cr–25Ni–5.5Mo–N" sourceNote="12" sourceNotePdfPage="1237" association="nominalChemicalComposition" notes="Source also permits H, L, N and LN grades of austenitic stainless steels; verify grade applicability." />
        <Material id="composition-105" sourceMaterial="High Alloy Steels Material Group L [Note (12)]" sourcePdfPage="1226" name="24Cr-22Ni-7.5Mo" nominalChemicalComposition="24Cr-22Ni-7.5Mo" sourceNominalChemicalComposition="24Cr–22Ni–7.5Mo" sourceNote="12" sourceNotePdfPage="1237" association="nominalChemicalComposition" notes="Source also permits H, L, N and LN grades of austenitic stainless steels; verify grade applicability." />
        <Material id="composition-106" sourceMaterial="High Alloy Steels Material Group L [Note (12)]" sourcePdfPage="1226" name="24Cr-22Ni-6Mo-2W-Cu-N" nominalChemicalComposition="24Cr-22Ni-6Mo-2W-Cu-N" sourceNominalChemicalComposition="24Cr–22Ni–6Mo–2W–Cu–N" sourceNote="12" sourceNotePdfPage="1237" association="nominalChemicalComposition" notes="Source also permits H, L, N and LN grades of austenitic stainless steels; verify grade applicability." />
        <Material id="composition-107" sourceMaterial="High Alloy Steels Material Group L [Note (12)]" sourcePdfPage="1226" name="25Cr-12Ni" nominalChemicalComposition="25Cr-12Ni" sourceNominalChemicalComposition="25Cr–12Ni" sourceNote="12" sourceNotePdfPage="1237" association="nominalChemicalComposition" notes="Source also permits H, L, N and LN grades of austenitic stainless steels; verify grade applicability." />
        <Material id="composition-108" sourceMaterial="High Alloy Steels Material Group L [Note (12)]" sourcePdfPage="1226" name="25Cr-35Ni-N-Ce" nominalChemicalComposition="25Cr-35Ni-N-Ce" sourceNominalChemicalComposition="25Cr–35Ni–N–Ce" sourceNote="12" sourceNotePdfPage="1237" association="nominalChemicalComposition" notes="Source also permits H, L, N and LN grades of austenitic stainless steels; verify grade applicability." />
        <Material id="composition-109" sourceMaterial="High Alloy Steels Material Group L [Note (12)]" sourcePdfPage="1226" name="31Ni-31Fe-29Cr-Mo" nominalChemicalComposition="31Ni-31Fe-29Cr-Mo" sourceNominalChemicalComposition="31Ni–31Fe–29Cr–Mo" sourceNote="12" sourceNotePdfPage="1237" association="nominalChemicalComposition" notes="Source also permits H, L, N and LN grades of austenitic stainless steels; verify grade applicability." />
      </Materials>
      <Points>
        <Point temperature="20" value="0.00000295" />
        <Point temperature="50" value="0.00000302" />
        <Point temperature="75" value="0.00000308" />
        <Point temperature="100" value="0.00000314" />
        <Point temperature="125" value="0.00000320" />
        <Point temperature="150" value="0.00000326" />
        <Point temperature="175" value="0.00000333" />
        <Point temperature="200" value="0.00000339" />
        <Point temperature="225" value="0.00000346" />
        <Point temperature="250" value="0.00000353" />
        <Point temperature="275" value="0.00000359" />
        <Point temperature="300" value="0.00000366" />
        <Point temperature="325" value="0.00000373" />
        <Point temperature="350" value="0.00000379" />
        <Point temperature="375" value="0.00000386" />
        <Point temperature="400" value="0.00000393" />
        <Point temperature="425" value="0.00000400" />
        <Point temperature="450" value="0.00000406" />
        <Point temperature="475" value="0.00000413" />
        <Point temperature="500" value="0.00000420" />
        <Point temperature="525" value="0.00000427" />
        <Point temperature="550" value="0.00000434" />
        <Point temperature="575" value="0.00000441" />
        <Point temperature="600" value="0.00000447" />
        <Point temperature="625" value="0.00000454" />
        <Point temperature="650" value="0.00000461" />
        <Point temperature="675" value="0.00000467" />
        <Point temperature="700" value="0.00000473" />
        <Point temperature="725" value="0.00000479" />
        <Point temperature="750" value="0.00000484" />
      </Points>
    </Curve>
    <Curve id="tcd-a-14" property="a" unit="m2/s" temperatureUnit="degC" pointCount="16">
      <Materials>
        <Material id="N04400" sourceMaterial="High Nickel Alloys Ni–Cu N04400" sourcePdfPage="1226" name="N04400" uns="N04400" association="uns" />
      </Materials>
      <Points>
        <Point temperature="20" value="0.00000576" />
        <Point temperature="50" value="0.00000595" />
        <Point temperature="75" value="0.00000610" />
        <Point temperature="100" value="0.00000625" />
        <Point temperature="125" value="0.00000641" />
        <Point temperature="150" value="0.00000657" />
        <Point temperature="175" value="0.00000673" />
        <Point temperature="200" value="0.00000689" />
        <Point temperature="225" value="0.00000704" />
        <Point temperature="250" value="0.00000718" />
        <Point temperature="275" value="0.00000730" />
        <Point temperature="300" value="0.00000740" />
        <Point temperature="325" value="0.00000748" />
        <Point temperature="350" value="0.00000752" />
        <Point temperature="375" value="0.00000755" />
        <Point temperature="400" value="0.00000756" />
      </Points>
    </Curve>
    <Curve id="tcd-a-15" property="a" unit="m2/s" temperatureUnit="degC" pointCount="30">
      <Materials>
        <Material id="N06002" sourceMaterial="High Nickel Alloys Ni–Cr–Mo–Fe N06002" sourcePdfPage="1227" name="N06002" uns="N06002" association="uns" />
      </Materials>
      <Points>
        <Point temperature="20" value="0.00000225" />
        <Point temperature="50" value="0.00000244" />
        <Point temperature="75" value="0.00000259" />
        <Point temperature="100" value="0.00000274" />
        <Point temperature="125" value="0.00000288" />
        <Point temperature="150" value="0.00000301" />
        <Point temperature="175" value="0.00000314" />
        <Point temperature="200" value="0.00000326" />
        <Point temperature="225" value="0.00000337" />
        <Point temperature="250" value="0.00000348" />
        <Point temperature="275" value="0.00000358" />
        <Point temperature="300" value="0.00000368" />
        <Point temperature="325" value="0.00000377" />
        <Point temperature="350" value="0.00000386" />
        <Point temperature="375" value="0.00000395" />
        <Point temperature="400" value="0.00000403" />
        <Point temperature="425" value="0.00000411" />
        <Point temperature="450" value="0.00000419" />
        <Point temperature="475" value="0.00000426" />
        <Point temperature="500" value="0.00000433" />
        <Point temperature="525" value="0.00000439" />
        <Point temperature="550" value="0.00000446" />
        <Point temperature="575" value="0.00000451" />
        <Point temperature="600" value="0.00000456" />
        <Point temperature="625" value="0.00000461" />
        <Point temperature="650" value="0.00000465" />
        <Point temperature="675" value="0.00000468" />
        <Point temperature="700" value="0.00000471" />
        <Point temperature="725" value="0.00000473" />
        <Point temperature="750" value="0.00000474" />
      </Points>
    </Curve>
    <Curve id="tcd-a-16" property="a" unit="m2/s" temperatureUnit="degC" pointCount="24">
      <Materials>
        <Material id="N06007" sourceMaterial="High Nickel Alloys Ni–Cr–Fe– Mo–Cu N06007" sourcePdfPage="1227" name="N06007" uns="N06007" association="uns" />
      </Materials>
      <Points>
        <Point temperature="20" value="0.00000300" />
        <Point temperature="50" value="0.00000298" />
        <Point temperature="75" value="0.00000299" />
        <Point temperature="100" value="0.00000301" />
        <Point temperature="125" value="0.00000305" />
        <Point temperature="150" value="0.00000310" />
        <Point temperature="175" value="0.00000315" />
        <Point temperature="200" value="0.00000321" />
        <Point temperature="225" value="0.00000328" />
        <Point temperature="250" value="0.00000334" />
        <Point temperature="275" value="0.00000341" />
        <Point temperature="300" value="0.00000348" />
        <Point temperature="325" value="0.00000355" />
        <Point temperature="350" value="0.00000361" />
        <Point temperature="375" value="0.00000368" />
        <Point temperature="400" value="0.00000375" />
        <Point temperature="425" value="0.00000381" />
        <Point temperature="450" value="0.00000388" />
        <Point temperature="475" value="0.00000395" />
        <Point temperature="500" value="0.00000402" />
        <Point temperature="525" value="0.00000409" />
        <Point temperature="550" value="0.00000416" />
        <Point temperature="575" value="0.00000422" />
        <Point temperature="600" value="0.00000429" />
      </Points>
    </Curve>
    <Curve id="tcd-a-17" property="a" unit="m2/s" temperatureUnit="degC" pointCount="1">
      <Materials>
        <Material id="N06045" sourceMaterial="High Nickel Alloys (Cont’d) N06045" sourcePdfPage="1228" name="N06045" uns="N06045" association="uns" />
      </Materials>
      <Points>
        <Point temperature="20" value="0.00000322" />
      </Points>
    </Curve>
    <Curve id="tcd-a-18" property="a" unit="m2/s" temperatureUnit="degC" pointCount="1">
      <Materials>
        <Material id="N06059" sourceMaterial="High Nickel Alloys N06059" sourcePdfPage="1228" name="N06059" uns="N06059" association="uns" />
      </Materials>
      <Points>
        <Point temperature="20" value="0.00000292" />
      </Points>
    </Curve>
    <Curve id="tcd-a-19" property="a" unit="m2/s" temperatureUnit="degC" pointCount="36">
      <Materials>
        <Material id="N06230" sourceMaterial="High Nickel Alloys N06230" sourcePdfPage="1228" name="N06230" uns="N06230" association="uns" />
      </Materials>
      <Points>
        <Point temperature="20" value="0.00000244" />
        <Point temperature="50" value="0.00000254" />
        <Point temperature="75" value="0.00000262" />
        <Point temperature="100" value="0.00000270" />
        <Point temperature="125" value="0.00000278" />
        <Point temperature="150" value="0.00000286" />
        <Point temperature="175" value="0.00000294" />
        <Point temperature="200" value="0.00000302" />
        <Point temperature="225" value="0.00000309" />
        <Point temperature="250" value="0.00000316" />
        <Point temperature="275" value="0.00000324" />
        <Point temperature="300" value="0.00000331" />
        <Point temperature="325" value="0.00000338" />
        <Point temperature="350" value="0.00000344" />
        <Point temperature="375" value="0.00000351" />
        <Point temperature="400" value="0.00000358" />
        <Point temperature="425" value="0.00000364" />
        <Point temperature="450" value="0.00000371" />
        <Point temperature="475" value="0.00000377" />
        <Point temperature="500" value="0.00000384" />
        <Point temperature="525" value="0.00000390" />
        <Point temperature="550" value="0.00000397" />
        <Point temperature="575" value="0.00000403" />
        <Point temperature="600" value="0.00000409" />
        <Point temperature="625" value="0.00000414" />
        <Point temperature="650" value="0.00000420" />
        <Point temperature="675" value="0.00000425" />
        <Point temperature="700" value="0.00000429" />
        <Point temperature="725" value="0.00000432" />
        <Point temperature="750" value="0.00000434" />
        <Point temperature="775" value="0.00000435" />
        <Point temperature="800" value="0.00000434" />
        <Point temperature="825" value="0.00000430" />
        <Point temperature="850" value="0.00000425" />
        <Point temperature="875" value="0.00000417" />
        <Point temperature="900" value="0.00000406" />
      </Points>
    </Curve>
    <Curve id="tcd-a-20" property="a" unit="m2/s" temperatureUnit="degC" pointCount="24">
      <Materials>
        <Material id="N06455" sourceMaterial="High Nickel Alloys Ni–Mo–Cr– Low C N06455 and N06686" sourcePdfPage="1228" name="N06455" uns="N06455" association="uns" />
        <Material id="N06686" sourceMaterial="High Nickel Alloys Ni–Mo–Cr– Low C N06455 and N06686" sourcePdfPage="1228" name="N06686" uns="N06686" association="uns" />
      </Materials>
      <Points>
        <Point temperature="20" value="0.00000285" />
        <Point temperature="50" value="0.00000292" />
        <Point temperature="75" value="0.00000298" />
        <Point temperature="100" value="0.00000305" />
        <Point temperature="125" value="0.00000313" />
        <Point temperature="150" value="0.00000320" />
        <Point temperature="175" value="0.00000328" />
        <Point temperature="200" value="0.00000335" />
        <Point temperature="225" value="0.00000343" />
        <Point temperature="250" value="0.00000351" />
        <Point temperature="275" value="0.00000358" />
        <Point temperature="300" value="0.00000366" />
        <Point temperature="325" value="0.00000374" />
        <Point temperature="350" value="0.00000382" />
        <Point temperature="375" value="0.00000390" />
        <Point temperature="400" value="0.00000398" />
        <Point temperature="425" value="0.00000406" />
        <Point temperature="450" value="0.00000415" />
        <Point temperature="475" value="0.00000423" />
        <Point temperature="500" value="0.00000432" />
        <Point temperature="525" value="0.00000441" />
        <Point temperature="550" value="0.00000450" />
        <Point temperature="575" value="0.00000459" />
        <Point temperature="600" value="0.00000469" />
      </Points>
    </Curve>
    <Curve id="tcd-a-21" property="a" unit="m2/s" temperatureUnit="degC" pointCount="30">
      <Materials>
        <Material id="N06600" sourceMaterial="High Nickel Alloys Ni–Cr–Fe N06600" sourcePdfPage="1228" name="N06600" uns="N06600" association="uns" />
      </Materials>
      <Points>
        <Point temperature="20" value="0.00000397" />
        <Point temperature="50" value="0.00000398" />
        <Point temperature="75" value="0.00000401" />
        <Point temperature="100" value="0.00000405" />
        <Point temperature="125" value="0.00000409" />
        <Point temperature="150" value="0.00000414" />
        <Point temperature="175" value="0.00000419" />
        <Point temperature="200" value="0.00000425" />
        <Point temperature="225" value="0.00000431" />
        <Point temperature="250" value="0.00000436" />
        <Point temperature="275" value="0.00000442" />
        <Point temperature="300" value="0.00000447" />
        <Point temperature="325" value="0.00000453" />
        <Point temperature="350" value="0.00000458" />
        <Point temperature="375" value="0.00000462" />
        <Point temperature="400" value="0.00000467" />
        <Point temperature="425" value="0.00000471" />
        <Point temperature="450" value="0.00000475" />
        <Point temperature="475" value="0.00000479" />
        <Point temperature="500" value="0.00000483" />
        <Point temperature="525" value="0.00000486" />
        <Point temperature="550" value="0.00000490" />
        <Point temperature="575" value="0.00000494" />
        <Point temperature="600" value="0.00000497" />
        <Point temperature="625" value="0.00000501" />
        <Point temperature="650" value="0.00000505" />
        <Point temperature="675" value="0.00000509" />
        <Point temperature="700" value="0.00000514" />
        <Point temperature="725" value="0.00000518" />
        <Point temperature="750" value="0.00000523" />
      </Points>
    </Curve>
    <Curve id="tcd-a-22" property="a" unit="m2/s" temperatureUnit="degC" pointCount="39">
      <Materials>
        <Material id="N06617" sourceMaterial="High Nickel Alloys 52Ni–22Cr– 13Co–9Mo N06617" sourcePdfPage="1229" name="N06617" uns="N06617" association="uns" />
      </Materials>
      <Points>
        <Point temperature="20" value="0.00000288" />
        <Point temperature="50" value="0.00000299" />
        <Point temperature="75" value="0.00000308" />
        <Point temperature="100" value="0.00000317" />
        <Point temperature="125" value="0.00000325" />
        <Point temperature="150" value="0.00000333" />
        <Point temperature="175" value="0.00000341" />
        <Point temperature="200" value="0.00000349" />
        <Point temperature="225" value="0.00000357" />
        <Point temperature="250" value="0.00000364" />
        <Point temperature="275" value="0.00000371" />
        <Point temperature="300" value="0.00000379" />
        <Point temperature="325" value="0.00000386" />
        <Point temperature="350" value="0.00000393" />
        <Point temperature="375" value="0.00000401" />
        <Point temperature="400" value="0.00000408" />
        <Point temperature="425" value="0.00000415" />
        <Point temperature="450" value="0.00000422" />
        <Point temperature="475" value="0.00000430" />
        <Point temperature="500" value="0.00000437" />
        <Point temperature="525" value="0.00000445" />
        <Point temperature="550" value="0.00000453" />
        <Point temperature="575" value="0.00000460" />
        <Point temperature="600" value="0.00000469" />
        <Point temperature="625" value="0.00000477" />
