Repository: GianFossi/Materials

# MaterialLibrary

Libreria F# per dati e calcoli sui materiali, con database SQLite ASME 2025,
applicazione desktop Windows per la manutenzione e componente aggiuntivo Excel.

## Da dove iniziare

La documentazione segue due percorsi distinti:

| Percorso | Prima lettura | Approfondimenti |
|---|---|---|
| **1. Come è strutturato il database** | [Database: file, identità, curve e provenienza](docs/asme-materials-db.md) | [Modelli della libreria](docs/material-models.md), [API](docs/library-api.md) |
| **2.

File: database/data/physical-properties-xml/ThermalDiffusivity/TCD-ThermalDiffusivity.xml (part 3 of 3)
<?xml version="1.0" encoding="utf-8"?>
        <Point temperature="650" value="0.00000485" />
        <Point temperature="675" value="0.00000494" />
        <Point temperature="700" value="0.00000503" />
        <Point temperature="725" value="0.00000494" />
        <Point temperature="750" value="0.00000489" />
        <Point temperature="775" value="0.00000486" />
        <Point temperature="800" value="0.00000487" />
        <Point temperature="825" value="0.00000490" />
        <Point temperature="850" value="0.00000494" />
        <Point temperature="875" value="0.00000500" />
        <Point temperature="900" value="0.00000507" />
        <Point temperature="925" value="0.00000514" />
        <Point temperature="950" value="0.00000522" />
        <Point temperature="975" value="0.00000529" />
      </Points>
    </Curve>
    <Curve id="tcd-a-23" property="a" unit="m2/s" temperatureUnit="degC" pointCount="30">
      <Materials>
        <Material id="N06625" sourceMaterial="High Nickel Alloys (Cont’d) Ni–Cr–Mo–Cb N06625" sourcePdfPage="1229" name="N06625" uns="N06625" association="uns" />
      </Materials>
      <Points>
        <Point temperature="20" value="0.00000285" />
        <Point temperature="50" value="0.00000295" />
        <Point temperature="75" value="0.00000302" />
        <Point temperature="100" value="0.00000308" />
        <Point temperature="125" value="0.00000314" />
        <Point temperature="150" value="0.00000319" />
        <Point temperature="175" value="0.00000324" />
        <Point temperature="200" value="0.00000329" />
        <Point temperature="225" value="0.00000333" />
        <Point temperature="250" value="0.00000338" />
        <Point temperature="275" value="0.00000343" />
        <Point temperature="300" value="0.00000347" />
        <Point temperature="325" value="0.00000352" />
        <Point temperature="350" value="0.00000357" />
        <Point temperature="375" value="0.00000362" />
        <Point temperature="400" value="0.00000366" />
        <Point temperature="425" value="0.00000371" />
        <Point temperature="450" value="0.00000376" />
        <Point temperature="475" value="0.00000381" />
        <Point temperature="500" value="0.00000386" />
        <Point temperature="525" value="0.00000391" />
        <Point temperature="550" value="0.00000395" />
        <Point temperature="575" value="0.00000399" />
        <Point temperature="600" value="0.00000404" />
        <Point temperature="625" value="0.00000408" />
        <Point temperature="650" value="0.00000412" />
        <Point temperature="675" value="0.00000415" />
        <Point temperature="700" value="0.00000419" />
        <Point temperature="725" value="0.00000423" />
        <Point temperature="750" value="0.00000428" />
      </Points>
    </Curve>
    <Curve id="tcd-a-24" property="a" unit="m2/s" temperatureUnit="degC" pointCount="30">
      <Materials>
        <Material id="N06690" sourceMaterial="High Nickel Alloys Ni–Cr–Fe N06690" sourcePdfPage="1229" name="N06690" uns="N06690" association="uns" />
      </Materials>
      <Points>
        <Point temperature="20" value="0.00000323" />
        <Point temperature="50" value="0.00000333" />
        <Point temperature="75" value="0.00000340" />
        <Point temperature="100" value="0.00000348" />
        <Point temperature="125" value="0.00000355" />
        <Point temperature="150" value="0.00000363" />
        <Point temperature="175" value="0.00000370" />
        <Point temperature="200" value="0.00000378" />
        <Point temperature="225" value="0.00000386" />
        <Point temperature="250" value="0.00000393" />
        <Point temperature="275" value="0.00000401" />
        <Point temperature="300" value="0.00000409" />
        <Point temperature="325" value="0.00000417" />
        <Point temperature="350" value="0.00000425" />
        <Point temperature="375" value="0.00000433" />
        <Point temperature="400" value="0.00000441" />
        <Point temperature="425" value="0.00000449" />
        <Point temperature="450" value="0.00000457" />
        <Point temperature="475" value="0.00000464" />
        <Point temperature="500" value="0.00000471" />
        <Point temperature="525" value="0.00000478" />
        <Point temperature="550" value="0.00000485" />
        <Point temperature="575" value="0.00000491" />
        <Point temperature="600" value="0.00000497" />
        <Point temperature="625" value="0.00000503" />
        <Point temperature="650" value="0.00000508" />
        <Point temperature="675" value="0.00000513" />
        <Point temperature="700" value="0.00000517" />
        <Point temperature="725" value="0.00000522" />
        <Point temperature="750" value="0.00000526" />
      </Points>
    </Curve>
    <Curve id="tcd-a-25" property="a" unit="m2/s" temperatureUnit="degC" pointCount="30">
      <Materials>
        <Material id="N07718" sourceMaterial="High Nickel Alloys Ni–Cr–Fe– Mo–Cb N07718" sourcePdfPage="1229" name="N07718" uns="N07718" association="uns" />
      </Materials>
      <Points>
        <Point temperature="20" value="0.00000305" />
        <Point temperature="50" value="0.00000321" />
        <Point temperature="75" value="0.00000330" />
        <Point temperature="100" value="0.00000337" />
        <Point temperature="125" value="0.00000343" />
        <Point temperature="150" value="0.00000349" />
        <Point temperature="175" value="0.00000355" />
        <Point temperature="200" value="0.00000361" />
        <Point temperature="225" value="0.00000368" />
        <Point temperature="250" value="0.00000376" />
        <Point temperature="275" value="0.00000384" />
        <Point temperature="300" value="0.00000394" />
        <Point temperature="325" value="0.00000405" />
        <Point temperature="350" value="0.00000415" />
        <Point temperature="375" value="0.00000427" />
        <Point temperature="400" value="0.00000438" />
        <Point temperature="425" value="0.00000448" />
        <Point temperature="450" value="0.00000457" />
        <Point temperature="475" value="0.00000465" />
        <Point temperature="500" value="0.00000470" />
        <Point temperature="525" value="0.00000474" />
        <Point temperature="550" value="0.00000474" />
        <Point temperature="575" value="0.00000472" />
        <Point temperature="600" value="0.00000467" />
        <Point temperature="625" value="0.00000460" />
        <Point temperature="650" value="0.00000452" />
        <Point temperature="675" value="0.00000442" />
        <Point temperature="700" value="0.00000432" />
        <Point temperature="725" value="0.00000423" />
        <Point temperature="750" value="0.00000415" />
      </Points>
    </Curve>
    <Curve id="tcd-a-26" property="a" unit="m2/s" temperatureUnit="degC" pointCount="20">
      <Materials>
        <Material id="N07750" sourceMaterial="High Nickel Alloys 70Ni–16Cr– 7Fe–Ti–Al N07750" sourcePdfPage="1229" name="N07750" uns="N07750" association="uns" />
      </Materials>
      <Points>
        <Point temperature="20" value="0.00000341" />
        <Point temperature="50" value="0.00000341" />
        <Point temperature="75" value="0.00000342" />
        <Point temperature="100" value="0.00000343" />
        <Point temperature="125" value="0.00000345" />
        <Point temperature="150" value="0.00000348" />
        <Point temperature="175" value="0.00000352" />
        <Point temperature="200" value="0.00000356" />
        <Point temperature="225" value="0.00000361" />
        <Point temperature="250" value="0.00000367" />
        <Point temperature="275" value="0.00000373" />
        <Point temperature="300" value="0.00000379" />
        <Point temperature="325" value="0.00000385" />
        <Point temperature="350" value="0.00000391" />
        <Point temperature="375" value="0.00000396" />
        <Point temperature="400" value="0.00000402" />
        <Point temperature="425" value="0.00000407" />
        <Point temperature="450" value="0.00000412" />
        <Point temperature="475" value="0.00000417" />
        <Point temperature="500" value="0.00000423" />
      </Points>
    </Curve>
    <Curve id="tcd-a-27" property="a" unit="m2/s" temperatureUnit="degC" pointCount="18">
      <Materials>
        <Material id="N08020" sourceMaterial="High Nickel Alloys Cr–Ni–Fe– Mo–Cu–Cb N08020" sourcePdfPage="1229" name="N08020" uns="N08020" association="uns" />
      </Materials>
      <Points>
        <Point temperature="20" value="0.00000306" />
        <Point temperature="50" value="0.00000316" />
        <Point temperature="75" value="0.00000323" />
        <Point temperature="100" value="0.00000331" />
        <Point temperature="125" value="0.00000339" />
        <Point temperature="150" value="0.00000347" />
        <Point temperature="175" value="0.00000354" />
        <Point temperature="200" value="0.00000362" />
        <Point temperature="225" value="0.00000370" />
        <Point temperature="250" value="0.00000378" />
        <Point temperature="275" value="0.00000385" />
        <Point temperature="300" value="0.00000393" />
        <Point temperature="325" value="0.00000401" />
        <Point temperature="350" value="0.00000409" />
        <Point temperature="375" value="0.00000416" />
        <Point temperature="400" value="0.00000424" />
        <Point temperature="425" value="0.00000432" />
        <Point temperature="450" value="0.00000440" />
      </Points>
    </Curve>
    <Curve id="tcd-a-28" property="a" unit="m2/s" temperatureUnit="degC" pointCount="1">
      <Materials>
        <Material id="N08031" sourceMaterial="High Nickel Alloys (Cont’d) N08031 and N08367" sourcePdfPage="1230" name="N08031" uns="N08031" association="uns" />
        <Material id="N08367" sourceMaterial="High Nickel Alloys (Cont’d) N08031 and N08367" sourcePdfPage="1230" name="N08367" uns="N08367" association="uns" />
      </Materials>
      <Points>
        <Point temperature="20" value="0.00000315" />
      </Points>
    </Curve>
    <Curve id="tcd-a-29" property="a" unit="m2/s" temperatureUnit="degC" pointCount="4">
      <Materials>
        <Material id="N08330" sourceMaterial="High Nickel Alloys Ni–Fe–Cr–Si N08330" sourcePdfPage="1230" name="N08330" uns="N08330" association="uns" />
      </Materials>
      <Points>
        <Point temperature="20" value="0.00000339" />
        <Point temperature="50" value="0.00000343" />
        <Point temperature="75" value="0.00000353" />
        <Point temperature="100" value="0.00000363" />
      </Points>
    </Curve>
    <Curve id="tcd-a-30" property="a" unit="m2/s" temperatureUnit="degC" pointCount="18">
      <Materials>
        <Material id="N08354" sourceMaterial="High Nickel Alloys N08354" sourcePdfPage="1230" name="N08354" uns="N08354" association="uns" />
      </Materials>
      <Points>
        <Point temperature="20" value="0.00000297" />
        <Point temperature="50" value="0.00000319" />
        <Point temperature="75" value="0.00000320" />
        <Point temperature="100" value="0.00000330" />
        <Point temperature="125" value="0.00000341" />
        <Point temperature="150" value="0.00000351" />
        <Point temperature="175" value="0.00000361" />
        <Point temperature="200" value="0.00000370" />
        <Point temperature="225" value="0.00000380" />
        <Point temperature="250" value="0.00000389" />
        <Point temperature="275" value="0.00000397" />
        <Point temperature="300" value="0.00000405" />
        <Point temperature="325" value="0.00000413" />
        <Point temperature="350" value="0.00000419" />
        <Point temperature="375" value="0.00000425" />
        <Point temperature="400" value="0.00000430" />
        <Point temperature="425" value="0.00000435" />
        <Point temperature="450" value="0.00000438" />
      </Points>
    </Curve>
    <Curve id="tcd-a-31" property="a" unit="m2/s" temperatureUnit="degC" pointCount="30">
      <Materials>
        <Material id="N08800" sourceMaterial="High Nickel Alloys Ni–Fe–Cr N08800, N08801, N08810, N08811" sourcePdfPage="1230" name="N08800" uns="N08800" association="uns" />
        <Material id="N08801" sourceMaterial="High Nickel Alloys Ni–Fe–Cr N08800, N08801, N08810, N08811" sourcePdfPage="1230" name="N08801" uns="N08801" association="uns" />
        <Material id="N08810" sourceMaterial="High Nickel Alloys Ni–Fe–Cr N08800, N08801, N08810, N08811" sourcePdfPage="1230" name="N08810" uns="N08810" association="uns" />
        <Material id="N08811" sourceMaterial="High Nickel Alloys Ni–Fe–Cr N08800, N08801, N08810, N08811" sourcePdfPage="1230" name="N08811" uns="N08811" association="uns" />
      </Materials>
      <Points>
        <Point temperature="20" value="0.00000314" />
        <Point temperature="50" value="0.00000327" />
        <Point temperature="75" value="0.00000337" />
        <Point temperature="100" value="0.00000346" />
        <Point temperature="125" value="0.00000354" />
        <Point temperature="150" value="0.00000363" />
        <Point temperature="175" value="0.00000371" />
        <Point temperature="200" value="0.00000378" />
        <Point temperature="225" value="0.00000385" />
        <Point temperature="250" value="0.00000392" />
        <Point temperature="275" value="0.00000399" />
        <Point temperature="300" value="0.00000405" />
        <Point temperature="325" value="0.00000412" />
        <Point temperature="350" value="0.00000418" />
        <Point temperature="375" value="0.00000424" />
        <Point temperature="400" value="0.00000430" />
        <Point temperature="425" value="0.00000436" />
        <Point temperature="450" value="0.00000442" />
        <Point temperature="475" value="0.00000447" />
        <Point temperature="500" value="0.00000453" />
        <Point temperature="525" value="0.00000458" />
        <Point temperature="550" value="0.00000463" />
        <Point temperature="575" value="0.00000468" />
        <Point temperature="600" value="0.00000473" />
        <Point temperature="625" value="0.00000478" />
        <Point temperature="650" value="0.00000482" />
        <Point temperature="675" value="0.00000487" />
        <Point temperature="700" value="0.00000491" />
        <Point temperature="725" value="0.00000496" />
        <Point temperature="750" value="0.00000500" />
      </Points>
    </Curve>
    <Curve id="tcd-a-32" property="a" unit="m2/s" temperatureUnit="degC" pointCount="18">
      <Materials>
        <Material id="N08825" sourceMaterial="High Nickel Alloys Ni–Fe–Cr– Mo–Cu N08825" sourcePdfPage="1230" name="N08825" uns="N08825" association="uns" />
      </Materials>
      <Points>
        <Point temperature="75" value="0.00000326" />
        <Point temperature="100" value="0.00000325" />
        <Point temperature="125" value="0.00000327" />
        <Point temperature="150" value="0.00000330" />
        <Point temperature="175" value="0.00000333" />
        <Point temperature="200" value="0.00000336" />
        <Point temperature="225" value="0.00000339" />
        <Point temperature="250" value="0.00000341" />
        <Point temperature="275" value="0.00000342" />
        <Point temperature="300" value="0.00000344" />
        <Point temperature="325" value="0.00000344" />
        <Point temperature="350" value="0.00000344" />
        <Point temperature="375" value="0.00000344" />
        <Point temperature="400" value="0.00000344" />
        <Point temperature="425" value="0.00000343" />
        <Point temperature="450" value="0.00000342" />
        <Point temperature="475" value="0.00000341" />
        <Point temperature="500" value="0.00000338" />
      </Points>
    </Curve>
    <Curve id="tcd-a-33" property="a" unit="m2/s" temperatureUnit="degC" pointCount="22">
      <Materials>
        <Material id="N10001" sourceMaterial="High Nickel Alloys Ni–Mo N10001" sourcePdfPage="1230" name="N10001" uns="N10001" association="uns" />
      </Materials>
      <Points>
        <Point temperature="50" value="0.00000296" />
        <Point temperature="75" value="0.00000297" />
        <Point temperature="100" value="0.00000298" />
        <Point temperature="125" value="0.00000300" />
        <Point temperature="150" value="0.00000302" />
        <Point temperature="175" value="0.00000305" />
        <Point temperature="200" value="0.00000307" />
        <Point temperature="225" value="0.00000309" />
        <Point temperature="250" value="0.00000312" />
        <Point temperature="275" value="0.00000315" />
        <Point temperature="300" value="0.00000318" />
        <Point temperature="325" value="0.00000321" />
        <Point temperature="350" value="0.00000325" />
        <Point temperature="375" value="0.00000329" />
        <Point temperature="400" value="0.00000334" />
        <Point temperature="425" value="0.00000340" />
        <Point temperature="450" value="0.00000347" />
        <Point temperature="475" value="0.00000354" />
        <Point temperature="500" value="0.00000362" />
        <Point temperature="525" value="0.00000371" />
        <Point temperature="550" value="0.00000380" />
        <Point temperature="575" value="0.00000389" />
      </Points>
    </Curve>
    <Curve id="tcd-a-34" property="a" unit="m2/s" temperatureUnit="degC" pointCount="23">
      <Materials>
        <Material id="N10003" sourceMaterial="High Nickel Alloys (Cont’d) Ni–Mo–Cr–Fe N10003" sourcePdfPage="1231" name="N10003" uns="N10003" association="uns" />
      </Materials>
      <Points>
        <Point temperature="75" value="0.00000300" />
        <Point temperature="100" value="0.00000313" />
        <Point temperature="125" value="0.00000321" />
        <Point temperature="150" value="0.00000326" />
        <Point temperature="175" value="0.00000329" />
        <Point temperature="200" value="0.00000332" />
        <Point temperature="225" value="0.00000336" />
        <Point temperature="250" value="0.00000340" />
        <Point temperature="275" value="0.00000346" />
        <Point temperature="300" value="0.00000353" />
        <Point temperature="325" value="0.00000362" />
        <Point temperature="350" value="0.00000371" />
        <Point temperature="375" value="0.00000381" />
        <Point temperature="400" value="0.00000391" />
        <Point temperature="425" value="0.00000399" />
        <Point temperature="450" value="0.00000406" />
        <Point temperature="475" value="0.00000411" />
        <Point temperature="500" value="0.00000414" />
        <Point temperature="525" value="0.00000414" />
        <Point temperature="550" value="0.00000413" />
        <Point temperature="575" value="0.00000409" />
        <Point temperature="600" value="0.00000406" />
        <Point temperature="625" value="0.00000404" />
      </Points>
    </Curve>
    <Curve id="tcd-a-35" property="a" unit="m2/s" temperatureUnit="degC" pointCount="36">
      <Materials>
        <Material id="N10242" sourceMaterial="High Nickel Alloys 65Ni–25Mo– 8Cr–2Fe N10242" sourcePdfPage="1231" name="N10242" uns="N10242" association="uns" />
      </Materials>
      <Points>
        <Point temperature="20" value="0.00000300" />
        <Point temperature="50" value="0.00000314" />
        <Point temperature="75" value="0.00000324" />
        <Point temperature="100" value="0.00000333" />
        <Point temperature="125" value="0.00000340" />
        <Point temperature="150" value="0.00000347" />
        <Point temperature="175" value="0.00000353" />
        <Point temperature="200" value="0.00000360" />
        <Point temperature="225" value="0.00000366" />
        <Point temperature="250" value="0.00000372" />
        <Point temperature="275" value="0.00000379" />
        <Point temperature="300" value="0.00000386" />
        <Point temperature="325" value="0.00000394" />
        <Point temperature="350" value="0.00000402" />
        <Point temperature="375" value="0.00000411" />
        <Point temperature="400" value="0.00000420" />
        <Point temperature="425" value="0.00000429" />
        <Point temperature="450" value="0.00000439" />
        <Point temperature="475" value="0.00000448" />
        <Point temperature="500" value="0.00000457" />
        <Point temperature="525" value="0.00000466" />
        <Point temperature="550" value="0.00000474" />
        <Point temperature="575" value="0.00000481" />
        <Point temperature="600" value="0.00000487" />
        <Point temperature="625" value="0.00000491" />
        <Point temperature="650" value="0.00000492" />
        <Point temperature="675" value="0.00000492" />
        <Point temperature="700" value="0.00000489" />
        <Point temperature="725" value="0.00000484" />
        <Point temperature="750" value="0.00000476" />
        <Point temperature="775" value="0.00000466" />
        <Point temperature="800" value="0.00000453" />
        <Point temperature="825" value="0.00000438" />
        <Point temperature="850" value="0.00000421" />
        <Point temperature="875" value="0.00000402" />
        <Point temperature="900" value="0.00000382" />
      </Points>
    </Curve>
    <Curve id="tcd-a-36" property="a" unit="m2/s" temperatureUnit="degC" pointCount="1">
      <Materials>
        <Material id="N10629" sourceMaterial="High Nickel Alloys N10629" sourcePdfPage="1231" name="N10629" uns="N10629" association="uns" />
      </Materials>
      <Points>
        <Point temperature="20" value="0.0000032" />
      </Points>
    </Curve>
    <Curve id="tcd-a-37" property="a" unit="m2/s" temperatureUnit="degC" pointCount="21">
      <Materials>
        <Material id="N10665" sourceMaterial="High Nickel Alloys Ni–Mo N10665" sourcePdfPage="1231" name="N10665" uns="N10665" association="uns" />
      </Materials>
      <Points>
        <Point temperature="100" value="0.00000337" />
        <Point temperature="125" value="0.00000341" />
        <Point temperature="150" value="0.00000345" />
        <Point temperature="175" value="0.00000349" />
        <Point temperature="200" value="0.00000353" />
        <Point temperature="225" value="0.00000358" />
        <Point temperature="250" value="0.00000363" />
        <Point temperature="275" value="0.00000368" />
        <Point temperature="300" value="0.00000374" />
        <Point temperature="325" value="0.00000379" />
        <Point temperature="350" value="0.00000385" />
        <Point temperature="375" value="0.00000392" />
        <Point temperature="400" value="0.00000398" />
        <Point temperature="425" value="0.00000405" />
        <Point temperature="450" value="0.00000413" />
        <Point temperature="475" value="0.00000420" />
        <Point temperature="500" value="0.00000428" />
        <Point temperature="525" value="0.00000437" />
        <Point temperature="550" value="0.00000446" />
        <Point temperature="575" value="0.00000455" />
        <Point temperature="600" value="0.00000465" />
      </Points>
    </Curve>
    <Curve id="tcd-a-38" property="a" unit="m2/s" temperatureUnit="degC" pointCount="36">
      <Materials>
        <Material id="N10675" sourceMaterial="High Nickel Alloys (Cont’d) N10675" sourcePdfPage="1232" name="N10675" uns="N10675" association="uns" />
      </Materials>
      <Points>
        <Point temperature="20" value="0.00000298" />
        <Point temperature="50" value="0.00000305" />
        <Point temperature="75" value="0.00000312" />
        <Point temperature="100" value="0.00000319" />
        <Point temperature="125" value="0.00000326" />
        <Point temperature="150" value="0.00000333" />
        <Point temperature="175" value="0.00000340" />
        <Point temperature="200" value="0.00000346" />
        <Point temperature="225" value="0.00000353" />
        <Point temperature="250" value="0.00000359" />
        <Point temperature="275" value="0.00000366" />
        <Point temperature="300" value="0.00000372" />
        <Point temperature="325" value="0.00000379" />
        <Point temperature="350" value="0.00000385" />
        <Point temperature="375" value="0.00000392" />
        <Point temperature="400" value="0.00000399" />
        <Point temperature="425" value="0.00000406" />
        <Point temperature="450" value="0.00000413" />
        <Point temperature="475" value="0.00000421" />
        <Point temperature="500" value="0.00000428" />
        <Point temperature="525" value="0.00000436" />
        <Point temperature="550" value="0.00000444" />
        <Point temperature="575" value="0.00000452" />
        <Point temperature="600" value="0.00000459" />
        <Point temperature="625" value="0.00000466" />
        <Point temperature="650" value="0.00000473" />
        <Point temperature="675" value="0.00000478" />
        <Point temperature="700" value="0.00000482" />
        <Point temperature="725" value="0.00000485" />
        <Point temperature="750" value="0.00000485" />
        <Point temperature="775" value="0.00000483" />
        <Point temperature="800" value="0.00000478" />
        <Point temperature="825" value="0.00000469" />
        <Point temperature="850" value="0.00000456" />
        <Point temperature="875" value="0.00000439" />
        <Point temperature="900" value="0.00000417" />
      </Points>
    </Curve>
    <Curve id="tcd-a-39" property="a" unit="m2/s" temperatureUnit="degC" pointCount="36">
      <Materials>
        <Material id="N12160" sourceMaterial="High Nickel Alloys N12160" sourcePdfPage="1232" name="N12160" uns="N12160" association="uns" />
      </Materials>
      <Points>
        <Point temperature="20" value="0.00000297" />
        <Point temperature="50" value="0.00000301" />
        <Point temperature="75" value="0.00000304" />
        <Point temperature="100" value="0.00000309" />
        <Point temperature="125" value="0.00000315" />
        <Point temperature="150" value="0.00000321" />
        <Point temperature="175" value="0.00000328" />
        <Point temperature="200" value="0.00000335" />
        <Point temperature="225" value="0.00000343" />
        <Point temperature="250" value="0.00000352" />
        <Point temperature="275" value="0.00000361" />
        <Point temperature="300" value="0.00000370" />
        <Point temperature="325" value="0.00000379" />
        <Point temperature="350" value="0.00000389" />
        <Point temperature="375" value="0.00000398" />
        <Point temperature="400" value="0.00000408" />
        <Point temperature="425" value="0.00000416" />
        <Point temperature="450" value="0.00000425" />
        <Point temperature="475" value="0.00000433" />
        <Point temperature="500" value="0.00000440" />
        <Point temperature="525" value="0.00000446" />
        <Point temperature="550" value="0.00000452" />
        <Point temperature="575" value="0.00000457" />
        <Point temperature="600" value="0.00000461" />
        <Point temperature="625" value="0.00000464" />
        <Point temperature="650" value="0.00000467" />
        <Point temperature="675" value="0.00000469" />
        <Point temperature="700" value="0.00000471" />
        <Point temperature="725" value="0.00000473" />
        <Point temperature="750" value="0.00000475" />
        <Point temperature="775" value="0.00000478" />
        <Point temperature="800" value="0.00000483" />
        <Point temperature="825" value="0.00000489" />
        <Point temperature="850" value="0.00000498" />
        <Point temperature="875" value="0.00000510" />
        <Point temperature="900" value="0.00000527" />
      </Points>
    </Curve>
    <Curve id="tcd-a-40" property="a" unit="m2/s" temperatureUnit="degC" pointCount="1">
      <Materials>
        <Material id="R20033" sourceMaterial="High Nickel Alloys R20033" sourcePdfPage="1232" name="R20033" uns="R20033" association="uns" />
      </Materials>
      <Points>
        <Point temperature="20" value="0.000003350" />
      </Points>
    </Curve>
    <Curve id="tcd-a-41" property="a" unit="m2/s" temperatureUnit="degC" pointCount="22">
      <Materials>
        <Material id="R50250" sourceMaterial="Titanium Alloys Titanium Gr. 1, 2, 2H, 3, 7, 7H, 11, 12, 16, 16H, 17, 26, 26H, and 27" sourcePdfPage="1232" name="R50250" uns="R50250" sourceGrade="1" association="uns" identitySourceTable="TM-5" identitySourcePdfPage="1244" />
        <Material id="R50400" sourceMaterial="Titanium Alloys Titanium Gr. 1, 2, 2H, 3, 7, 7H, 11, 12, 16, 16H, 17, 26, 26H, and 27" sourcePdfPage="1232" name="R50400" uns="R50400" sourceGrade="2, 2H" association="uns" identitySourceTable="TM-5" identitySourcePdfPage="1244" />
        <Material id="R50550" sourceMaterial="Titanium Alloys Titanium Gr. 1, 2, 2H, 3, 7, 7H, 11, 12, 16, 16H, 17, 26, 26H, and 27" sourcePdfPage="1232" name="R50550" uns="R50550" sourceGrade="3" association="uns" identitySourceTable="TM-5" identitySourcePdfPage="1244" />
        <Material id="R52400" sourceMaterial="Titanium Alloys Titanium Gr. 1, 2, 2H, 3, 7, 7H, 11, 12, 16, 16H, 17, 26, 26H, and 27" sourcePdfPage="1232" name="R52400" uns="R52400" sourceGrade="7, 7H" association="uns" identitySourceTable="TM-5" identitySourcePdfPage="1244" />
        <Material id="R52250" sourceMaterial="Titanium Alloys Titanium Gr. 1, 2, 2H, 3, 7, 7H, 11, 12, 16, 16H, 17, 26, 26H, and 27" sourcePdfPage="1232" name="R52250" uns="R52250" sourceGrade="11" association="uns" identitySourceTable="TM-5" identitySourcePdfPage="1244" />
        <Material id="R53400" sourceMaterial="Titanium Alloys Titanium Gr. 1, 2, 2H, 3, 7, 7H, 11, 12, 16, 16H, 17, 26, 26H, and 27" sourcePdfPage="1232" name="R53400" uns="R53400" sourceGrade="12" association="uns" identitySourceTable="TM-5" identitySourcePdfPage="1244" />
        <Material id="R52402" sourceMaterial="Titanium Alloys Titanium Gr. 1, 2, 2H, 3, 7, 7H, 11, 12, 16, 16H, 17, 26, 26H, and 27" sourcePdfPage="1232" name="R52402" uns="R52402" sourceGrade="16, 16H" association="uns" identitySourceTable="TM-5" identitySourcePdfPage="1244" />
        <Material id="R52252" sourceMaterial="Titanium Alloys Titanium Gr. 1, 2, 2H, 3, 7, 7H, 11, 12, 16, 16H, 17, 26, 26H, and 27" sourcePdfPage="1232" name="R52252" uns="R52252" sourceGrade="17" association="uns" identitySourceTable="TM-5" identitySourcePdfPage="1244" />
        <Material id="R52404" sourceMaterial="Titanium Alloys Titanium Gr. 1, 2, 2H, 3, 7, 7H, 11, 12, 16, 16H, 17, 26, 26H, and 27" sourcePdfPage="1232" name="R52404" uns="R52404" sourceGrade="26, 26H" association="uns" identitySourceTable="TM-5" identitySourcePdfPage="1244" />
        <Material id="R52254" sourceMaterial="Titanium Alloys Titanium Gr. 1, 2, 2H, 3, 7, 7H, 11, 12, 16, 16H, 17, 26, 26H, and 27" sourcePdfPage="1232" name="R52254" uns="R52254" sourceGrade="27" association="uns" identitySourceTable="TM-5" identitySourcePdfPage="1244" />
      </Materials>
      <Points>
        <Point temperature="20" value="0.00000927" />
        <Point temperature="50" value="0.00000895" />
        <Point temperature="75" value="0.00000870" />
        <Point temperature="100" value="0.00000847" />
        <Point temperature="125" value="0.00000826" />
        <Point temperature="150" value="0.00000807" />
        <Point temperature="175" value="0.00000790" />
        <Point temperature="200" value="0.00000776" />
        <Point temperature="225" value="0.00000763" />
        <Point temperature="250" value="0.00000752" />
        <Point temperature="275" value="0.00000742" />
        <Point temperature="300" value="0.00000734" />
        <Point temperature="325" value="0.00000727" />
        <Point temperature="350" value="0.00000722" />
        <Point temperature="375" value="0.00000717" />
        <Point temperature="400" value="0.00000713" />
        <Point temperature="425" value="0.00000710" />
        <Point temperature="450" value="0.00000707" />
        <Point temperature="475" value="0.00000705" />
        <Point temperature="500" value="0.00000702" />
        <Point temperature="525" value="0.00000701" />
        <Point temperature="550" value="0.00000699" />
      </Points>
    </Curve>
    <Curve id="tcd-a-42" property="a" unit="m2/s" temperatureUnit="degC" pointCount="12">
      <Materials>
        <Material id="R56320" sourceMaterial="Titanium Alloys Titanium Grades 9 and 28" sourcePdfPage="1232" name="R56320" uns="R56320" sourceGrade="9" association="uns" identitySourceTable="TM-5" identitySourcePdfPage="1244" />
        <Material id="R56323" sourceMaterial="Titanium Alloys Titanium Grades 9 and 28" sourcePdfPage="1232" name="R56323" uns="R56323" sourceGrade="28" association="uns" identitySourceTable="TM-5" identitySourcePdfPage="1244" />
      </Materials>
      <Points>
        <Point temperature="20" value="0.00000374" />
        <Point temperature="50" value="0.00000383" />
        <Point temperature="75" value="0.00000389" />
        <Point temperature="100" value="0.00000395" />
        <Point temperature="125" value="0.00000401" />
        <Point temperature="150" value="0.00000407" />
        <Point temperature="175" value="0.00000413" />
        <Point temperature="200" value="0.00000420" />
        <Point temperature="225" value="0.00000426" />
        <Point temperature="250" value="0.00000432" />
        <Point temperature="275" value="0.00000437" />
        <Point temperature="300" value="0.00000441" />
      </Points>
    </Curve>
    <Curve id="tcd-a-43" property="a" unit="m2/s" temperatureUnit="degC" pointCount="17">
      <Materials>
        <Material id="R54250" sourceMaterial="Titanium Alloys (Cont’d) Titanium Grade 38" sourcePdfPage="1233" name="R54250" uns="R54250" sourceGrade="38" association="uns" identitySourceTable="TM-5" identitySourcePdfPage="1244" />
      </Materials>
      <Points>
        <Point temperature="20" value="0.00000316" />
        <Point temperature="50" value="0.00000323" />
        <Point temperature="75" value="0.00000331" />
        <Point temperature="100" value="0.00000338" />
        <Point temperature="125" value="0.00000346" />
        <Point temperature="150" value="0.00000354" />
        <Point temperature="175" value="0.00000362" />
        <Point temperature="200" value="0.00000370" />
        <Point temperature="225" value="0.00000379" />
        <Point temperature="250" value="0.00000388" />
        <Point temperature="275" value="0.00000398" />
        <Point temperature="300" value="0.00000408" />
        <Point temperature="325" value="0.00000419" />
        <Point temperature="350" value="0.00000431" />
        <Point temperature="375" value="0.00000444" />
        <Point temperature="400" value="0.00000458" />
        <Point temperature="425" value="0.00000472" />
      </Points>
    </Curve>
    <Curve id="tcd-a-44" property="a" unit="m2/s" temperatureUnit="degC" pointCount="8">
      <Materials>
        <Material id="A24430" sourceMaterial="Aluminum Alloys A24430" sourcePdfPage="1233" name="A24430" uns="A24430" association="uns" />
      </Materials>
      <Points>
        <Point temperature="20" value="0.00006814" />
        <Point temperature="50" value="0.00006801" />
        <Point temperature="75" value="0.00006788" />
        <Point temperature="100" value="0.00006785" />
        <Point temperature="125" value="0.00006782" />
        <Point temperature="150" value="0.00006766" />
        <Point temperature="175" value="0.00006735" />
        <Point temperature="200" value="0.00006710" />
      </Points>
    </Curve>
    <Curve id="tcd-a-45" property="a" unit="m2/s" temperatureUnit="degC" pointCount="8">
      <Materials>
        <Material id="A03560" sourceMaterial="Aluminum Alloys A03560" sourcePdfPage="1233" name="A03560" uns="A03560" association="uns" />
      </Materials>
      <Points>
        <Point temperature="20" value="0.00006738" />
        <Point temperature="50" value="0.00006726" />
        <Point temperature="75" value="0.00006712" />
        <Point temperature="100" value="0.00006697" />
        <Point temperature="125" value="0.00006687" />
        <Point temperature="150" value="0.00006684" />
        <Point temperature="175" value="0.00006683" />
        <Point temperature="200" value="0.00006666" />
      </Points>
    </Curve>
    <Curve id="tcd-a-46" property="a" unit="m2/s" temperatureUnit="degC" pointCount="8">
      <Materials>
        <Material id="A91060" sourceMaterial="Aluminum Alloys A91060" sourcePdfPage="1233" name="A91060" uns="A91060" association="uns" />
      </Materials>
      <Points>
        <Point temperature="20" value="0.00009516" />
        <Point temperature="50" value="0.00009289" />
        <Point temperature="75" value="0.00009066" />
        <Point temperature="100" value="0.00008871" />
        <Point temperature="125" value="0.00008697" />
        <Point temperature="150" value="0.00008539" />
        <Point temperature="175" value="0.00008394" />
        <Point temperature="200" value="0.00008257" />
      </Points>
    </Curve>
    <Curve id="tcd-a-47" property="a" unit="m2/s" temperatureUnit="degC" pointCount="8">
      <Materials>
        <Material id="A91100" sourceMaterial="Aluminum Alloys A91100" sourcePdfPage="1233" name="A91100" uns="A91100" association="uns" />
      </Materials>
      <Points>
        <Point temperature="20" value="0.00009486" />
        <Point temperature="50" value="0.00009187" />
        <Point temperature="75" value="0.00008964" />
        <Point temperature="100" value="0.00008774" />
        <Point temperature="125" value="0.00008613" />
        <Point temperature="150" value="0.00008471" />
        <Point temperature="175" value="0.00008338" />
        <Point temperature="200" value="0.00008205" />
      </Points>
    </Curve>
    <Curve id="tcd-a-48" property="a" unit="m2/s" temperatureUnit="degC" pointCount="8">
      <Materials>
        <Material id="A92014" sourceMaterial="Aluminum Alloys A92014" sourcePdfPage="1233" name="A92014" uns="A92014" association="uns" />
      </Materials>
      <Points>
        <Point temperature="20" value="0.00006371" />
        <Point temperature="50" value="0.00006403" />
        <Point temperature="75" value="0.00006400" />
        <Point temperature="100" value="0.00006401" />
        <Point temperature="125" value="0.00006404" />
        <Point temperature="150" value="0.00006397" />
        <Point temperature="175" value="0.00006377" />
        <Point temperature="200" value="0.00006369" />
      </Points>
    </Curve>
    <Curve id="tcd-a-49" property="a" unit="m2/s" temperatureUnit="degC" pointCount="8">
      <Materials>
        <Material id="A92024" sourceMaterial="Aluminum Alloys (Cont’d) A92024" sourcePdfPage="1234" name="A92024" uns="A92024" association="uns" />
      </Materials>
      <Points>
        <Point temperature="20" value="0.00006088" />
        <Point temperature="50" value="0.00006130" />
        <Point temperature="75" value="0.00006152" />
        <Point temperature="100" value="0.00006165" />
        <Point temperature="125" value="0.00006177" />
        <Point temperature="150" value="0.00006189" />
        <Point temperature="175" value="0.00006196" />
        <Point temperature="200" value="0.00006176" />
      </Points>
    </Curve>
    <Curve id="tcd-a-50" property="a" unit="m2/s" temperatureUnit="degC" pointCount="8">
      <Materials>
        <Material id="A93003" sourceMaterial="Aluminum Alloys A93003" sourcePdfPage="1234" name="A93003" uns="A93003" association="uns" />
      </Materials>
      <Points>
        <Point temperature="20" value="0.00007252" />
        <Point temperature="50" value="0.00007202" />
        <Point temperature="75" value="0.00007155" />
        <Point temperature="100" value="0.00007118" />
        <Point temperature="125" value="0.00007086" />
        <Point temperature="150" value="0.00007047" />
        <Point temperature="175" value="0.00006996" />
        <Point temperature="200" value="0.00006948" />
      </Points>
    </Curve>
    <Curve id="tcd-a-51" property="a" unit="m2/s" temperatureUnit="degC" pointCount="8">
      <Materials>
        <Material id="A93004" sourceMaterial="Aluminum Alloys A93004" sourcePdfPage="1234" name="A93004" uns="A93004" association="uns" />
      </Materials>
      <Points>
        <Point temperature="20" value="0.00006710" />
        <Point temperature="50" value="0.00006698" />
        <Point temperature="75" value="0.00006685" />
        <Point temperature="100" value="0.00006682" />
        <Point temperature="125" value="0.00006679" />
        <Point temperature="150" value="0.00006663" />
        <Point temperature="175" value="0.00006632" />
        <Point temperature="200" value="0.00006607" />
      </Points>
    </Curve>
    <Curve id="tcd-a-52" property="a" unit="m2/s" temperatureUnit="degC" pointCount="8">
      <Materials>
        <Material id="A95052" sourceMaterial="Aluminum Alloys A95052 and A95652" sourcePdfPage="1234" name="A95052" uns="A95052" association="uns" />
        <Material id="A95652" sourceMaterial="Aluminum Alloys A95052 and A95652" sourcePdfPage="1234" name="A95652" uns="A95652" association="uns" />
      </Materials>
      <Points>
        <Point temperature="20" value="0.00005729" />
        <Point temperature="50" value="0.00005778" />
        <Point temperature="75" value="0.00005827" />
        <Point temperature="100" value="0.00005863" />
        <Point temperature="125" value="0.00005888" />
        <Point temperature="150" value="0.00005911" />
        <Point temperature="175" value="0.00005934" />
        <Point temperature="200" value="0.00005940" />
      </Points>
    </Curve>
    <Curve id="tcd-a-53" property="a" unit="m2/s" temperatureUnit="degC" pointCount="8">
      <Materials>
        <Material id="A95083" sourceMaterial="Aluminum Alloys A95083" sourcePdfPage="1234" name="A95083" uns="A95083" association="uns" />
      </Materials>
      <Points>
        <Point temperature="20" value="0.00004847" />
        <Point temperature="50" value="0.00004967" />
        <Point temperature="75" value="0.00005036" />
        <Point temperature="100" value="0.00005093" />
        <Point temperature="125" value="0.00005144" />
        <Point temperature="150" value="0.00005191" />
        <Point temperature="175" value="0.00005234" />
        <Point temperature="200" value="0.00005281" />
      </Points>
    </Curve>
    <Curve id="tcd-a-54" property="a" unit="m2/s" temperatureUnit="degC" pointCount="8">
      <Materials>
        <Material id="A95086" sourceMaterial="Aluminum Alloys (Cont’d) A95086" sourcePdfPage="1235" name="A95086" uns="A95086" association="uns" />
        <Material id="A95154" sourceMaterial="Aluminum Alloys A95154 and A95254" sourcePdfPage="1235" name="A95154" uns="A95154" association="uns" />
        <Material id="A95254" sourceMaterial="Aluminum Alloys A95154 and A95254" sourcePdfPage="1235" name="A95254" uns="A95254" association="uns" />
      </Materials>
      <Points>
        <Point temperature="20" value="0.00005283" />
        <Point temperature="50" value="0.00005396" />
        <Point temperature="75" value="0.00005437" />
        <Point temperature="100" value="0.00005481" />
        <Point temperature="125" value="0.00005532" />
        <Point temperature="150" value="0.00005576" />
        <Point temperature="175" value="0.00005599" />
        <Point temperature="200" value="0.00005618" />
      </Points>
    </Curve>
    <Curve id="tcd-a-55" property="a" unit="m2/s" temperatureUnit="degC" pointCount="8">
      <Materials>
        <Material id="A95454" sourceMaterial="Aluminum Alloys A95454" sourcePdfPage="1235" name="A95454" uns="A95454" association="uns" />
      </Materials>
      <Points>
        <Point temperature="20" value="0.00005545" />
        <Point temperature="50" value="0.00005625" />
        <Point temperature="75" value="0.00005671" />
        <Point temperature="100" value="0.00005715" />
        <Point temperature="125" value="0.00005756" />
        <Point temperature="150" value="0.00005787" />
        <Point temperature="175" value="0.00005803" />
        <Point temperature="200" value="0.00005807" />
      </Points>
    </Curve>
    <Curve id="tcd-a-56" property="a" unit="m2/s" temperatureUnit="degC" pointCount="8">
      <Materials>
        <Material id="A95456" sourceMaterial="Aluminum Alloys A95456" sourcePdfPage="1235" name="A95456" uns="A95456" association="uns" />
      </Materials>
      <Points>
        <Point temperature="20" value="0.00004875" />
        <Point temperature="50" value="0.00004963" />
        <Point temperature="75" value="0.00005034" />
        <Point temperature="100" value="0.00005103" />
        <Point temperature="125" value="0.00005166" />
        <Point temperature="150" value="0.00005220" />
        <Point temperature="175" value="0.00005260" />
        <Point temperature="200" value="0.00005287" />
      </Points>
    </Curve>
    <Curve id="tcd-a-57" property="a" unit="m2/s" temperatureUnit="degC" pointCount="8">
      <Materials>
        <Material id="A96061" sourceMaterial="Aluminum Alloys A96061" sourcePdfPage="1235" name="A96061" uns="A96061" association="uns" />
      </Materials>
      <Points>
        <Point temperature="20" value="0.00006866" />
        <Point temperature="50" value="0.00006854" />
        <Point temperature="75" value="0.00006841" />
        <Point temperature="100" value="0.00006829" />
        <Point temperature="125" value="0.00006812" />
        <Point temperature="150" value="0.00006787" />
        <Point temperature="175" value="0.00006761" />
        <Point temperature="200" value="0.00006757" />
      </Points>
    </Curve>
    <Curve id="tcd-a-58" property="a" unit="m2/s" temperatureUnit="degC" pointCount="8">
      <Materials>
        <Material id="A96063" sourceMaterial="Aluminum Alloys A96063" sourcePdfPage="1235" name="A96063" uns="A96063" association="uns" />
      </Materials>
      <Points>
        <Point temperature="20" value="0.00006853" />
        <Point temperature="50" value="0.00006842" />
        <Point temperature="75" value="0.00006840" />
        <Point temperature="100" value="0.00006834" />
        <Point temperature="125" value="0.00006811" />
        <Point temperature="150" value="0.00006784" />
        <Point temperature="175" value="0.00006763" />
        <Point temperature="200" value="0.00006760" />
      </Points>
    </Curve>
  </Curves>
</PhysicalPropertyTableImport>
