Repository: GianFossi/Materials

# MaterialLibrary

Libreria F# per dati e calcoli sui materiali, con database SQLite ASME 2025,
applicazione desktop Windows per la manutenzione e componente aggiuntivo Excel.

## Da dove iniziare

La documentazione segue due percorsi distinti:

| Percorso | Prima lettura | Approfondimenti |
|---|---|---|
| **1. Come è strutturato il database** | [Database: file, identità, curve e provenienza](docs/asme-materials-db.md) | [Modelli della libreria](docs/material-models.md), [API](docs/library-api.md) |
| **2.

File: database/data/physical-properties-xml/ThermalExpansion/TE-2.xml
<?xml version="1.0" encoding="utf-8"?>
<!-- Author: Copilot; Last revision: 2026-11-01; Purpose: ASME instantaneous and mean expansion (1/degC) curves, source linear expansion (mm/m), and material identities. -->
<PhysicalPropertyTableImport name="TE-2" sourceTable="TE-2" targetTable="ThermalExpansionTable" targetQuantity="ThermalExpansionFactor" schema="material-curves-v1" sourcePdf="C:\Users\ganfossi\Documents\PV Repository\Codes &amp; Regulations\ASME-ANSI\ASME BPVC 2025 Edition\ASME BPVC SEC II-D (METRIC).pdf" sourcePageStart="1211" sourcePageEnd="1211" referenceTemperature="20" curveCount="2" materialCount="36" status="normalized-material-curves-review-required">
  <ReferenceData>ASME BPVC II-D Metric 2025, Part 2, Table TE-2</ReferenceData>
  <Notes>A is instantaneous thermal expansion; B is mean expansion from 20 degC. A/B source coefficients multiplied by 1E-6 into 1/degC. C is linear expansion in mm/m from 20 degC, preserved separately, not specific heat. Source Part 2 introduction (PDF 1205) declares +/-10% uncertainty. Missing source cells remain absent. Verify source applicability and associations; no extrapolation is supplied.</Notes>
  <SourceNotes>Material identities follow explicit source compositions/UNS. Copper UNS family patterns require manual association; no individual UNS is invented. Precipitation-hardened steel Conditions 1075/1150 require manual condition review. Titanium UNS keys use explicit Table TM-5 grade/UNS pairs (PDF 1244).</SourceNotes>
  <SourceColumns>Temperature=degC; A/B=1/degC; sourceA/B=1E-6/degC; C=mm/m; referenceTemperature=20 degC.</SourceColumns>
  <Curves>
    <Curve id="te-2-01-A" property="AlphaInstantaneous" unit="1/degC" temperatureUnit="degC" referenceTemperature="20" linearExpansionRef="te-2-01-C" pointCount="13">
      <Materials>
        <Material id="A03560" sourceMaterial="Table TE-2 Thermal Expansion for Aluminum Alloys Coefficients for Aluminum Alloys" sourcePdfPage="1211" name="A03560" uns="A03560" association="uns" />
        <Material id="A24430" sourceMaterial="Table TE-2 Thermal Expansion for Aluminum Alloys Coefficients for Aluminum Alloys" sourcePdfPage="1211" name="A24430" uns="A24430" association="uns" />
        <Material id="A91060" sourceMaterial="Table TE-2 Thermal Expansion for Aluminum Alloys Coefficients for Aluminum Alloys" sourcePdfPage="1211" name="A91060" uns="A91060" association="uns" />
        <Material id="A91100" sourceMaterial="Table TE-2 Thermal Expansion for Aluminum Alloys Coefficients for Aluminum Alloys" sourcePdfPage="1211" name="A91100" uns="A91100" association="uns" />
        <Material id="A92014" sourceMaterial="Table TE-2 Thermal Expansion for Aluminum Alloys Coefficients for Aluminum Alloys" sourcePdfPage="1211" name="A92014" uns="A92014" association="uns" />
        <Material id="A92024" sourceMaterial="Table TE-2 Thermal Expansion for Aluminum Alloys Coefficients for Aluminum Alloys" sourcePdfPage="1211" name="A92024" uns="A92024" association="uns" />
        <Material id="A93003" sourceMaterial="Table TE-2 Thermal Expansion for Aluminum Alloys Coefficients for Aluminum Alloys" sourcePdfPage="1211" name="A93003" uns="A93003" association="uns" />
        <Material id="A93004" sourceMaterial="Table TE-2 Thermal Expansion for Aluminum Alloys Coefficients for Aluminum Alloys" sourcePdfPage="1211" name="A93004" uns="A93004" association="uns" />
        <Material id="A95052" sourceMaterial="Table TE-2 Thermal Expansion for Aluminum Alloys Coefficients for Aluminum Alloys" sourcePdfPage="1211" name="A95052" uns="A95052" association="uns" />
        <Material id="A95083" sourceMaterial="Table TE-2 Thermal Expansion for Aluminum Alloys Coefficients for Aluminum Alloys" sourcePdfPage="1211" name="A95083" uns="A95083" association="uns" />
        <Material id="A95086" sourceMaterial="Table TE-2 Thermal Expansion for Aluminum Alloys Coefficients for Aluminum Alloys" sourcePdfPage="1211" name="A95086" uns="A95086" association="uns" />
        <Material id="A95154" sourceMaterial="Table TE-2 Thermal Expansion for Aluminum Alloys Coefficients for Aluminum Alloys" sourcePdfPage="1211" name="A95154" uns="A95154" association="uns" />
        <Material id="A95254" sourceMaterial="Table TE-2 Thermal Expansion for Aluminum Alloys Coefficients for Aluminum Alloys" sourcePdfPage="1211" name="A95254" uns="A95254" association="uns" />
        <Material id="A95454" sourceMaterial="Table TE-2 Thermal Expansion for Aluminum Alloys Coefficients for Aluminum Alloys" sourcePdfPage="1211" name="A95454" uns="A95454" association="uns" />
        <Material id="A95456" sourceMaterial="Table TE-2 Thermal Expansion for Aluminum Alloys Coefficients for Aluminum Alloys" sourcePdfPage="1211" name="A95456" uns="A95456" association="uns" />
        <Material id="A95652" sourceMaterial="Table TE-2 Thermal Expansion for Aluminum Alloys Coefficients for Aluminum Alloys" sourcePdfPage="1211" name="A95652" uns="A95652" association="uns" />
        <Material id="A96061" sourceMaterial="Table TE-2 Thermal Expansion for Aluminum Alloys Coefficients for Aluminum Alloys" sourcePdfPage="1211" name="A96061" uns="A96061" association="uns" />
        <Material id="A96063" sourceMaterial="Table TE-2 Thermal Expansion for Aluminum Alloys Coefficients for Aluminum Alloys" sourcePdfPage="1211" name="A96063" uns="A96063" association="uns" />
      </Materials>
      <Points>
        <Point temperature="20" value="0.0000217" />
        <Point temperature="50" value="0.0000233" />
        <Point temperature="75" value="0.0000239" />
        <Point temperature="100" value="0.0000243" />
        <Point temperature="125" value="0.0000247" />
        <Point temperature="150" value="0.0000252" />
        <Point temperature="175" value="0.0000257" />
        <Point temperature="200" value="0.0000264" />
        <Point temperature="225" value="0.0000270" />
        <Point temperature="250" value="0.0000275" />
        <Point temperature="275" value="0.0000277" />
        <Point temperature="300" value="0.0000276" />
        <Point temperature="325" value="0.0000271" />
      </Points>
    </Curve>
    <Curve id="te-2-01-B" property="Alpha" unit="1/degC" temperatureUnit="degC" referenceTemperature="20" linearExpansionRef="te-2-01-C" pointCount="13">
      <Materials>
        <Material id="A03560" sourceMaterial="Table TE-2 Thermal Expansion for Aluminum Alloys Coefficients for Aluminum Alloys" sourcePdfPage="1211" name="A03560" uns="A03560" association="uns" />
        <Material id="A24430" sourceMaterial="Table TE-2 Thermal Expansion for Aluminum Alloys Coefficients for Aluminum Alloys" sourcePdfPage="1211" name="A24430" uns="A24430" association="uns" />
        <Material id="A91060" sourceMaterial="Table TE-2 Thermal Expansion for Aluminum Alloys Coefficients for Aluminum Alloys" sourcePdfPage="1211" name="A91060" uns="A91060" association="uns" />
        <Material id="A91100" sourceMaterial="Table TE-2 Thermal Expansion for Aluminum Alloys Coefficients for Aluminum Alloys" sourcePdfPage="1211" name="A91100" uns="A91100" association="uns" />
        <Material id="A92014" sourceMaterial="Table TE-2 Thermal Expansion for Aluminum Alloys Coefficients for Aluminum Alloys" sourcePdfPage="1211" name="A92014" uns="A92014" association="uns" />
        <Material id="A92024" sourceMaterial="Table TE-2 Thermal Expansion for Aluminum Alloys Coefficients for Aluminum Alloys" sourcePdfPage="1211" name="A92024" uns="A92024" association="uns" />
        <Material id="A93003" sourceMaterial="Table TE-2 Thermal Expansion for Aluminum Alloys Coefficients for Aluminum Alloys" sourcePdfPage="1211" name="A93003" uns="A93003" association="uns" />
        <Material id="A93004" sourceMaterial="Table TE-2 Thermal Expansion for Aluminum Alloys Coefficients for Aluminum Alloys" sourcePdfPage="1211" name="A93004" uns="A93004" association="uns" />
        <Material id="A95052" sourceMaterial="Table TE-2 Thermal Expansion for Aluminum Alloys Coefficients for Aluminum Alloys" sourcePdfPage="1211" name="A95052" uns="A95052" association="uns" />
        <Material id="A95083" sourceMaterial="Table TE-2 Thermal Expansion for Aluminum Alloys Coefficients for Aluminum Alloys" sourcePdfPage="1211" name="A95083" uns="A95083" association="uns" />
        <Material id="A95086" sourceMaterial="Table TE-2 Thermal Expansion for Aluminum Alloys Coefficients for Aluminum Alloys" sourcePdfPage="1211" name="A95086" uns="A95086" association="uns" />
        <Material id="A95154" sourceMaterial="Table TE-2 Thermal Expansion for Aluminum Alloys Coefficients for Aluminum Alloys" sourcePdfPage="1211" name="A95154" uns="A95154" association="uns" />
        <Material id="A95254" sourceMaterial="Table TE-2 Thermal Expansion for Aluminum Alloys Coefficients for Aluminum Alloys" sourcePdfPage="1211" name="A95254" uns="A95254" association="uns" />
        <Material id="A95454" sourceMaterial="Table TE-2 Thermal Expansion for Aluminum Alloys Coefficients for Aluminum Alloys" sourcePdfPage="1211" name="A95454" uns="A95454" association="uns" />
        <Material id="A95456" sourceMaterial="Table TE-2 Thermal Expansion for Aluminum Alloys Coefficients for Aluminum Alloys" sourcePdfPage="1211" name="A95456" uns="A95456" association="uns" />
        <Material id="A95652" sourceMaterial="Table TE-2 Thermal Expansion for Aluminum Alloys Coefficients for Aluminum Alloys" sourcePdfPage="1211" name="A95652" uns="A95652" association="uns" />
        <Material id="A96061" sourceMaterial="Table TE-2 Thermal Expansion for Aluminum Alloys Coefficients for Aluminum Alloys" sourcePdfPage="1211" name="A96061" uns="A96061" association="uns" />
        <Material id="A96063" sourceMaterial="Table TE-2 Thermal Expansion for Aluminum Alloys Coefficients for Aluminum Alloys" sourcePdfPage="1211" name="A96063" uns="A96063" association="uns" />
      </Materials>
      <Points>
        <Point temperature="20" value="0.0000217" />
        <Point temperature="50" value="0.0000226" />
        <Point temperature="75" value="0.0000231" />
        <Point temperature="100" value="0.0000234" />
        <Point temperature="125" value="0.0000237" />
        <Point temperature="150" value="0.0000239" />
        <Point temperature="175" value="0.0000242" />
        <Point temperature="200" value="0.0000244" />
        <Point temperature="225" value="0.0000247" />
        <Point temperature="250" value="0.0000250" />
        <Point temperature="275" value="0.0000252" />
        <Point temperature="300" value="0.0000255" />
        <Point temperature="325" value="0.0000256" />
      </Points>
    </Curve>
    <SourceLinearExpansion id="te-2-01-C" unit="mm/m" referenceTemperature="20" sourcePdfPage="1211" sourceMaterial="Table TE-2 Thermal Expansion for Aluminum Alloys Coefficients for Aluminum Alloys">
      <Value temperature="20" value="0" />
      <Value temperature="50" value="0.68" />
      <Value temperature="75" value="1.3" />
      <Value temperature="100" value="1.9" />
      <Value temperature="125" value="2.5" />
      <Value temperature="150" value="3.1" />
      <Value temperature="175" value="3.7" />
      <Value temperature="200" value="4.4" />
      <Value temperature="225" value="5.1" />
      <Value temperature="250" value="5.7" />
      <Value temperature="275" value="6.4" />
      <Value temperature="300" value="7.1" />
      <Value temperature="325" value="7.8" />
    </SourceLinearExpansion>
  </Curves>
</PhysicalPropertyTableImport>

File: database/data/physical-properties-xml/ThermalExpansion/TE-3.xml
<?xml version="1.0" encoding="utf-8"?>
<!-- Author: Copilot; Last revision: 2026-11-01; Purpose: ASME instantaneous and mean expansion (1/degC) curves, source linear expansion (mm/m), and material identities. -->
<PhysicalPropertyTableImport name="TE-3" sourceTable="TE-3" targetTable="ThermalExpansionTable" targetQuantity="ThermalExpansionFactor" schema="material-curves-v1" sourcePdf="C:\Users\ganfossi\Documents\PV Repository\Codes &amp; Regulations\ASME-ANSI\ASME BPVC 2025 Edition\ASME BPVC SEC II-D (METRIC).pdf" sourcePageStart="1212" sourcePageEnd="1212" referenceTemperature="20" curveCount="10" materialCount="28" status="normalized-material-curves-review-required">
  <ReferenceData>ASME BPVC II-D Metric 2025, Part 2, Table TE-3</ReferenceData>
  <Notes>A is instantaneous thermal expansion; B is mean expansion from 20 degC. A/B source coefficients multiplied by 1E-6 into 1/degC. C is linear expansion in mm/m from 20 degC, preserved separately, not specific heat. Source Part 2 introduction (PDF 1205) declares +/-10% uncertainty. Missing source cells remain absent. Verify source applicability and associations; no extrapolation is supplied.</Notes>
  <SourceNotes>Material identities follow explicit source compositions/UNS. Copper UNS family patterns require manual association; no individual UNS is invented. Precipitation-hardened steel Conditions 1075/1150 require manual condition review. Titanium UNS keys use explicit Table TM-5 grade/UNS pairs (PDF 1244).</SourceNotes>
  <SourceColumns>Temperature=degC; A/B=1/degC; sourceA/B=1E-6/degC; C=mm/m; referenceTemperature=20 degC.</SourceColumns>
  <Curves>
    <Curve id="te-3-01-A" property="AlphaInstantaneous" unit="1/degC" temperatureUnit="degC" referenceTemperature="20" linearExpansionRef="te-3-01-C" pointCount="13">
      <Materials>
        <Material id="material-001" sourceMaterial="Coefficients for Copper Alloys C1XXXX Series" sourcePdfPage="1212" name="C1XXXX family" unsPattern="C1XXXX" association="manual" requiresReview="true" />
      </Materials>
      <Points>
        <Point temperature="20" value="0.0000167" />
        <Point temperature="50" value="0.0000172" />
        <Point temperature="75" value="0.0000174" />
        <Point temperature="100" value="0.0000176" />
        <Point temperature="125" value="0.0000178" />
        <Point temperature="150" value="0.0000180" />
        <Point temperature="175" value="0.0000182" />
        <Point temperature="200" value="0.0000184" />
        <Point temperature="225" value="0.0000185" />
        <Point temperature="250" value="0.0000186" />
        <Point temperature="275" value="0.0000186" />
        <Point temperature="300" value="0.0000186" />
        <Point temperature="325" value="0.0000189" />
      </Points>
    </Curve>
    <Curve id="te-3-01-B" property="Alpha" unit="1/degC" temperatureUnit="degC" referenceTemperature="20" linearExpansionRef="te-3-01-C" pointCount="13">
      <Materials>
        <Material id="material-001" sourceMaterial="Coefficients for Copper Alloys C1XXXX Series" sourcePdfPage="1212" name="C1XXXX family" unsPattern="C1XXXX" association="manual" requiresReview="true" />
      </Materials>
      <Points>
        <Point temperature="20" value="0.0000167" />
        <Point temperature="50" value="0.0000170" />
        <Point temperature="75" value="0.0000172" />
        <Point temperature="100" value="0.0000173" />
        <Point temperature="125" value="0.0000174" />
        <Point temperature="150" value="0.0000175" />
        <Point temperature="175" value="0.0000176" />
        <Point temperature="200" value="0.0000177" />
        <Point temperature="225" value="0.0000178" />
        <Point temperature="250" value="0.0000178" />
        <Point temperature="275" value="0.0000179" />
        <Point temperature="300" value="0.0000180" />
        <Point temperature="325" value="0.0000180" />
      </Points>
    </Curve>
    <SourceLinearExpansion id="te-3-01-C" unit="mm/m" referenceTemperature="20" sourcePdfPage="1212" sourceMaterial="Coefficients for Copper Alloys C1XXXX Series">
      <Value temperature="20" value="0" />
      <Value temperature="50" value="0.51" />
      <Value temperature="75" value="0.95" />
      <Value temperature="100" value="1.4" />
      <Value temperature="125" value="1.8" />
      <Value temperature="150" value="2.3" />
      <Value temperature="175" value="2.7" />
      <Value temperature="200" value="3.2" />
      <Value temperature="225" value="3.6" />
      <Value temperature="250" value="4.1" />
      <Value temperature="275" value="4.6" />
      <Value temperature="300" value="5.0" />
      <Value temperature="325" value="5.5" />
    </SourceLinearExpansion>
    <Curve id="te-3-02-A" property="AlphaInstantaneous" unit="1/degC" temperatureUnit="degC" referenceTemperature="20" linearExpansionRef="te-3-02-C" pointCount="16">
      <Materials>
        <Material id="material-001" sourceMaterial="Coefficients for Bronze Alloys [Note (1)]" sourcePdfPage="1212" name="C6XXXX family" unsPattern="C6XXXX" association="manual" requiresReview="true" />
        <Material id="material-002" sourceMaterial="Coefficients for Bronze Alloys [Note (1)]" sourcePdfPage="1212" name="C8XXXX family" unsPattern="C8XXXX" association="manual" requiresReview="true" />
        <Material id="material-003" sourceMaterial="Coefficients for Bronze Alloys [Note (1)]" sourcePdfPage="1212" name="C92XXX family" unsPattern="C92XXX" association="manual" requiresReview="true" />
        <Material id="material-004" sourceMaterial="Coefficients for Bronze Alloys [Note (1)]" sourcePdfPage="1212" name="C93XXX family" unsPattern="C93XXX" association="manual" requiresReview="true" />
        <Material id="material-005" sourceMaterial="Coefficients for Bronze Alloys [Note (1)]" sourcePdfPage="1212" name="C95XXX family" unsPattern="C95XXX" association="manual" requiresReview="true" />
      </Materials>
      <Points>
        <Point temperature="20" value="0.0000172" />
        <Point temperature="50" value="0.0000180" />
        <Point temperature="75" value="0.0000183" />
        <Point temperature="100" value="0.0000185" />
        <Point temperature="125" value="0.0000186" />
        <Point temperature="150" value="0.0000187" />
        <Point temperature="175" value="0.0000188" />
        <Point temperature="200" value="0.0000189" />
        <Point temperature="225" value="0.0000191" />
        <Point temperature="250" value="0.0000193" />
        <Point temperature="275" value="0.0000195" />
        <Point temperature="300" value="0.0000197" />
        <Point temperature="325" value="0.0000199" />
        <Point temperature="350" value="0.0000200" />
        <Point temperature="375" value="0.0000200" />
        <Point temperature="400" value="0.0000200" />
      </Points>
    </Curve>
    <Curve id="te-3-02-B" property="Alpha" unit="1/degC" temperatureUnit="degC" referenceTemperature="20" linearExpansionRef="te-3-02-C" pointCount="16">
      <Materials>
        <Material id="material-001" sourceMaterial="Coefficients for Bronze Alloys [Note (1)]" sourcePdfPage="1212" name="C6XXXX family" unsPattern="C6XXXX" association="manual" requiresReview="true" />
        <Material id="material-002" sourceMaterial="Coefficients for Bronze Alloys [Note (1)]" sourcePdfPage="1212" name="C8XXXX family" unsPattern="C8XXXX" association="manual" requiresReview="true" />
        <Material id="material-003" sourceMaterial="Coefficients for Bronze Alloys [Note (1)]" sourcePdfPage="1212" name="C92XXX family" unsPattern="C92XXX" association="manual" requiresReview="true" />
        <Material id="material-004" sourceMaterial="Coefficients for Bronze Alloys [Note (1)]" sourcePdfPage="1212" name="C93XXX family" unsPattern="C93XXX" association="manual" requiresReview="true" />
        <Material id="material-005" sourceMaterial="Coefficients for Bronze Alloys [Note (1)]" sourcePdfPage="1212" name="C95XXX family" unsPattern="C95XXX" association="manual" requiresReview="true" />
      </Materials>
      <Points>
        <Point temperature="20" value="0.0000172" />
        <Point temperature="50" value="0.0000176" />
        <Point temperature="75" value="0.0000179" />
        <Point temperature="100" value="0.0000180" />
        <Point temperature="125" value="0.0000182" />
        <Point temperature="150" value="0.0000182" />
        <Point temperature="175" value="0.0000183" />
        <Point temperature="200" value="0.0000184" />
        <Point temperature="225" value="0.0000185" />
        <Point temperature="250" value="0.0000185" />
        <Point temperature="275" value="0.0000186" />
        <Point temperature="300" value="0.0000187" />
        <Point temperature="325" value="0.0000188" />
        <Point temperature="350" value="0.0000189" />
        <Point temperature="375" value="0.0000190" />
        <Point temperature="400" value="0.0000190" />
      </Points>
    </Curve>
    <SourceLinearExpansion id="te-3-02-C" unit="mm/m" referenceTemperature="20" sourcePdfPage="1212" sourceMaterial="Coefficients for Bronze Alloys [Note (1)]">
      <Value temperature="20" value="0" />
      <Value temperature="50" value="0.53" />
      <Value temperature="75" value="0.98" />
      <Value temperature="100" value="1.4" />
      <Value temperature="125" value="1.9" />
      <Value temperature="150" value="2.4" />
      <Value temperature="175" value="2.8" />
      <Value temperature="200" value="3.3" />
      <Value temperature="225" value="3.8" />
      <Value temperature="250" value="4.3" />
      <Value temperature="275" value="4.7" />
      <Value temperature="300" value="5.2" />
      <Value temperature="325" value="5.7" />
      <Value temperature="350" value="6.2" />
      <Value temperature="375" value="6.7" />
      <Value temperature="400" value="7.2" />
    </SourceLinearExpansion>
    <Curve id="te-3-03-A" property="AlphaInstantaneous" unit="1/degC" temperatureUnit="degC" referenceTemperature="20" linearExpansionRef="te-3-03-C" pointCount="17">
      <Materials>
        <Material id="material-001" sourceMaterial="Coefficients for Brass Alloys [Note (2)]" sourcePdfPage="1212" name="C2XXXX family" unsPattern="C2XXXX" association="manual" requiresReview="true" />
        <Material id="material-002" sourceMaterial="Coefficients for Brass Alloys [Note (2)]" sourcePdfPage="1212" name="C3XXXX family" unsPattern="C3XXXX" association="manual" requiresReview="true" />
        <Material id="material-003" sourceMaterial="Coefficients for Brass Alloys [Note (2)]" sourcePdfPage="1212" name="C4XXXX family" unsPattern="C4XXXX" association="manual" requiresReview="true" />
      </Materials>
      <Points>
        <Point temperature="20" value="0.0000167" />
        <Point temperature="50" value="0.0000175" />
        <Point temperature="75" value="0.0000179" />
        <Point temperature="100" value="0.0000183" />
        <Point temperature="125" value="0.0000186" />
        <Point temperature="150" value="0.0000190" />
        <Point temperature="175" value="0.0000194" />
        <Point temperature="200" value="0.0000199" />
        <Point temperature="225" value="0.0000203" />
        <Point temperature="250" value="0.0000206" />
        <Point temperature="275" value="0.0000209" />
        <Point temperature="300" value="0.0000210" />
        <Point temperature="325" value="0.0000212" />
        <Point temperature="350" value="0.0000215" />
        <Point temperature="375" value="0.0000221" />
        <Point temperature="400" value="0.0000234" />
        <Point temperature="425" value="0.0000259" />
      </Points>
    </Curve>
    <Curve id="te-3-03-B" property="Alpha" unit="1/degC" temperatureUnit="degC" referenceTemperature="20" linearExpansionRef="te-3-03-C" pointCount="17">
      <Materials>
        <Material id="material-001" sourceMaterial="Coefficients for Brass Alloys [Note (2)]" sourcePdfPage="1212" name="C2XXXX family" unsPattern="C2XXXX" association="manual" requiresReview="true" />
        <Material id="material-002" sourceMaterial="Coefficients for Brass Alloys [Note (2)]" sourcePdfPage="1212" name="C3XXXX family" unsPattern="C3XXXX" association="manual" requiresReview="true" />
        <Material id="material-003" sourceMaterial="Coefficients for Brass Alloys [Note (2)]" sourcePdfPage="1212" name="C4XXXX family" unsPattern="C4XXXX" association="manual" requiresReview="true" />
      </Materials>
      <Points>
        <Point temperature="20" value="0.0000167" />
        <Point temperature="50" value="0.0000171" />
        <Point temperature="75" value="0.0000174" />
        <Point temperature="100" value="0.0000176" />
        <Point temperature="125" value="0.0000178" />
        <Point temperature="150" value="0.0000180" />
        <Point temperature="175" value="0.0000182" />
        <Point temperature="200" value="0.0000184" />
        <Point temperature="225" value="0.0000186" />
        <Point temperature="250" value="0.0000188" />
        <Point temperature="275" value="0.0000190" />
        <Point temperature="300" value="0.0000192" />
        <Point temperature="325" value="0.0000193" />
        <Point temperature="350" value="0.0000195" />
        <Point temperature="375" value="0.0000196" />
        <Point temperature="400" value="0.0000198" />
        <Point temperature="425" value="0.0000201" />
      </Points>
    </Curve>
    <SourceLinearExpansion id="te-3-03-C" unit="mm/m" referenceTemperature="20" sourcePdfPage="1212" sourceMaterial="Coefficients for Brass Alloys [Note (2)]">
      <Value temperature="20" value="0" />
      <Value temperature="50" value="0.51" />
      <Value temperature="75" value="0.96" />
      <Value temperature="100" value="1.4" />
      <Value temperature="125" value="1.9" />
      <Value temperature="150" value="2.3" />
      <Value temperature="175" value="2.8" />
      <Value temperature="200" value="3.3" />
      <Value temperature="225" value="3.8" />
      <Value temperature="250" value="4.3" />
      <Value temperature="275" value="4.8" />
      <Value temperature="300" value="5.4" />
      <Value temperature="325" value="5.9" />
      <Value temperature="350" value="6.4" />
      <Value temperature="375" value="7.0" />
      <Value temperature="400" value="7.5" />
      <Value temperature="425" value="8.2" />
    </SourceLinearExpansion>
    <Curve id="te-3-04-A" property="AlphaInstantaneous" unit="1/degC" temperatureUnit="degC" referenceTemperature="20" linearExpansionRef="te-3-04-C" pointCount="14">
      <Materials>
        <Material id="material-001" sourceMaterial="Coefficients for Copper–Nickel (70Cu–30Ni) [Note (3)]" sourcePdfPage="1212" name="C71XXX family" unsPattern="C71XXX" association="manual" requiresReview="true" />
        <Material id="material-002" sourceMaterial="Coefficients for Copper–Nickel (70Cu–30Ni) [Note (3)]" sourcePdfPage="1212" name="C72XXX family" unsPattern="C72XXX" association="manual" requiresReview="true" />
        <Material id="C97600" sourceMaterial="Coefficients for Copper–Nickel (70Cu–30Ni) [Note (3)]" sourcePdfPage="1212" name="C97600" uns="C97600" association="uns" />
      </Materials>
      <Points>
        <Point temperature="20" value="0.0000145" />
        <Point temperature="50" value="0.0000153" />
        <Point temperature="75" value="0.0000156" />
        <Point temperature="100" value="0.0000159" />
        <Point temperature="125" value="0.0000162" />
        <Point temperature="150" value="0.0000165" />
        <Point temperature="175" value="0.0000168" />
        <Point temperature="200" value="0.0000171" />
        <Point temperature="225" value="0.0000174" />
        <Point temperature="250" value="0.0000175" />
        <Point temperature="275" value="0.0000174" />
        <Point temperature="300" value="0.0000172" />
        <Point temperature="325" value="0.0000170" />
        <Point temperature="350" value="0.0000167" />
      </Points>
    </Curve>
    <Curve id="te-3-04-B" property="Alpha" unit="1/degC" temperatureUnit="degC" referenceTemperature="20" linearExpansionRef="te-3-04-C" pointCount="14">
      <Materials>
        <Material id="material-001" sourceMaterial="Coefficients for Copper–Nickel (70Cu–30Ni) [Note (3)]" sourcePdfPage="1212" name="C71XXX family" unsPattern="C71XXX" association="manual" requiresReview="true" />
        <Material id="material-002" sourceMaterial="Coefficients for Copper–Nickel (70Cu–30Ni) [Note (3)]" sourcePdfPage="1212" name="C72XXX family" unsPattern="C72XXX" association="manual" requiresReview="true" />
        <Material id="C97600" sourceMaterial="Coefficients for Copper–Nickel (70Cu–30Ni) [Note (3)]" sourcePdfPage="1212" name="C97600" uns="C97600" association="uns" />
      </Materials>
      <Points>
        <Point temperature="20" value="0.0000145" />
        <Point temperature="50" value="0.0000149" />
        <Point temperature="75" value="0.0000152" />
        <Point temperature="100" value="0.0000153" />
        <Point temperature="125" value="0.0000155" />
        <Point temperature="150" value="0.0000157" />
        <Point temperature="175" value="0.0000158" />
        <Point temperature="200" value="0.0000160" />
        <Point temperature="225" value="0.0000161" />
        <Point temperature="250" value="0.0000163" />
        <Point temperature="275" value="0.0000164" />
        <Point temperature="300" value="0.0000165" />
        <Point temperature="325" value="0.0000165" />
        <Point temperature="350" value="0.0000166" />
      </Points>
    </Curve>
    <SourceLinearExpansion id="te-3-04-C" unit="mm/m" referenceTemperature="20" sourcePdfPage="1212" sourceMaterial="Coefficients for Copper–Nickel (70Cu–30Ni) [Note (3)]">
      <Value temperature="20" value="0" />
      <Value temperature="50" value="0.45" />
      <Value temperature="75" value="0.84" />
      <Value temperature="100" value="1.2" />
      <Value temperature="125" value="1.6" />
      <Value temperature="150" value="2.0" />
      <Value temperature="175" value="2.5" />
      <Value temperature="200" value="2.9" />
      <Value temperature="225" value="3.3" />
      <Value temperature="250" value="3.7" />
      <Value temperature="275" value="4.2" />
      <Value temperature="300" value="4.6" />
      <Value temperature="325" value="5.0" />
      <Value temperature="350" value="5.5" />
    </SourceLinearExpansion>
    <Curve id="te-3-05-A" property="AlphaInstantaneous" unit="1/degC" temperatureUnit="degC" referenceTemperature="20" linearExpansionRef="te-3-05-C" pointCount="1">
      <Materials>
        <Material id="material-001" sourceMaterial="Coefficients for Copper–Nickel (90Cu–10Ni) [Note (4)]" sourcePdfPage="1212" name="C70XXX family" unsPattern="C70XXX" association="manual" requiresReview="true" />
        <Material id="C96200" sourceMaterial="Coefficients for Copper–Nickel (90Cu–10Ni) [Note (4)]" sourcePdfPage="1212" name="C96200" uns="C96200" association="uns" />
      </Materials>
      <Points>
        <Point temperature="275" value="0.0000171" />
      </Points>
    </Curve>
    <Curve id="te-3-05-B" property="Alpha" unit="1/degC" temperatureUnit="degC" referenceTemperature="20" linearExpansionRef="te-3-05-C" pointCount="1">
      <Materials>
        <Material id="material-001" sourceMaterial="Coefficients for Copper–Nickel (90Cu–10Ni) [Note (4)]" sourcePdfPage="1212" name="C70XXX family" unsPattern="C70XXX" association="manual" requiresReview="true" />
        <Material id="C96200" sourceMaterial="Coefficients for Copper–Nickel (90Cu–10Ni) [Note (4)]" sourcePdfPage="1212" name="C96200" uns="C96200" association="uns" />
      </Materials>
      <Points>
        <Point temperature="275" value="0.0000171" />
      </Points>
    </Curve>
    <SourceLinearExpansion id="te-3-05-C" unit="mm/m" referenceTemperature="20" sourcePdfPage="1212" sourceMaterial="Coefficients for Copper–Nickel (90Cu–10Ni) [Note (4)]">
      <Value temperature="275" value="4.4" />
    </SourceLinearExpansion>
  </Curves>
</PhysicalPropertyTableImport>

File: database/data/physical-properties-xml/ThermalExpansion/TE-4.xml (part 1 of 4)
<?xml version="1.0" encoding="utf-8"?>
<!-- Author: Copilot; Last revision: 2026-11-01; Purpose: ASME instantaneous and mean expansion (1/degC) curves, source linear expansion (mm/m), and material identities. -->
<PhysicalPropertyTableImport name="TE-4" sourceTable="TE-4" targetTable="ThermalExpansionTable" targetQuantity="ThermalExpansionFactor" schema="material-curves-v1" sourcePdf="C:\Users\ganfossi\Documents\PV Repository\Codes &amp; Regulations\ASME-ANSI\ASME BPVC 2025 Edition\ASME BPVC SEC II-D (METRIC).pdf" sourcePageStart="1213" sourcePageEnd="1222" referenceTemperature="20" curveCount="60" materialCount="74" status="normalized-material-curves-review-required">
  <ReferenceData>ASME BPVC II-D Metric 2025, Part 2, Table TE-4</ReferenceData>
  <Notes>A is instantaneous thermal expansion; B is mean expansion from 20 degC. A/B source coefficients multiplied by 1E-6 into 1/degC. C is linear expansion in mm/m from 20 degC, preserved separately, not specific heat. Source Part 2 introduction (PDF 1205) declares +/-10% uncertainty. Missing source cells remain absent. Verify source applicability and associations; no extrapolation is supplied.</Notes>
  <SourceNotes>Material identities follow explicit source compositions/UNS. Copper UNS family patterns require manual association; no individual UNS is invented. Precipitation-hardened steel Conditions 1075/1150 require manual condition review. Titanium UNS keys use explicit Table TM-5 grade/UNS pairs (PDF 1244).</SourceNotes>
  <SourceColumns>Temperature=degC; A/B=1/degC; sourceA/B=1E-6/degC; C=mm/m; referenceTemperature=20 degC.</SourceColumns>
  <Curves>
    <Curve id="te-4-01-A" property="AlphaInstantaneous" unit="1/degC" temperatureUnit="degC" referenceTemperature="20" linearExpansionRef="te-4-01-C" pointCount="31">
      <Materials>
        <Material id="N02200" sourceMaterial="Coefficients for N02200 and N02201" sourcePdfPage="1213" name="N02200" uns="N02200" association="uns" />
        <Material id="N02201" sourceMaterial="Coefficients for N02200 and N02201" sourcePdfPage="1213" name="N02201" uns="N02201" association="uns" />
      </Materials>
      <Points>
        <Point temperature="20" value="0.0000119" />
        <Point temperature="50" value="0.0000128" />
        <Point temperature="75" value="0.0000135" />
        <Point temperature="100" value="0.0000139" />
        <Point temperature="125" value="0.0000143" />
        <Point temperature="150" value="0.0000146" />
        <Point temperature="175" value="0.0000148" />
        <Point temperature="200" value="0.0000150" />
        <Point temperature="225" value="0.0000152" />
        <Point temperature="250" value="0.0000153" />
        <Point temperature="275" value="0.0000155" />
        <Point temperature="300" value="0.0000157" />
        <Point temperature="325" value="0.0000158" />
        <Point temperature="350" value="0.0000160" />
        <Point temperature="375" value="0.0000162" />
        <Point temperature="400" value="0.0000164" />
        <Point temperature="425" value="0.0000166" />
        <Point temperature="450" value="0.0000168" />
        <Point temperature="475" value="0.0000169" />
        <Point temperature="500" value="0.0000170" />
        <Point temperature="525" value="0.0000171" />
        <Point temperature="550" value="0.0000172" />
        <Point temperature="575" value="0.0000173" />
        <Point temperature="600" value="0.0000173" />
        <Point temperature="625" value="0.0000174" />
        <Point temperature="650" value="0.0000175" />
        <Point temperature="675" value="0.0000176" />
        <Point temperature="700" value="0.0000179" />
        <Point temperature="725" value="0.0000183" />
        <Point temperature="750" value="0.0000189" />
        <Point temperature="775" value="0.0000197" />
      </Points>
    </Curve>
    <Curve id="te-4-01-B" property="Alpha" unit="1/degC" temperatureUnit="degC" referenceTemperature="20" linearExpansionRef="te-4-01-C" pointCount="31">
      <Materials>
        <Material id="N02200" sourceMaterial="Coefficients for N02200 and N02201" sourcePdfPage="1213" name="N02200" uns="N02200" association="uns" />
        <Material id="N02201" sourceMaterial="Coefficients for N02200 and N02201" sourcePdfPage="1213" name="N02201" uns="N02201" association="uns" />
      </Materials>
      <Points>
        <Point temperature="20" value="0.0000119" />
        <Point temperature="50" value="0.0000124" />
        <Point temperature="75" value="0.0000127" />
        <Point temperature="100" value="0.0000130" />
        <Point temperature="125" value="0.0000133" />
        <Point temperature="150" value="0.0000135" />
        <Point temperature="175" value="0.0000137" />
        <Point temperature="200" value="0.0000139" />
        <Point temperature="225" value="0.0000140" />
        <Point temperature="250" value="0.0000142" />
        <Point temperature="275" value="0.0000143" />
        <Point temperature="300" value="0.0000144" />
        <Point temperature="325" value="0.0000145" />
        <Point temperature="350" value="0.0000146" />
        <Point temperature="375" value="0.0000147" />
        <Point temperature="400" value="0.0000148" />
        <Point temperature="425" value="0.0000149" />
        <Point temperature="450" value="0.0000150" />
        <Point temperature="475" value="0.0000151" />
        <Point temperature="500" value="0.0000152" />
        <Point temperature="525" value="0.0000153" />
        <Point temperature="550" value="0.0000154" />
        <Point temperature="575" value="0.0000155" />
        <Point temperature="600" value="0.0000156" />
        <Point temperature="625" value="0.0000156" />
        <Point temperature="650" value="0.0000157" />
        <Point temperature="675" value="0.0000158" />
        <Point temperature="700" value="0.0000159" />
        <Point temperature="725" value="0.0000159" />
        <Point temperature="750" value="0.0000160" />
        <Point temperature="775" value="0.0000161" />
      </Points>
    </Curve>
    <SourceLinearExpansion id="te-4-01-C" unit="mm/m" referenceTemperature="20" sourcePdfPage="1213" sourceMaterial="Coefficients for N02200 and N02201">
      <Value temperature="20" value="0" />
      <Value temperature="50" value="0.37" />
      <Value temperature="75" value="0.70" />
      <Value temperature="100" value="1.0" />
      <Value temperature="125" value="1.4" />
      <Value temperature="150" value="1.8" />
      <Value temperature="175" value="2.1" />
      <Value temperature="200" value="2.5" />
      <Value temperature="225" value="2.9" />
      <Value temperature="250" value="3.3" />
      <Value temperature="275" value="3.6" />
      <Value temperature="300" value="4.0" />
      <Value temperature="325" value="4.4" />
      <Value temperature="350" value="4.8" />
      <Value temperature="375" value="5.2" />
      <Value temperature="400" value="5.6" />
      <Value temperature="425" value="6.0" />
      <Value temperature="450" value="6.5" />
      <Value temperature="475" value="6.9" />
      <Value temperature="500" value="7.3" />
      <Value temperature="525" value="7.7" />
      <Value temperature="550" value="8.2" />
      <Value temperature="575" value="8.6" />
      <Value temperature="600" value="9.0" />
      <Value temperature="625" value="9.5" />
      <Value temperature="650" value="9.9" />
      <Value temperature="675" value="10.3" />
      <Value temperature="700" value="10.8" />
      <Value temperature="725" value="11.2" />
      <Value temperature="750" value="11.7" />
      <Value temperature="775" value="12.2" />
    </SourceLinearExpansion>
    <Curve id="te-4-02-A" property="AlphaInstantaneous" unit="1/degC" temperatureUnit="degC" referenceTemperature="20" linearExpansionRef="te-4-02-C" pointCount="33">
      <Materials>
        <Material id="N04400" sourceMaterial="Table TE-4 Thermal Expansion for Nickel Alloys Coefficients for N04400 and N04405" sourcePdfPage="1213" name="N04400" uns="N04400" association="uns" />
        <Material id="N04405" sourceMaterial="Table TE-4 Thermal Expansion for Nickel Alloys Coefficients for N04400 and N04405" sourcePdfPage="1213" name="N04405" uns="N04405" association="uns" />
      </Materials>
      <Points>
        <Point temperature="20" value="0.0000138" />
        <Point temperature="50" value="0.0000144" />
        <Point temperature="75" value="0.0000149" />
        <Point temperature="100" value="0.0000153" />
        <Point temperature="125" value="0.0000156" />
        <Point temperature="150" value="0.0000159" />
        <Point temperature="175" value="0.0000161" />
        <Point temperature="200" value="0.0000163" />
        <Point temperature="225" value="0.0000164" />
        <Point temperature="250" value="0.0000165" />
        <Point temperature="275" value="0.0000166" />
        <Point temperature="300" value="0.0000167" />
        <Point temperature="325" value="0.0000168" />
        <Point temperature="350" value="0.0000168" />
        <Point temperature="375" value="0.0000169" />
        <Point temperature="400" value="0.0000169" />
        <Point temperature="425" value="0.0000170" />
        <Point temperature="450" value="0.0000170" />
        <Point temperature="475" value="0.0000171" />
        <Point temperature="500" value="0.0000171" />
        <Point temperature="525" value="0.0000172" />
        <Point temperature="550" value="0.0000173" />
        <Point temperature="575" value="0.0000174" />
        <Point temperature="600" value="0.0000174" />
        <Point temperature="625" value="0.0000175" />
        <Point temperature="650" value="0.0000176" />
        <Point temperature="675" value="0.0000177" />
        <Point temperature="700" value="0.0000178" />
        <Point temperature="725" value="0.0000179" />
        <Point temperature="750" value="0.0000180" />
        <Point temperature="775" value="0.0000181" />
        <Point temperature="800" value="0.0000181" />
        <Point temperature="825" value="0.0000181" />
      </Points>
    </Curve>
    <Curve id="te-4-02-B" property="Alpha" unit="1/degC" temperatureUnit="degC" referenceTemperature="20" linearExpansionRef="te-4-02-C" pointCount="33">
      <Materials>
        <Material id="N04400" sourceMaterial="Table TE-4 Thermal Expansion for Nickel Alloys Coefficients for N04400 and N04405" sourcePdfPage="1213" name="N04400" uns="N04400" association="uns" />
        <Material id="N04405" sourceMaterial="Table TE-4 Thermal Expansion for Nickel Alloys Coefficients for N04400 and N04405" sourcePdfPage="1213" name="N04405" uns="N04405" association="uns" />
      </Materials>
      <Points>
        <Point temperature="20" value="0.0000138" />
        <Point temperature="50" value="0.0000141" />
        <Point temperature="75" value="0.0000144" />
        <Point temperature="100" value="0.0000146" />
        <Point temperature="125" value="0.0000148" />
        <Point temperature="150" value="0.0000150" />
        <Point temperature="175" value="0.0000151" />
        <Point temperature="200" value="0.0000153" />
        <Point temperature="225" value="0.0000154" />
        <Point temperature="250" value="0.0000155" />
        <Point temperature="275" value="0.0000156" />
        <Point temperature="300" value="0.0000157" />
        <Point temperature="325" value="0.0000158" />
        <Point temperature="350" value="0.0000159" />
        <Point temperature="375" value="0.0000160" />
        <Point temperature="400" value="0.0000160" />
        <Point temperature="425" value="0.0000161" />
        <Point temperature="450" value="0.0000161" />
        <Point temperature="475" value="0.0000162" />
        <Point temperature="500" value="0.0000162" />
        <Point temperature="525" value="0.0000163" />
        <Point temperature="550" value="0.0000163" />
        <Point temperature="575" value="0.0000164" />
        <Point temperature="600" value="0.0000164" />
        <Point temperature="625" value="0.0000165" />
        <Point temperature="650" value="0.0000165" />
        <Point temperature="675" value="0.0000165" />
        <Point temperature="700" value="0.0000166" />
        <Point temperature="725" value="0.0000166" />
        <Point temperature="750" value="0.0000167" />
        <Point temperature="775" value="0.0000167" />
        <Point temperature="800" value="0.0000168" />
        <Point temperature="825" value="0.0000168" />
      </Points>
    </Curve>
    <SourceLinearExpansion id="te-4-02-C" unit="mm/m" referenceTemperature="20" sourcePdfPage="1213" sourceMaterial="Table TE-4 Thermal Expansion for Nickel Alloys Coefficients for N04400 and N04405">
      <Value temperature="20" value="0" />
      <Value temperature="50" value="0.42" />
      <Value temperature="75" value="0.79" />
      <Value temperature="100" value="1.2" />
      <Value temperature="125" value="1.6" />
      <Value temperature="150" value="1.9" />
      <Value temperature="175" value="2.3" />
      <Value temperature="200" value="2.8" />
      <Value temperature="225" value="3.2" />
      <Value temperature="250" value="3.6" />
      <Value temperature="275" value="4.0" />
      <Value temperature="300" value="4.4" />
      <Value temperature="325" value="4.8" />
      <Value temperature="350" value="5.2" />
      <Value temperature="375" value="5.7" />
      <Value temperature="400" value="6.1" />
      <Value temperature="425" value="6.5" />
      <Value temperature="450" value="6.9" />
      <Value temperature="475" value="7.4" />
      <Value temperature="500" value="7.8" />
      <Value temperature="525" value="8.2" />
      <Value temperature="550" value="8.6" />
      <Value temperature="575" value="9.1" />
      <Value temperature="600" value="9.5" />
      <Value temperature="625" value="10.0" />
      <Value temperature="650" value="10.4" />
      <Value temperature="675" value="10.8" />
      <Value temperature="700" value="11.3" />
      <Value temperature="725" value="11.7" />
      <Value temperature="750" value="12.2" />
      <Value temperature="775" value="12.6" />
      <Value temperature="800" value="13.1" />
      <Value temperature="825" value="13.5" />
    </SourceLinearExpansion>
    <Curve id="te-4-03-A" property="AlphaInstantaneous" unit="1/degC" temperatureUnit="degC" referenceTemperature="20" linearExpansionRef="te-4-03-C" pointCount="33">
      <Materials>
        <Material id="N06002" sourceMaterial="Coefficients for N06002" sourcePdfPage="1213" name="N06002" uns="N06002" association="uns" />
      </Materials>
      <Points>
        <Point temperature="20" value="0.0000131" />
        <Point temperature="50" value="0.0000135" />
        <Point temperature="75" value="0.0000137" />
        <Point temperature="100" value="0.0000139" />
        <Point temperature="125" value="0.0000140" />
        <Point temperature="150" value="0.0000142" />
        <Point temperature="175" value="0.0000143" />
        <Point temperature="200" value="0.0000145" />
        <Point temperature="225" value="0.0000146" />
        <Point temperature="250" value="0.0000148" />
        <Point temperature="275" value="0.0000150" />
        <Point temperature="300" value="0.0000153" />
        <Point temperature="325" value="0.0000155" />
        <Point temperature="350" value="0.0000158" />
        <Point temperature="375" value="0.0000161" />
        <Point temperature="400" value="0.0000163" />
        <Point temperature="425" value="0.0000166" />
        <Point temperature="450" value="0.0000169" />
        <Point temperature="475" value="0.0000171" />
        <Point temperature="500" value="0.0000174" />
        <Point temperature="525" value="0.0000176" />
        <Point temperature="550" value="0.0000178" />
        <Point temperature="575" value="0.0000180" />
        <Point temperature="600" value="0.0000182" />
        <Point temperature="625" value="0.0000183" />
        <Point temperature="650" value="0.0000185" />
        <Point temperature="675" value="0.0000187" />
        <Point temperature="700" value="0.0000189" />
        <Point temperature="725" value="0.0000191" />
        <Point temperature="750" value="0.0000195" />
        <Point temperature="775" value="0.0000199" />
        <Point temperature="800" value="0.0000205" />
        <Point temperature="825" value="0.0000213" />
      </Points>
    </Curve>
    <Curve id="te-4-03-B" property="Alpha" unit="1/degC" temperatureUnit="degC" referenceTemperature="20" linearExpansionRef="te-4-03-C" pointCount="33">
      <Materials>
        <Material id="N06002" sourceMaterial="Coefficients for N06002" sourcePdfPage="1213" name="N06002" uns="N06002" association="uns" />
      </Materials>
      <Points>
        <Point temperature="20" value="0.0000131" />
        <Point temperature="50" value="0.0000133" />
        <Point temperature="75" value="0.0000134" />
        <Point temperature="100" value="0.0000135" />
        <Point temperature="125" value="0.0000136" />
        <Point temperature="150" value="0.0000137" />
        <Point temperature="175" value="0.0000138" />
        <Point temperature="200" value="0.0000139" />
        <Point temperature="225" value="0.0000140" />
        <Point temperature="250" value="0.0000140" />
        <Point temperature="275" value="0.0000141" />
        <Point temperature="300" value="0.0000142" />
        <Point temperature="325" value="0.0000143" />
        <Point temperature="350" value="0.0000144" />
        <Point temperature="375" value="0.0000145" />
        <Point temperature="400" value="0.0000146" />
        <Point temperature="425" value="0.0000147" />
        <Point temperature="450" value="0.0000149" />
        <Point temperature="475" value="0.0000150" />
        <Point temperature="500" value="0.0000151" />
        <Point temperature="525" value="0.0000152" />
        <Point temperature="550" value="0.0000153" />
        <Point temperature="575" value="0.0000155" />
        <Point temperature="600" value="0.0000156" />
        <Point temperature="625" value="0.0000157" />
        <Point temperature="650" value="0.0000158" />
        <Point temperature="675" value="0.0000159" />
        <Point temperature="700" value="0.0000160" />
        <Point temperature="725" value="0.0000161" />
        <Point temperature="750" value="0.0000162" />
        <Point temperature="775" value="0.0000163" />
        <Point temperature="800" value="0.0000165" />
        <Point temperature="825" value="0.0000166" />
      </Points>
    </Curve>
    <SourceLinearExpansion id="te-4-03-C" unit="mm/m" referenceTemperature="20" sourcePdfPage="1213" sourceMaterial="Coefficients for N06002">
      <Value temperature="20" value="0" />
      <Value temperature="50" value="0.40" />
      <Value temperature="75" value="0.74" />
      <Value temperature="100" value="1.1" />
      <Value temperature="125" value="1.4" />
      <Value temperature="150" value="1.8" />
      <Value temperature="175" value="2.1" />
      <Value temperature="200" value="2.5" />
      <Value temperature="225" value="2.9" />
      <Value temperature="250" value="3.2" />
      <Value temperature="275" value="3.6" />
      <Value temperature="300" value="4.0" />
      <Value temperature="325" value="4.4" />
      <Value temperature="350" value="4.8" />
      <Value temperature="375" value="5.2" />
      <Value temperature="400" value="5.6" />
      <Value temperature="425" value="6.0" />
      <Value temperature="450" value="6.4" />
      <Value temperature="475" value="6.8" />
      <Value temperature="500" value="7.2" />
      <Value temperature="525" value="7.7" />
      <Value temperature="550" value="8.1" />
      <Value temperature="575" value="8.6" />
      <Value temperature="600" value="9.0" />
      <Value temperature="625" value="9.5" />
      <Value temperature="650" value="9.9" />
      <Value temperature="675" value="10.4" />
      <Value temperature="700" value="10.9" />
      <Value temperature="725" value="11.4" />
      <Value temperature="750" value="11.8" />
      <Value temperature="775" value="12.3" />
      <Value temperature="800" value="12.8" />
      <Value temperature="825" value="13.4" />
    </SourceLinearExpansion>
    <Curve id="te-4-04-A" property="AlphaInstantaneous" unit="1/degC" temperatureUnit="degC" referenceTemperature="20" linearExpansionRef="te-4-04-C" pointCount="33">
      <Materials>
        <Material id="N06007" sourceMaterial="Coefficients for N06007" sourcePdfPage="1214" name="N06007" uns="N06007" association="uns" />
      </Materials>
      <Points>
        <Point temperature="20" value="0.0000133" />
        <Point temperature="50" value="0.0000135" />
        <Point temperature="75" value="0.0000136" />
        <Point temperature="100" value="0.0000137" />
        <Point temperature="125" value="0.0000138" />
        <Point temperature="150" value="0.0000139" />
        <Point temperature="175" value="0.0000141" />
        <Point temperature="200" value="0.0000143" />
        <Point temperature="225" value="0.0000146" />
        <Point temperature="250" value="0.0000149" />
        <Point temperature="275" value="0.0000152" />
        <Point temperature="300" value="0.0000156" />
        <Point temperature="325" value="0.0000160" />
        <Point temperature="350" value="0.0000164" />
        <Point temperature="375" value="0.0000168" />
        <Point temperature="400" value="0.0000172" />
        <Point temperature="425" value="0.0000176" />
        <Point temperature="450" value="0.0000179" />
        <Point temperature="475" value="0.0000182" />
        <Point temperature="500" value="0.0000184" />
        <Point temperature="525" value="0.0000185" />
        <Point temperature="550" value="0.0000186" />
        <Point temperature="575" value="0.0000187" />
        <Point temperature="600" value="0.0000187" />
        <Point temperature="625" value="0.0000186" />
        <Point temperature="650" value="0.0000186" />
        <Point temperature="675" value="0.0000187" />
        <Point temperature="700" value="0.0000188" />
        <Point temperature="725" value="0.0000191" />
        <Point temperature="750" value="0.0000197" />
        <Point temperature="775" value="0.0000206" />
        <Point temperature="800" value="0.0000220" />
        <Point temperature="825" value="0.0000240" />
      </Points>
    </Curve>
    <Curve id="te-4-04-B" property="Alpha" unit="1/degC" temperatureUnit="degC" referenceTemperature="20" linearExpansionRef="te-4-04-C" pointCount="33">
      <Materials>
        <Material id="N06007" sourceMaterial="Coefficients for N06007" sourcePdfPage="1214" name="N06007" uns="N06007" association="uns" />
      </Materials>
      <Points>
        <Point temperature="20" value="0.0000133" />
        <Point temperature="50" value="0.0000134" />
        <Point temperature="75" value="0.0000135" />
        <Point temperature="100" value="0.0000135" />
        <Point temperature="125" value="0.0000136" />
        <Point temperature="150" value="0.0000136" />
        <Point temperature="175" value="0.0000137" />
        <Point temperature="200" value="0.0000138" />
        <Point temperature="225" value="0.0000139" />
        <Point temperature="250" value="0.0000140" />
        <Point temperature="275" value="0.0000141" />
        <Point temperature="300" value="0.0000142" />
        <Point temperature="325" value="0.0000143" />
        <Point temperature="350" value="0.0000144" />
        <Point temperature="375" value="0.0000146" />
        <Point temperature="400" value="0.0000148" />
        <Point temperature="425" value="0.0000149" />
        <Point temperature="450" value="0.0000151" />
        <Point temperature="475" value="0.0000152" />
        <Point temperature="500" value="0.0000154" />
        <Point temperature="525" value="0.0000156" />
        <Point temperature="550" value="0.0000157" />
        <Point temperature="575" value="0.0000158" />
        <Point temperature="600" value="0.0000160" />
        <Point temperature="625" value="0.0000161" />
        <Point temperature="650" value="0.0000162" />
        <Point temperature="675" value="0.0000163" />
        <Point temperature="700" value="0.0000164" />
        <Point temperature="725" value="0.0000164" />
        <Point temperature="750" value="0.0000165" />
        <Point temperature="775" value="0.0000167" />
        <Point temperature="800" value="0.0000168" />
        <Point temperature="825" value="0.0000170" />
      </Points>
    </Curve>
    <SourceLinearExpansion id="te-4-04-C" unit="mm/m" referenceTemperature="20" sourcePdfPage="1214" sourceMaterial="Coefficients for N06007">
      <Value temperature="20" value="0" />
      <Value temperature="50" value="0.40" />
      <Value temperature="75" value="0.74" />
      <Value temperature="100" value="1.1" />
      <Value temperature="125" value="1.4" />
      <Value temperature="150" value="1.8" />
      <Value temperature="175" value="2.1" />
      <Value temperature="200" value="2.5" />
      <Value temperature="225" value="2.8" />
      <Value temperature="250" value="3.2" />
      <Value temperature="275" value="3.6" />
      <Value temperature="300" value="4.0" />
      <Value temperature="325" value="4.4" />
      <Value temperature="350" value="4.8" />
      <Value temperature="375" value="5.2" />
      <Value temperature="400" value="5.6" />
      <Value temperature="425" value="6.0" />
      <Value temperature="450" value="6.5" />
      <Value temperature="475" value="6.9" />
      <Value temperature="500" value="7.4" />
      <Value temperature="525" value="7.9" />
      <Value temperature="550" value="8.3" />
      <Value temperature="575" value="8.8" />
      <Value temperature="600" value="9.3" />
      <Value temperature="625" value="9.7" />
      <Value temperature="650" value="10.2" />
      <Value temperature="675" value="10.7" />
      <Value temperature="700" value="11.1" />
      <Value temperature="725" value="11.6" />
      <Value temperature="750" value="12.1" />
      <Value temperature="775" value="12.6" />
      <Value temperature="800" value="13.1" />
      <Value temperature="825" value="13.7" />
    </SourceLinearExpansion>
    <Curve id="te-4-05-A" property="AlphaInstantaneous" unit="1/degC" temperatureUnit="degC" referenceTemperature="20" linearExpansionRef="te-4-05-C" pointCount="33">
      <Materials>
        <Material id="N06022" sourceMaterial="Table TE-4 Thermal Expansion for Nickel Alloys (Cont'd) Coefficients for N06022" sourcePdfPage="1214" name="N06022" uns="N06022" association="uns" />
      </Materials>
      <Points>
        <Point temperature="20" value="0.0000124" />
        <Point temperature="50" value="0.0000124" />
        <Point temperature="75" value="0.0000124" />
        <Point temperature="100" value="0.0000124" />
        <Point temperature="125" value="0.0000124" />
        <Point temperature="150" value="0.0000124" />
        <Point temperature="175" value="0.0000125" />
        <Point temperature="200" value="0.0000126" />
        <Point temperature="225" value="0.0000128" />
        <Point temperature="250" value="0.0000130" />
        <Point temperature="275" value="0.0000132" />
        <Point temperature="300" value="0.0000135" />
        <Point temperature="325" value="0.0000138" />
        <Point temperature="350" value="0.0000142" />
        <Point temperature="375" value="0.0000146" />
        <Point temperature="400" value="0.0000150" />
        <Point temperature="425" value="0.0000154" />
        <Point temperature="450" value="0.0000158" />
        <Point temperature="475" value="0.0000162" />
        <Point temperature="500" value="0.0000166" />
        <Point temperature="525" value="0.0000170" />
        <Point temperature="550" value="0.0000174" />
        <Point temperature="575" value="0.0000177" />
        <Point temperature="600" value="0.0000181" />
        <Point temperature="625" value="0.0000184" />
        <Point temperature="650" value="0.0000187" />
        <Point temperature="675" value="0.0000189" />
        <Point temperature="700" value="0.0000192" />
        <Point temperature="725" value="0.0000195" />
        <Point temperature="750" value="0.0000199" />
        <Point temperature="775" value="0.0000204" />
        <Point temperature="800" value="0.0000210" />
        <Point temperature="825" value="0.0000217" />
      </Points>
    </Curve>
    <Curve id="te-4-05-B" property="Alpha" unit="1/degC" temperatureUnit="degC" referenceTemperature="20" linearExpansionRef="te-4-05-C" pointCount="33">
      <Materials>
        <Material id="N06022" sourceMaterial="Table TE-4 Thermal Expansion for Nickel Alloys (Cont'd) Coefficients for N06022" sourcePdfPage="1214" name="N06022" uns="N06022" association="uns" />
      </Materials>
      <Points>
        <Point temperature="20" value="0.0000124" />
        <Point temperature="50" value="0.0000124" />
        <Point temperature="75" value="0.0000124" />
        <Point temperature="100" value="0.0000124" />
        <Point temperature="125" value="0.0000124" />
        <Point temperature="150" value="0.0000124" />
        <Point temperature="175" value="0.0000124" />
        <Point temperature="200" value="0.0000124" />
        <Point temperature="225" value="0.0000125" />
        <Point temperature="250" value="0.0000125" />
        <Point temperature="275" value="0.0000126" />
        <Point temperature="300" value="0.0000126" />
        <Point temperature="325" value="0.0000127" />
        <Point temperature="350" value="0.0000128" />
        <Point temperature="375" value="0.0000129" />
        <Point temperature="400" value="0.0000130" />
        <Point temperature="425" value="0.0000132" />
        <Point temperature="450" value="0.0000133" />
        <Point temperature="475" value="0.0000135" />
        <Point temperature="500" value="0.0000136" />
        <Point temperature="525" value="0.0000138" />
        <Point temperature="550" value="0.0000139" />
        <Point temperature="575" value="0.0000141" />
        <Point temperature="600" value="0.0000143" />
        <Point temperature="625" value="0.0000144" />
        <Point temperature="650" value="0.0000146" />
        <Point temperature="675" value="0.0000148" />
        <Point temperature="700" value="0.0000149" />
        <Point temperature="725" value="0.0000151" />
        <Point temperature="750" value="0.0000152" />
        <Point temperature="775" value="0.0000154" />
        <Point temperature="800" value="0.0000156" />
        <Point temperature="825" value="0.0000157" />
      </Points>
    </Curve>
    <SourceLinearExpansion id="te-4-05-C" unit="mm/m" referenceTemperature="20" sourcePdfPage="1214" sourceMaterial="Table TE-4 Thermal Expansion for Nickel Alloys (Cont'd) Coefficients for N06022">
      <Value temperature="20" value="0" />
      <Value temperature="50" value="0.37" />
      <Value temperature="75" value="0.68" />
      <Value temperature="100" value="0.99" />
      <Value temperature="125" value="1.3" />
      <Value temperature="150" value="1.6" />
      <Value temperature="175" value="1.9" />
      <Value temperature="200" value="2.2" />
      <Value temperature="225" value="2.6" />
      <Value temperature="250" value="2.9" />
      <Value temperature="275" value="3.2" />
      <Value temperature="300" value="3.5" />
      <Value temperature="325" value="3.9" />
      <Value temperature="350" value="4.2" />
      <Value temperature="375" value="4.6" />
      <Value temperature="400" value="5.0" />
      <Value temperature="425" value="5.3" />
      <Value temperature="450" value="5.7" />
      <Value temperature="475" value="6.1" />
      <Value temperature="500" value="6.5" />
      <Value temperature="525" value="7.0" />
      <Value temperature="550" value="7.4" />
      <Value temperature="575" value="7.8" />
      <Value temperature="600" value="8.3" />
      <Value temperature="625" value="8.7" />
      <Value temperature="650" value="9.2" />
      <Value temperature="675" value="9.7" />
      <Value temperature="700" value="10.1" />
      <Value temperature="725" value="10.6" />
      <Value temperature="750" value="11.1" />
      <Value temperature="775" value="11.6" />
      <Value temperature="800" value="12.1" />
      <Value temperature="825" value="12.7" />
    </SourceLinearExpansion>
    <Curve id="te-4-06-A" property="AlphaInstantaneous" unit="1/degC" temperatureUnit="degC" referenceTemperature="20" linearExpansionRef="te-4-06-C" pointCount="31">
      <Materials>
        <Material id="N06030" sourceMaterial="Coefficients for N06030" sourcePdfPage="1214" name="N06030" uns="N06030" association="uns" />
      </Materials>
      <Points>
        <Point temperature="20" value="0.0000120" />
        <Point temperature="50" value="0.0000127" />
        <Point temperature="75" value="0.0000133" />
        <Point temperature="100" value="0.0000137" />
        <Point temperature="125" value="0.0000142" />
        <Point temperature="150" value="0.0000145" />
        <Point temperature="175" value="0.0000148" />
        <Point temperature="200" value="0.0000151" />
        <Point temperature="225" value="0.0000153" />
        <Point temperature="250" value="0.0000155" />
        <Point temperature="275" value="0.0000156" />
        <Point temperature="300" value="0.0000158" />
        <Point temperature="325" value="0.0000159" />
        <Point temperature="350" value="0.0000161" />
        <Point temperature="375" value="0.0000162" />
        <Point temperature="400" value="0.0000165" />
        <Point temperature="425" value="0.0000167" />
        <Point temperature="450" value="0.0000169" />
        <Point temperature="475" value="0.0000172" />
        <Point temperature="500" value="0.0000175" />
        <Point temperature="525" value="0.0000178" />
        <Point temperature="550" value="0.0000181" />
        <Point temperature="575" value="0.0000183" />
        <Point temperature="600" value="0.0000184" />
        <Point temperature="625" value="0.0000184" />
        <Point temperature="650" value="0.0000181" />
        <Point temperature="675" value="0.0000176" />
        <Point temperature="700" value="0.0000167" />
        <Point temperature="725" value="0.0000154" />
        <Point temperature="750" value="0.0000135" />
        <Point temperature="775" value="0.0000110" />
      </Points>
    </Curve>
    <Curve id="te-4-06-B" property="Alpha" unit="1/degC" temperatureUnit="degC" referenceTemperature="20" linearExpansionRef="te-4-06-C" pointCount="31">
      <Materials>
        <Material id="N06030" sourceMaterial="Coefficients for N06030" sourcePdfPage="1214" name="N06030" uns="N06030" association="uns" />
      </Materials>
      <Points>
        <Point temperature="20" value="0.0000120" />
        <Point temperature="50" value="0.0000124" />
        <Point temperature="75" value="0.0000127" />
        <Point temperature="100" value="0.0000129" />
        <Point temperature="125" value="0.0000132" />
        <Point temperature="150" value="0.0000134" />
        <Point temperature="175" value="0.0000136" />
        <Point temperature="200" value="0.0000138" />
        <Point temperature="225" value="0.0000140" />
        <Point temperature="250" value="0.0000141" />
        <Point temperature="275" value="0.0000142" />
        <Point temperature="300" value="0.0000144" />
        <Point temperature="325" value="0.0000145" />
        <Point temperature="350" value="0.0000146" />
        <Point temperature="375" value="0.0000147" />
        <Point temperature="400" value="0.0000148" />
        <Point temperature="425" value="0.0000149" />
        <Point temperature="450" value="0.0000150" />
        <Point temperature="475" value="0.0000152" />
        <Point temperature="500" value="0.0000153" />
        <Point temperature="525" value="0.0000154" />
        <Point temperature="550" value="0.0000155" />
        <Point temperature="575" value="0.0000156" />
        <Point temperature="600" value="0.0000157" />
        <Point temperature="625" value="0.0000159" />
        <Point temperature="650" value="0.0000160" />
        <Point temperature="675" value="0.0000160" />
        <Point temperature="700" value="0.0000161" />
        <Point temperature="725" value="0.0000161" />
        <Point temperature="750" value="0.0000160" />
        <Point temperature="775" value="0.0000159" />
      </Points>
    </Curve>
    <SourceLinearExpansion id="te-4-06-C" unit="mm/m" referenceTemperature="20" sourcePdfPage="1214" sourceMaterial="Coefficients for N06030">
      <Value temperature="20" value="0" />
      <Value temperature="50" value="0.37" />
      <Value temperature="75" value="0.70" />
      <Value temperature="100" value="1.0" />
      <Value temperature="125" value="1.4" />
      <Value temperature="150" value="1.7" />
      <Value temperature="175" value="2.1" />
      <Value temperature="200" value="2.5" />
      <Value temperature="225" value="2.9" />
      <Value temperature="250" value="3.2" />
      <Value temperature="275" value="3.6" />
      <Value temperature="300" value="4.0" />
      <Value temperature="325" value="4.4" />
      <Value temperature="350" value="4.8" />
      <Value temperature="375" value="5.2" />
      <Value temperature="400" value="5.6" />
      <Value temperature="425" value="6.0" />
      <Value temperature="450" value="6.5" />
      <Value temperature="475" value="6.9" />
      <Value temperature="500" value="7.3" />
      <Value temperature="525" value="7.8" />
      <Value temperature="550" value="8.2" />
      <Value temperature="575" value="8.7" />
      <Value temperature="600" value="9.1" />
      <Value temperature="625" value="9.6" />
      <Value temperature="650" value="10.1" />
      <Value temperature="675" value="10.5" />
      <Value temperature="700" value="10.9" />
      <Value temperature="725" value="11.3" />
      <Value temperature="750" value="11.7" />
      <Value temperature="775" value="12.0" />
    </SourceLinearExpansion>
    <Curve id="te-4-07-A" property="AlphaInstantaneous" unit="1/degC" temperatureUnit="degC" referenceTemperature="20" linearExpansionRef="te-4-07-C" pointCount="33">
      <Materials>
        <Material id="N06045" sourceMaterial="Coefficients for N06045" sourcePdfPage="1215" name="N06045" uns="N06045" association="uns" />
      </Materials>
      <Points>
        <Point temperature="20" value="0.0000110" />
        <Point temperature="50" value="0.0000126" />
        <Point temperature="75" value="0.0000137" />
        <Point temperature="100" value="0.0000145" />
        <Point temperature="125" value="0.0000151" />
        <Point temperature="150" value="0.0000155" />
        <Point temperature="175" value="0.0000158" />
        <Point temperature="200" value="0.0000159" />
        <Point temperature="225" value="0.0000160" />
        <Point temperature="250" value="0.0000160" />
        <Point temperature="275" value="0.0000160" />
        <Point temperature="300" value="0.0000161" />
        <Point temperature="325" value="0.0000161" />
        <Point temperature="350" value="0.0000162" />
        <Point temperature="375" value="0.0000164" />
        <Point temperature="400" value="0.0000166" />
        <Point temperature="425" value="0.0000168" />
        <Point temperature="450" value="0.0000171" />
        <Point temperature="475" value="0.0000174" />
        <Point temperature="500" value="0.0000177" />
        <Point temperature="525" value="0.0000180" />
        <Point temperature="550" value="0.0000184" />
        <Point temperature="575" value="0.0000187" />
        <Point temperature="600" value="0.0000190" />
        <Point temperature="625" value="0.0000192" />
        <Point temperature="650" value="0.0000194" />
        <Point temperature="675" value="0.0000196" />
