Repository: GianFossi/Materials

# MaterialLibrary

Libreria F# per dati e calcoli sui materiali, con database SQLite ASME 2025,
applicazione desktop Windows per la manutenzione e componente aggiuntivo Excel.

## Da dove iniziare

La documentazione segue due percorsi distinti:

| Percorso | Prima lettura | Approfondimenti |
|---|---|---|
| **1. Come è strutturato il database** | [Database: file, identità, curve e provenienza](docs/asme-materials-db.md) | [Modelli della libreria](docs/material-models.md), [API](docs/library-api.md) |
| **2.

File: database/data/physical-properties-xml/ThermalExpansion/TE-5.xml
<?xml version="1.0" encoding="utf-8"?>
<!-- Author: Copilot; Last revision: 2026-11-01; Purpose: ASME instantaneous and mean expansion (1/degC) curves, source linear expansion (mm/m), and material identities. -->
<PhysicalPropertyTableImport name="TE-5" sourceTable="TE-5" targetTable="ThermalExpansionTable" targetQuantity="ThermalExpansionFactor" schema="material-curves-v1" sourcePdf="C:\Users\ganfossi\Documents\PV Repository\Codes &amp; Regulations\ASME-ANSI\ASME BPVC 2025 Edition\ASME BPVC SEC II-D (METRIC).pdf" sourcePageStart="1223" sourcePageEnd="1223" referenceTemperature="20" curveCount="6" materialCount="26" status="normalized-material-curves-review-required">
  <ReferenceData>ASME BPVC II-D Metric 2025, Part 2, Table TE-5</ReferenceData>
  <Notes>A is instantaneous thermal expansion; B is mean expansion from 20 degC. A/B source coefficients multiplied by 1E-6 into 1/degC. C is linear expansion in mm/m from 20 degC, preserved separately, not specific heat. Source Part 2 introduction (PDF 1205) declares +/-10% uncertainty. Missing source cells remain absent. Verify source applicability and associations; no extrapolation is supplied.</Notes>
  <SourceNotes>Material identities follow explicit source compositions/UNS. Copper UNS family patterns require manual association; no individual UNS is invented. Precipitation-hardened steel Conditions 1075/1150 require manual condition review. Titanium UNS keys use explicit Table TM-5 grade/UNS pairs (PDF 1244).</SourceNotes>
  <SourceColumns>Temperature=degC; A/B=1/degC; sourceA/B=1E-6/degC; C=mm/m; referenceTemperature=20 degC.</SourceColumns>
  <Curves>
    <Curve id="te-5-01-A" property="AlphaInstantaneous" unit="1/degC" temperatureUnit="degC" referenceTemperature="20" linearExpansionRef="te-5-01-C" pointCount="17">
      <Materials>
        <Material id="R50250" sourceMaterial="Coefficients for Titanium Alloy, Grades 1, 2, 2H, 3, 7, 7H, 11, 12, 16, 16H, 17, 26, 26H, and 27" sourcePdfPage="1223" name="R50250" uns="R50250" association="uns" identitySourceTable="TM-5" identitySourcePdfPage="1244" sourceGrade="1" />
        <Material id="R50400" sourceMaterial="Coefficients for Titanium Alloy, Grades 1, 2, 2H, 3, 7, 7H, 11, 12, 16, 16H, 17, 26, 26H, and 27" sourcePdfPage="1223" name="R50400" uns="R50400" association="uns" identitySourceTable="TM-5" identitySourcePdfPage="1244" sourceGrade="2, 2H" />
        <Material id="R50550" sourceMaterial="Coefficients for Titanium Alloy, Grades 1, 2, 2H, 3, 7, 7H, 11, 12, 16, 16H, 17, 26, 26H, and 27" sourcePdfPage="1223" name="R50550" uns="R50550" association="uns" identitySourceTable="TM-5" identitySourcePdfPage="1244" sourceGrade="3" />
        <Material id="R52400" sourceMaterial="Coefficients for Titanium Alloy, Grades 1, 2, 2H, 3, 7, 7H, 11, 12, 16, 16H, 17, 26, 26H, and 27" sourcePdfPage="1223" name="R52400" uns="R52400" association="uns" identitySourceTable="TM-5" identitySourcePdfPage="1244" sourceGrade="7, 7H" />
        <Material id="R52250" sourceMaterial="Coefficients for Titanium Alloy, Grades 1, 2, 2H, 3, 7, 7H, 11, 12, 16, 16H, 17, 26, 26H, and 27" sourcePdfPage="1223" name="R52250" uns="R52250" association="uns" identitySourceTable="TM-5" identitySourcePdfPage="1244" sourceGrade="11" />
        <Material id="R53400" sourceMaterial="Coefficients for Titanium Alloy, Grades 1, 2, 2H, 3, 7, 7H, 11, 12, 16, 16H, 17, 26, 26H, and 27" sourcePdfPage="1223" name="R53400" uns="R53400" association="uns" identitySourceTable="TM-5" identitySourcePdfPage="1244" sourceGrade="12" />
        <Material id="R52402" sourceMaterial="Coefficients for Titanium Alloy, Grades 1, 2, 2H, 3, 7, 7H, 11, 12, 16, 16H, 17, 26, 26H, and 27" sourcePdfPage="1223" name="R52402" uns="R52402" association="uns" identitySourceTable="TM-5" identitySourcePdfPage="1244" sourceGrade="16, 16H" />
        <Material id="R52252" sourceMaterial="Coefficients for Titanium Alloy, Grades 1, 2, 2H, 3, 7, 7H, 11, 12, 16, 16H, 17, 26, 26H, and 27" sourcePdfPage="1223" name="R52252" uns="R52252" association="uns" identitySourceTable="TM-5" identitySourcePdfPage="1244" sourceGrade="17" />
        <Material id="R52404" sourceMaterial="Coefficients for Titanium Alloy, Grades 1, 2, 2H, 3, 7, 7H, 11, 12, 16, 16H, 17, 26, 26H, and 27" sourcePdfPage="1223" name="R52404" uns="R52404" association="uns" identitySourceTable="TM-5" identitySourcePdfPage="1244" sourceGrade="26, 26H" />
        <Material id="R52254" sourceMaterial="Coefficients for Titanium Alloy, Grades 1, 2, 2H, 3, 7, 7H, 11, 12, 16, 16H, 17, 26, 26H, and 27" sourcePdfPage="1223" name="R52254" uns="R52254" association="uns" identitySourceTable="TM-5" identitySourcePdfPage="1244" sourceGrade="27" />
      </Materials>
      <Points>
        <Point temperature="20" value="0.0000083" />
        <Point temperature="50" value="0.0000085" />
        <Point temperature="75" value="0.0000086" />
        <Point temperature="100" value="0.0000087" />
        <Point temperature="125" value="0.0000087" />
        <Point temperature="150" value="0.0000087" />
        <Point temperature="175" value="0.0000088" />
        <Point temperature="200" value="0.0000089" />
        <Point temperature="225" value="0.0000090" />
        <Point temperature="250" value="0.0000091" />
        <Point temperature="275" value="0.0000091" />
        <Point temperature="300" value="0.0000092" />
        <Point temperature="325" value="0.0000093" />
        <Point temperature="350" value="0.0000095" />
        <Point temperature="375" value="0.0000099" />
        <Point temperature="400" value="0.0000106" />
        <Point temperature="425" value="0.0000118" />
      </Points>
    </Curve>
    <Curve id="te-5-01-B" property="Alpha" unit="1/degC" temperatureUnit="degC" referenceTemperature="20" linearExpansionRef="te-5-01-C" pointCount="17">
      <Materials>
        <Material id="R50250" sourceMaterial="Coefficients for Titanium Alloy, Grades 1, 2, 2H, 3, 7, 7H, 11, 12, 16, 16H, 17, 26, 26H, and 27" sourcePdfPage="1223" name="R50250" uns="R50250" association="uns" identitySourceTable="TM-5" identitySourcePdfPage="1244" sourceGrade="1" />
        <Material id="R50400" sourceMaterial="Coefficients for Titanium Alloy, Grades 1, 2, 2H, 3, 7, 7H, 11, 12, 16, 16H, 17, 26, 26H, and 27" sourcePdfPage="1223" name="R50400" uns="R50400" association="uns" identitySourceTable="TM-5" identitySourcePdfPage="1244" sourceGrade="2, 2H" />
        <Material id="R50550" sourceMaterial="Coefficients for Titanium Alloy, Grades 1, 2, 2H, 3, 7, 7H, 11, 12, 16, 16H, 17, 26, 26H, and 27" sourcePdfPage="1223" name="R50550" uns="R50550" association="uns" identitySourceTable="TM-5" identitySourcePdfPage="1244" sourceGrade="3" />
        <Material id="R52400" sourceMaterial="Coefficients for Titanium Alloy, Grades 1, 2, 2H, 3, 7, 7H, 11, 12, 16, 16H, 17, 26, 26H, and 27" sourcePdfPage="1223" name="R52400" uns="R52400" association="uns" identitySourceTable="TM-5" identitySourcePdfPage="1244" sourceGrade="7, 7H" />
        <Material id="R52250" sourceMaterial="Coefficients for Titanium Alloy, Grades 1, 2, 2H, 3, 7, 7H, 11, 12, 16, 16H, 17, 26, 26H, and 27" sourcePdfPage="1223" name="R52250" uns="R52250" association="uns" identitySourceTable="TM-5" identitySourcePdfPage="1244" sourceGrade="11" />
        <Material id="R53400" sourceMaterial="Coefficients for Titanium Alloy, Grades 1, 2, 2H, 3, 7, 7H, 11, 12, 16, 16H, 17, 26, 26H, and 27" sourcePdfPage="1223" name="R53400" uns="R53400" association="uns" identitySourceTable="TM-5" identitySourcePdfPage="1244" sourceGrade="12" />
        <Material id="R52402" sourceMaterial="Coefficients for Titanium Alloy, Grades 1, 2, 2H, 3, 7, 7H, 11, 12, 16, 16H, 17, 26, 26H, and 27" sourcePdfPage="1223" name="R52402" uns="R52402" association="uns" identitySourceTable="TM-5" identitySourcePdfPage="1244" sourceGrade="16, 16H" />
        <Material id="R52252" sourceMaterial="Coefficients for Titanium Alloy, Grades 1, 2, 2H, 3, 7, 7H, 11, 12, 16, 16H, 17, 26, 26H, and 27" sourcePdfPage="1223" name="R52252" uns="R52252" association="uns" identitySourceTable="TM-5" identitySourcePdfPage="1244" sourceGrade="17" />
        <Material id="R52404" sourceMaterial="Coefficients for Titanium Alloy, Grades 1, 2, 2H, 3, 7, 7H, 11, 12, 16, 16H, 17, 26, 26H, and 27" sourcePdfPage="1223" name="R52404" uns="R52404" association="uns" identitySourceTable="TM-5" identitySourcePdfPage="1244" sourceGrade="26, 26H" />
        <Material id="R52254" sourceMaterial="Coefficients for Titanium Alloy, Grades 1, 2, 2H, 3, 7, 7H, 11, 12, 16, 16H, 17, 26, 26H, and 27" sourcePdfPage="1223" name="R52254" uns="R52254" association="uns" identitySourceTable="TM-5" identitySourcePdfPage="1244" sourceGrade="27" />
      </Materials>
      <Points>
        <Point temperature="20" value="0.0000083" />
        <Point temperature="50" value="0.0000084" />
        <Point temperature="75" value="0.0000085" />
        <Point temperature="100" value="0.0000085" />
        <Point temperature="125" value="0.0000086" />
        <Point temperature="150" value="0.0000086" />
        <Point temperature="175" value="0.0000086" />
        <Point temperature="200" value="0.0000087" />
        <Point temperature="225" value="0.0000087" />
        <Point temperature="250" value="0.0000087" />
        <Point temperature="275" value="0.0000088" />
        <Point temperature="300" value="0.0000088" />
        <Point temperature="325" value="0.0000088" />
        <Point temperature="350" value="0.0000089" />
        <Point temperature="375" value="0.0000089" />
        <Point temperature="400" value="0.0000090" />
        <Point temperature="425" value="0.0000092" />
      </Points>
    </Curve>
    <SourceLinearExpansion id="te-5-01-C" unit="mm/m" referenceTemperature="20" sourcePdfPage="1223" sourceMaterial="Coefficients for Titanium Alloy, Grades 1, 2, 2H, 3, 7, 7H, 11, 12, 16, 16H, 17, 26, 26H, and 27">
      <Value temperature="20" value="0" />
      <Value temperature="50" value="0.25" />
      <Value temperature="75" value="0.47" />
      <Value temperature="100" value="0.68" />
      <Value temperature="125" value="0.90" />
      <Value temperature="150" value="1.1" />
      <Value temperature="175" value="1.3" />
      <Value temperature="200" value="1.6" />
      <Value temperature="225" value="1.8" />
      <Value temperature="250" value="2.0" />
      <Value temperature="275" value="2.2" />
      <Value temperature="300" value="2.5" />
      <Value temperature="325" value="2.7" />
      <Value temperature="350" value="2.9" />
      <Value temperature="375" value="3.2" />
      <Value temperature="400" value="3.4" />
      <Value temperature="425" value="3.7" />
    </SourceLinearExpansion>
    <Curve id="te-5-02-A" property="AlphaInstantaneous" unit="1/degC" temperatureUnit="degC" referenceTemperature="20" linearExpansionRef="te-5-02-C" pointCount="12">
      <Materials>
        <Material id="R56320" sourceMaterial="Coefficients for Titanium Alloy, Grades 9 and 28" sourcePdfPage="1223" name="R56320" uns="R56320" association="uns" identitySourceTable="TM-5" identitySourcePdfPage="1244" sourceGrade="9" />
        <Material id="R56323" sourceMaterial="Coefficients for Titanium Alloy, Grades 9 and 28" sourcePdfPage="1223" name="R56323" uns="R56323" association="uns" identitySourceTable="TM-5" identitySourcePdfPage="1244" sourceGrade="28" />
      </Materials>
      <Points>
        <Point temperature="20" value="0.0000084" />
        <Point temperature="50" value="0.0000086" />
        <Point temperature="75" value="0.0000088" />
        <Point temperature="100" value="0.0000089" />
        <Point temperature="125" value="0.0000092" />
        <Point temperature="150" value="0.0000094" />
        <Point temperature="175" value="0.0000095" />
        <Point temperature="200" value="0.0000096" />
        <Point temperature="225" value="0.0000095" />
        <Point temperature="250" value="0.0000095" />
        <Point temperature="275" value="0.0000097" />
        <Point temperature="300" value="0.0000104" />
      </Points>
    </Curve>
    <Curve id="te-5-02-B" property="Alpha" unit="1/degC" temperatureUnit="degC" referenceTemperature="20" linearExpansionRef="te-5-02-C" pointCount="12">
      <Materials>
        <Material id="R56320" sourceMaterial="Coefficients for Titanium Alloy, Grades 9 and 28" sourcePdfPage="1223" name="R56320" uns="R56320" association="uns" identitySourceTable="TM-5" identitySourcePdfPage="1244" sourceGrade="9" />
        <Material id="R56323" sourceMaterial="Coefficients for Titanium Alloy, Grades 9 and 28" sourcePdfPage="1223" name="R56323" uns="R56323" association="uns" identitySourceTable="TM-5" identitySourcePdfPage="1244" sourceGrade="28" />
      </Materials>
      <Points>
        <Point temperature="20" value="0.0000084" />
        <Point temperature="50" value="0.0000086" />
        <Point temperature="75" value="0.0000086" />
        <Point temperature="100" value="0.0000087" />
        <Point temperature="125" value="0.0000088" />
        <Point temperature="150" value="0.0000089" />
        <Point temperature="175" value="0.0000090" />
        <Point temperature="200" value="0.0000090" />
        <Point temperature="225" value="0.0000091" />
        <Point temperature="250" value="0.0000092" />
        <Point temperature="275" value="0.0000092" />
        <Point temperature="300" value="0.0000093" />
      </Points>
    </Curve>
    <SourceLinearExpansion id="te-5-02-C" unit="mm/m" referenceTemperature="20" sourcePdfPage="1223" sourceMaterial="Coefficients for Titanium Alloy, Grades 9 and 28">
      <Value temperature="20" value="0" />
      <Value temperature="50" value="0.26" />
      <Value temperature="75" value="0.47" />
      <Value temperature="100" value="0.70" />
      <Value temperature="125" value="0.92" />
      <Value temperature="150" value="1.2" />
      <Value temperature="175" value="1.4" />
      <Value temperature="200" value="1.6" />
      <Value temperature="225" value="1.9" />
      <Value temperature="250" value="2.1" />
      <Value temperature="275" value="2.3" />
      <Value temperature="300" value="2.6" />
    </SourceLinearExpansion>
    <Curve id="te-5-03-A" property="AlphaInstantaneous" unit="1/degC" temperatureUnit="degC" referenceTemperature="20" linearExpansionRef="te-5-03-C" pointCount="17">
      <Materials>
        <Material id="R54250" sourceMaterial="Coefficients for Titanium Alloy, Grade 38" sourcePdfPage="1223" name="R54250" uns="R54250" association="uns" identitySourceTable="TM-5" identitySourcePdfPage="1244" sourceGrade="38" />
      </Materials>
      <Points>
        <Point temperature="20" value="0.0000087" />
        <Point temperature="50" value="0.0000088" />
        <Point temperature="75" value="0.0000089" />
        <Point temperature="100" value="0.0000090" />
        <Point temperature="125" value="0.0000091" />
        <Point temperature="150" value="0.0000092" />
        <Point temperature="175" value="0.0000092" />
        <Point temperature="200" value="0.0000093" />
        <Point temperature="225" value="0.0000094" />
        <Point temperature="250" value="0.0000095" />
        <Point temperature="275" value="0.0000095" />
        <Point temperature="300" value="0.0000096" />
        <Point temperature="325" value="0.0000097" />
        <Point temperature="350" value="0.0000097" />
        <Point temperature="375" value="0.0000098" />
        <Point temperature="400" value="0.0000098" />
        <Point temperature="425" value="0.0000099" />
      </Points>
    </Curve>
    <Curve id="te-5-03-B" property="Alpha" unit="1/degC" temperatureUnit="degC" referenceTemperature="20" linearExpansionRef="te-5-03-C" pointCount="17">
      <Materials>
        <Material id="R54250" sourceMaterial="Coefficients for Titanium Alloy, Grade 38" sourcePdfPage="1223" name="R54250" uns="R54250" association="uns" identitySourceTable="TM-5" identitySourcePdfPage="1244" sourceGrade="38" />
      </Materials>
      <Points>
        <Point temperature="20" value="0.0000087" />
        <Point temperature="50" value="0.0000087" />
        <Point temperature="75" value="0.0000087" />
        <Point temperature="100" value="0.0000087" />
        <Point temperature="125" value="0.0000088" />
        <Point temperature="150" value="0.0000089" />
        <Point temperature="175" value="0.0000089" />
        <Point temperature="200" value="0.0000090" />
        <Point temperature="225" value="0.0000090" />
        <Point temperature="250" value="0.0000091" />
        <Point temperature="275" value="0.0000091" />
        <Point temperature="300" value="0.0000092" />
        <Point temperature="325" value="0.0000092" />
        <Point temperature="350" value="0.0000092" />
        <Point temperature="375" value="0.0000093" />
        <Point temperature="400" value="0.0000093" />
        <Point temperature="425" value="0.0000093" />
      </Points>
    </Curve>
    <SourceLinearExpansion id="te-5-03-C" unit="mm/m" referenceTemperature="20" sourcePdfPage="1223" sourceMaterial="Coefficients for Titanium Alloy, Grade 38">
      <Value temperature="20" value="0" />
      <Value temperature="50" value="0.26" />
      <Value temperature="75" value="0.48" />
      <Value temperature="100" value="0.70" />
      <Value temperature="125" value="0.92" />
      <Value temperature="150" value="1.2" />
      <Value temperature="175" value="1.4" />
      <Value temperature="200" value="1.6" />
      <Value temperature="225" value="1.8" />
      <Value temperature="250" value="2.1" />
      <Value temperature="275" value="2.3" />
      <Value temperature="300" value="2.6" />
      <Value temperature="325" value="2.8" />
      <Value temperature="350" value="3.0" />
      <Value temperature="375" value="3.3" />
      <Value temperature="400" value="3.5" />
      <Value temperature="425" value="3.8" />
    </SourceLinearExpansion>
  </Curves>
</PhysicalPropertyTableImport>
