Repository: GianFossi/Materials

# MaterialLibrary

Libreria F# per dati e calcoli sui materiali, con database SQLite ASME 2025,
applicazione desktop Windows per la manutenzione e componente aggiuntivo Excel.

## Da dove iniziare

La documentazione segue due percorsi distinti:

| Percorso | Prima lettura | Approfondimenti |
|---|---|---|
| **1. Come è strutturato il database** | [Database: file, identità, curve e provenienza](docs/asme-materials-db.md) | [Modelli della libreria](docs/material-models.md), [API](docs/library-api.md) |
| **2.

File: database/data/physical-properties-xml/ThermalExpansion/TE-1.xml (part 2 of 4)
<?xml version="1.0" encoding="utf-8"?>
        <Point temperature="200" value="0.0000127" />
        <Point temperature="225" value="0.0000129" />
        <Point temperature="250" value="0.0000130" />
        <Point temperature="275" value="0.0000132" />
        <Point temperature="300" value="0.0000133" />
        <Point temperature="325" value="0.0000134" />
        <Point temperature="350" value="0.0000136" />
        <Point temperature="375" value="0.0000137" />
        <Point temperature="400" value="0.0000138" />
        <Point temperature="425" value="0.0000140" />
        <Point temperature="450" value="0.0000141" />
        <Point temperature="475" value="0.0000142" />
        <Point temperature="500" value="0.0000144" />
        <Point temperature="525" value="0.0000145" />
        <Point temperature="550" value="0.0000146" />
        <Point temperature="575" value="0.0000147" />
        <Point temperature="600" value="0.0000148" />
        <Point temperature="625" value="0.0000149" />
        <Point temperature="650" value="0.0000150" />
        <Point temperature="675" value="0.0000151" />
        <Point temperature="700" value="0.0000151" />
        <Point temperature="725" value="0.0000152" />
        <Point temperature="750" value="0.0000153" />
        <Point temperature="775" value="0.0000153" />
        <Point temperature="800" value="0.0000154" />
        <Point temperature="825" value="0.0000155" />
      </Points>
    </Curve>
    <SourceLinearExpansion id="te-1-01-C" unit="mm/m" referenceTemperature="20" sourcePdfPage="1206" sourceMaterial="Coefficients for Carbon and Low Alloy Steels (Group 1) [Note (1)]">
      <Value temperature="20" value="0" />
      <Value temperature="50" value="0.35" />
      <Value temperature="75" value="0.65" />
      <Value temperature="100" value="0.97" />
      <Value temperature="125" value="1.3" />
      <Value temperature="150" value="1.6" />
      <Value temperature="175" value="2.0" />
      <Value temperature="200" value="2.3" />
      <Value temperature="225" value="2.6" />
      <Value temperature="250" value="3.0" />
      <Value temperature="275" value="3.4" />
      <Value temperature="300" value="3.7" />
      <Value temperature="325" value="4.1" />
      <Value temperature="350" value="4.5" />
      <Value temperature="375" value="4.9" />
      <Value temperature="400" value="5.3" />
      <Value temperature="425" value="5.7" />
      <Value temperature="450" value="6.1" />
      <Value temperature="475" value="6.5" />
      <Value temperature="500" value="6.9" />
      <Value temperature="525" value="7.3" />
      <Value temperature="550" value="7.7" />
      <Value temperature="575" value="8.2" />
      <Value temperature="600" value="8.6" />
      <Value temperature="625" value="9.0" />
      <Value temperature="650" value="9.4" />
      <Value temperature="675" value="9.9" />
      <Value temperature="700" value="10.3" />
      <Value temperature="725" value="10.7" />
      <Value temperature="750" value="11.1" />
      <Value temperature="775" value="11.6" />
      <Value temperature="800" value="12.0" />
      <Value temperature="825" value="12.5" />
    </SourceLinearExpansion>
    <Curve id="te-1-02-A" property="AlphaInstantaneous" unit="1/degC" temperatureUnit="degC" referenceTemperature="20" linearExpansionRef="te-1-02-C" pointCount="33">
      <Materials>
        <Material id="material-001" sourceMaterial="Table TE-1 Thermal Expansion for Ferrous Materials Coefficients for Other Alloy Steels (Group 2) [Note (2)]" sourcePdfPage="1206" name="18Cr-5Ni-3Mo-N" nominalChemicalComposition="18Cr-5Ni-3Mo-N" sourceNominalChemicalComposition="18Cr–5Ni–3Mo–N" sourceNote="2" sourceNotePdfPage="1211" association="nominalChemicalComposition" />
        <Material id="material-002" sourceMaterial="Table TE-1 Thermal Expansion for Ferrous Materials Coefficients for Other Alloy Steels (Group 2) [Note (2)]" sourcePdfPage="1206" name="22Cr-2Ni-Mo-N" nominalChemicalComposition="22Cr-2Ni-Mo-N" sourceNominalChemicalComposition="22Cr–2Ni–Mo–N" sourceNote="2" sourceNotePdfPage="1211" association="nominalChemicalComposition" />
        <Material id="material-003" sourceMaterial="Table TE-1 Thermal Expansion for Ferrous Materials Coefficients for Other Alloy Steels (Group 2) [Note (2)]" sourcePdfPage="1206" name="22Cr-5Ni-3Mo-N" nominalChemicalComposition="22Cr-5Ni-3Mo-N" sourceNominalChemicalComposition="22Cr–5Ni–3Mo–N" sourceNote="2" sourceNotePdfPage="1211" association="nominalChemicalComposition" />
        <Material id="material-004" sourceMaterial="Table TE-1 Thermal Expansion for Ferrous Materials Coefficients for Other Alloy Steels (Group 2) [Note (2)]" sourcePdfPage="1206" name="23Cr-4Ni-Mo-Cu" nominalChemicalComposition="23Cr-4Ni-Mo-Cu" sourceNominalChemicalComposition="23Cr–4Ni–Mo–Cu" sourceNote="2" sourceNotePdfPage="1211" association="nominalChemicalComposition" />
        <Material id="material-005" sourceMaterial="Table TE-1 Thermal Expansion for Ferrous Materials Coefficients for Other Alloy Steels (Group 2) [Note (2)]" sourcePdfPage="1206" name="25Cr-7Ni-4Mo-N" nominalChemicalComposition="25Cr-7Ni-4Mo-N" sourceNominalChemicalComposition="25Cr–7Ni–4Mo–N" sourceNote="2" sourceNotePdfPage="1211" association="nominalChemicalComposition" />
        <Material id="material-006" sourceMaterial="Table TE-1 Thermal Expansion for Ferrous Materials Coefficients for Other Alloy Steels (Group 2) [Note (2)]" sourcePdfPage="1206" name="25Cr-6Ni-Mo-N" nominalChemicalComposition="25Cr-6Ni-Mo-N" sourceNominalChemicalComposition="25Cr–6Ni–Mo–N" sourceNote="2" sourceNotePdfPage="1211" association="nominalChemicalComposition" />
        <Material id="material-007" sourceMaterial="Table TE-1 Thermal Expansion for Ferrous Materials Coefficients for Other Alloy Steels (Group 2) [Note (2)]" sourcePdfPage="1206" name="27Cr-7.5Ni-4.5Mo-Co-N" nominalChemicalComposition="27Cr-7.5Ni-4.5Mo-Co-N" sourceNominalChemicalComposition="27Cr–7.5Ni–4.5Mo–Co–N" sourceNote="2" sourceNotePdfPage="1211" association="nominalChemicalComposition" />
      </Materials>
      <Points>
        <Point temperature="20" value="0.0000126" />
        <Point temperature="50" value="0.0000130" />
        <Point temperature="75" value="0.0000133" />
        <Point temperature="100" value="0.0000135" />
        <Point temperature="125" value="0.0000138" />
        <Point temperature="150" value="0.0000140" />
        <Point temperature="175" value="0.0000142" />
        <Point temperature="200" value="0.0000144" />
        <Point temperature="225" value="0.0000146" />
        <Point temperature="250" value="0.0000148" />
        <Point temperature="275" value="0.0000150" />
        <Point temperature="300" value="0.0000151" />
        <Point temperature="325" value="0.0000153" />
        <Point temperature="350" value="0.0000154" />
        <Point temperature="375" value="0.0000155" />
        <Point temperature="400" value="0.0000157" />
        <Point temperature="425" value="0.0000158" />
        <Point temperature="450" value="0.0000159" />
        <Point temperature="475" value="0.0000160" />
        <Point temperature="500" value="0.0000161" />
        <Point temperature="525" value="0.0000162" />
        <Point temperature="550" value="0.0000162" />
        <Point temperature="575" value="0.0000163" />
        <Point temperature="600" value="0.0000164" />
        <Point temperature="625" value="0.0000164" />
        <Point temperature="650" value="0.0000164" />
        <Point temperature="675" value="0.0000164" />
        <Point temperature="700" value="0.0000164" />
        <Point temperature="725" value="0.0000163" />
        <Point temperature="750" value="0.0000163" />
        <Point temperature="775" value="0.0000162" />
        <Point temperature="800" value="0.0000160" />
        <Point temperature="825" value="0.0000158" />
      </Points>
    </Curve>
    <Curve id="te-1-02-B" property="Alpha" unit="1/degC" temperatureUnit="degC" referenceTemperature="20" linearExpansionRef="te-1-02-C" pointCount="33">
      <Materials>
        <Material id="material-001" sourceMaterial="Table TE-1 Thermal Expansion for Ferrous Materials Coefficients for Other Alloy Steels (Group 2) [Note (2)]" sourcePdfPage="1206" name="18Cr-5Ni-3Mo-N" nominalChemicalComposition="18Cr-5Ni-3Mo-N" sourceNominalChemicalComposition="18Cr–5Ni–3Mo–N" sourceNote="2" sourceNotePdfPage="1211" association="nominalChemicalComposition" />
        <Material id="material-002" sourceMaterial="Table TE-1 Thermal Expansion for Ferrous Materials Coefficients for Other Alloy Steels (Group 2) [Note (2)]" sourcePdfPage="1206" name="22Cr-2Ni-Mo-N" nominalChemicalComposition="22Cr-2Ni-Mo-N" sourceNominalChemicalComposition="22Cr–2Ni–Mo–N" sourceNote="2" sourceNotePdfPage="1211" association="nominalChemicalComposition" />
        <Material id="material-003" sourceMaterial="Table TE-1 Thermal Expansion for Ferrous Materials Coefficients for Other Alloy Steels (Group 2) [Note (2)]" sourcePdfPage="1206" name="22Cr-5Ni-3Mo-N" nominalChemicalComposition="22Cr-5Ni-3Mo-N" sourceNominalChemicalComposition="22Cr–5Ni–3Mo–N" sourceNote="2" sourceNotePdfPage="1211" association="nominalChemicalComposition" />
        <Material id="material-004" sourceMaterial="Table TE-1 Thermal Expansion for Ferrous Materials Coefficients for Other Alloy Steels (Group 2) [Note (2)]" sourcePdfPage="1206" name="23Cr-4Ni-Mo-Cu" nominalChemicalComposition="23Cr-4Ni-Mo-Cu" sourceNominalChemicalComposition="23Cr–4Ni–Mo–Cu" sourceNote="2" sourceNotePdfPage="1211" association="nominalChemicalComposition" />
        <Material id="material-005" sourceMaterial="Table TE-1 Thermal Expansion for Ferrous Materials Coefficients for Other Alloy Steels (Group 2) [Note (2)]" sourcePdfPage="1206" name="25Cr-7Ni-4Mo-N" nominalChemicalComposition="25Cr-7Ni-4Mo-N" sourceNominalChemicalComposition="25Cr–7Ni–4Mo–N" sourceNote="2" sourceNotePdfPage="1211" association="nominalChemicalComposition" />
        <Material id="material-006" sourceMaterial="Table TE-1 Thermal Expansion for Ferrous Materials Coefficients for Other Alloy Steels (Group 2) [Note (2)]" sourcePdfPage="1206" name="25Cr-6Ni-Mo-N" nominalChemicalComposition="25Cr-6Ni-Mo-N" sourceNominalChemicalComposition="25Cr–6Ni–Mo–N" sourceNote="2" sourceNotePdfPage="1211" association="nominalChemicalComposition" />
        <Material id="material-007" sourceMaterial="Table TE-1 Thermal Expansion for Ferrous Materials Coefficients for Other Alloy Steels (Group 2) [Note (2)]" sourcePdfPage="1206" name="27Cr-7.5Ni-4.5Mo-Co-N" nominalChemicalComposition="27Cr-7.5Ni-4.5Mo-Co-N" sourceNominalChemicalComposition="27Cr–7.5Ni–4.5Mo–Co–N" sourceNote="2" sourceNotePdfPage="1211" association="nominalChemicalComposition" />
      </Materials>
      <Points>
        <Point temperature="20" value="0.0000126" />
        <Point temperature="50" value="0.0000128" />
        <Point temperature="75" value="0.0000130" />
        <Point temperature="100" value="0.0000131" />
        <Point temperature="125" value="0.0000132" />
        <Point temperature="150" value="0.0000134" />
        <Point temperature="175" value="0.0000135" />
        <Point temperature="200" value="0.0000136" />
        <Point temperature="225" value="0.0000137" />
        <Point temperature="250" value="0.0000138" />
        <Point temperature="275" value="0.0000139" />
        <Point temperature="300" value="0.0000140" />
        <Point temperature="325" value="0.0000141" />
        <Point temperature="350" value="0.0000142" />
        <Point temperature="375" value="0.0000143" />
        <Point temperature="400" value="0.0000144" />
        <Point temperature="425" value="0.0000145" />
        <Point temperature="450" value="0.0000146" />
        <Point temperature="475" value="0.0000146" />
        <Point temperature="500" value="0.0000147" />
        <Point temperature="525" value="0.0000148" />
        <Point temperature="550" value="0.0000148" />
        <Point temperature="575" value="0.0000149" />
        <Point temperature="600" value="0.0000150" />
        <Point temperature="625" value="0.0000150" />
        <Point temperature="650" value="0.0000151" />
        <Point temperature="675" value="0.0000151" />
        <Point temperature="700" value="0.0000152" />
        <Point temperature="725" value="0.0000152" />
        <Point temperature="750" value="0.0000153" />
        <Point temperature="775" value="0.0000153" />
        <Point temperature="800" value="0.0000153" />
        <Point temperature="825" value="0.0000153" />
      </Points>
    </Curve>
    <SourceLinearExpansion id="te-1-02-C" unit="mm/m" referenceTemperature="20" sourcePdfPage="1206" sourceMaterial="Table TE-1 Thermal Expansion for Ferrous Materials Coefficients for Other Alloy Steels (Group 2) [Note (2)]">
      <Value temperature="20" value="0" />
      <Value temperature="50" value="0.38" />
      <Value temperature="75" value="0.72" />
      <Value temperature="100" value="1.0" />
      <Value temperature="125" value="1.4" />
      <Value temperature="150" value="1.7" />
      <Value temperature="175" value="2.1" />
      <Value temperature="200" value="2.4" />
      <Value temperature="225" value="2.8" />
      <Value temperature="250" value="3.2" />
      <Value temperature="275" value="3.6" />
      <Value temperature="300" value="3.9" />
      <Value temperature="325" value="4.3" />
      <Value temperature="350" value="4.7" />
      <Value temperature="375" value="5.1" />
      <Value temperature="400" value="5.5" />
      <Value temperature="425" value="5.9" />
      <Value temperature="450" value="6.3" />
      <Value temperature="475" value="6.7" />
      <Value temperature="500" value="7.1" />
      <Value temperature="525" value="7.5" />
      <Value temperature="550" value="7.9" />
      <Value temperature="575" value="8.3" />
      <Value temperature="600" value="8.7" />
      <Value temperature="625" value="9.1" />
      <Value temperature="650" value="9.5" />
      <Value temperature="675" value="9.9" />
      <Value temperature="700" value="10.3" />
      <Value temperature="725" value="10.7" />
      <Value temperature="750" value="11.1" />
      <Value temperature="775" value="11.1" />
      <Value temperature="800" value="11.5" />
      <Value temperature="825" value="11.9" />
    </SourceLinearExpansion>
    <Curve id="te-1-03-A" property="AlphaInstantaneous" unit="1/degC" temperatureUnit="degC" referenceTemperature="20" linearExpansionRef="te-1-03-C" pointCount="33">
      <Materials>
        <Material id="material-001" sourceMaterial="Coefficients for 5Cr–1Mo and 29Cr–7Ni–2Mo–N Steels" sourcePdfPage="1206" name="5Cr-1Mo" nominalChemicalComposition="5Cr-1Mo" association="nominalChemicalComposition" />
        <Material id="material-002" sourceMaterial="Coefficients for 5Cr–1Mo and 29Cr–7Ni–2Mo–N Steels" sourcePdfPage="1206" name="29Cr-7Ni-2Mo-N" nominalChemicalComposition="29Cr-7Ni-2Mo-N" association="nominalChemicalComposition" />
      </Materials>
      <Points>
        <Point temperature="20" value="0.0000115" />
        <Point temperature="50" value="0.0000120" />
        <Point temperature="75" value="0.0000123" />
        <Point temperature="100" value="0.0000126" />
        <Point temperature="125" value="0.0000128" />
        <Point temperature="150" value="0.0000129" />
        <Point temperature="175" value="0.0000130" />
        <Point temperature="200" value="0.0000132" />
        <Point temperature="225" value="0.0000133" />
        <Point temperature="250" value="0.0000134" />
        <Point temperature="275" value="0.0000135" />
        <Point temperature="300" value="0.0000136" />
        <Point temperature="325" value="0.0000137" />
        <Point temperature="350" value="0.0000138" />
        <Point temperature="375" value="0.0000140" />
        <Point temperature="400" value="0.0000141" />
        <Point temperature="425" value="0.0000142" />
        <Point temperature="450" value="0.0000144" />
        <Point temperature="475" value="0.0000145" />
        <Point temperature="500" value="0.0000146" />
        <Point temperature="525" value="0.0000147" />
        <Point temperature="550" value="0.0000148" />
        <Point temperature="575" value="0.0000149" />
        <Point temperature="600" value="0.0000150" />
        <Point temperature="625" value="0.0000151" />
        <Point temperature="650" value="0.0000152" />
        <Point temperature="675" value="0.0000153" />
        <Point temperature="700" value="0.0000154" />
        <Point temperature="725" value="0.0000156" />
        <Point temperature="750" value="0.0000159" />
        <Point temperature="775" value="0.0000163" />
        <Point temperature="800" value="0.0000168" />
        <Point temperature="825" value="0.0000174" />
      </Points>
    </Curve>
    <Curve id="te-1-03-B" property="Alpha" unit="1/degC" temperatureUnit="degC" referenceTemperature="20" linearExpansionRef="te-1-03-C" pointCount="33">
      <Materials>
        <Material id="material-001" sourceMaterial="Coefficients for 5Cr–1Mo and 29Cr–7Ni–2Mo–N Steels" sourcePdfPage="1206" name="5Cr-1Mo" nominalChemicalComposition="5Cr-1Mo" association="nominalChemicalComposition" />
        <Material id="material-002" sourceMaterial="Coefficients for 5Cr–1Mo and 29Cr–7Ni–2Mo–N Steels" sourcePdfPage="1206" name="29Cr-7Ni-2Mo-N" nominalChemicalComposition="29Cr-7Ni-2Mo-N" association="nominalChemicalComposition" />
      </Materials>
      <Points>
        <Point temperature="20" value="0.0000115" />
        <Point temperature="50" value="0.0000118" />
        <Point temperature="75" value="0.0000120" />
        <Point temperature="100" value="0.0000121" />
        <Point temperature="125" value="0.0000123" />
        <Point temperature="150" value="0.0000124" />
        <Point temperature="175" value="0.0000125" />
        <Point temperature="200" value="0.0000126" />
        <Point temperature="225" value="0.0000126" />
        <Point temperature="250" value="0.0000127" />
        <Point temperature="275" value="0.0000128" />
        <Point temperature="300" value="0.0000128" />
        <Point temperature="325" value="0.0000129" />
        <Point temperature="350" value="0.0000130" />
        <Point temperature="375" value="0.0000130" />
        <Point temperature="400" value="0.0000131" />
        <Point temperature="425" value="0.0000132" />
        <Point temperature="450" value="0.0000132" />
        <Point temperature="475" value="0.0000133" />
        <Point temperature="500" value="0.0000134" />
        <Point temperature="525" value="0.0000134" />
        <Point temperature="550" value="0.0000135" />
        <Point temperature="575" value="0.0000136" />
        <Point temperature="600" value="0.0000136" />
        <Point temperature="625" value="0.0000137" />
        <Point temperature="650" value="0.0000137" />
        <Point temperature="675" value="0.0000138" />
        <Point temperature="700" value="0.0000139" />
        <Point temperature="725" value="0.0000139" />
        <Point temperature="750" value="0.0000140" />
        <Point temperature="775" value="0.0000140" />
        <Point temperature="800" value="0.0000141" />
        <Point temperature="825" value="0.0000142" />
      </Points>
    </Curve>
    <SourceLinearExpansion id="te-1-03-C" unit="mm/m" referenceTemperature="20" sourcePdfPage="1206" sourceMaterial="Coefficients for 5Cr–1Mo and 29Cr–7Ni–2Mo–N Steels">
      <Value temperature="20" value="0" />
      <Value temperature="50" value="0.35" />
      <Value temperature="75" value="0.66" />
      <Value temperature="100" value="0.97" />
      <Value temperature="125" value="1.3" />
      <Value temperature="150" value="1.6" />
      <Value temperature="175" value="1.9" />
      <Value temperature="200" value="2.3" />
      <Value temperature="225" value="2.6" />
      <Value temperature="250" value="2.9" />
      <Value temperature="275" value="3.3" />
      <Value temperature="300" value="3.6" />
      <Value temperature="325" value="3.9" />
      <Value temperature="350" value="4.3" />
      <Value temperature="375" value="4.6" />
      <Value temperature="400" value="5.0" />
      <Value temperature="425" value="5.3" />
      <Value temperature="450" value="5.7" />
      <Value temperature="475" value="6.1" />
      <Value temperature="500" value="6.4" />
      <Value temperature="525" value="6.8" />
      <Value temperature="550" value="7.2" />
      <Value temperature="575" value="7.5" />
      <Value temperature="600" value="7.9" />
      <Value temperature="625" value="8.3" />
      <Value temperature="650" value="8.7" />
      <Value temperature="675" value="9.0" />
      <Value temperature="700" value="9.4" />
      <Value temperature="725" value="9.8" />
      <Value temperature="750" value="10.2" />
      <Value temperature="775" value="10.6" />
      <Value temperature="800" value="11.0" />
      <Value temperature="825" value="11.4" />
    </SourceLinearExpansion>
    <Curve id="te-1-04-A" property="AlphaInstantaneous" unit="1/degC" temperatureUnit="degC" referenceTemperature="20" linearExpansionRef="te-1-04-C" pointCount="33">
      <Materials>
        <Material id="material-001" sourceMaterial="Coefficients for 9Cr–1Mo Steels (In- cluding Grades 9, 91, 911, and 92)" sourcePdfPage="1207" name="9Cr-1Mo" nominalChemicalComposition="9Cr-1Mo" association="nominalChemicalComposition" />
      </Materials>
      <Points>
        <Point temperature="20" value="0.0000105" />
        <Point temperature="50" value="0.0000108" />
        <Point temperature="75" value="0.0000110" />
        <Point temperature="100" value="0.0000112" />
        <Point temperature="125" value="0.0000114" />
        <Point temperature="150" value="0.0000116" />
        <Point temperature="175" value="0.0000118" />
        <Point temperature="200" value="0.0000120" />
        <Point temperature="225" value="0.0000122" />
        <Point temperature="250" value="0.0000124" />
        <Point temperature="275" value="0.0000125" />
        <Point temperature="300" value="0.0000127" />
        <Point temperature="325" value="0.0000128" />
        <Point temperature="350" value="0.0000130" />
        <Point temperature="375" value="0.0000131" />
        <Point temperature="400" value="0.0000133" />
        <Point temperature="425" value="0.0000134" />
        <Point temperature="450" value="0.0000136" />
        <Point temperature="475" value="0.0000137" />
        <Point temperature="500" value="0.0000138" />
        <Point temperature="525" value="0.0000140" />
        <Point temperature="550" value="0.0000142" />
        <Point temperature="575" value="0.0000144" />
        <Point temperature="600" value="0.0000146" />
        <Point temperature="625" value="0.0000149" />
        <Point temperature="650" value="0.0000152" />
        <Point temperature="675" value="0.0000155" />
        <Point temperature="700" value="0.0000160" />
        <Point temperature="725" value="0.0000165" />
        <Point temperature="750" value="0.0000171" />
        <Point temperature="775" value="0.0000179" />
        <Point temperature="800" value="0.0000188" />
        <Point temperature="825" value="0.0000199" />
      </Points>
    </Curve>
    <Curve id="te-1-04-B" property="Alpha" unit="1/degC" temperatureUnit="degC" referenceTemperature="20" linearExpansionRef="te-1-04-C" pointCount="33">
      <Materials>
        <Material id="material-001" sourceMaterial="Coefficients for 9Cr–1Mo Steels (In- cluding Grades 9, 91, 911, and 92)" sourcePdfPage="1207" name="9Cr-1Mo" nominalChemicalComposition="9Cr-1Mo" association="nominalChemicalComposition" />
      </Materials>
      <Points>
        <Point temperature="20" value="0.0000105" />
        <Point temperature="50" value="0.0000106" />
        <Point temperature="75" value="0.0000107" />
        <Point temperature="100" value="0.0000109" />
        <Point temperature="125" value="0.0000110" />
        <Point temperature="150" value="0.0000111" />
        <Point temperature="175" value="0.0000112" />
        <Point temperature="200" value="0.0000113" />
        <Point temperature="225" value="0.0000114" />
        <Point temperature="250" value="0.0000115" />
        <Point temperature="275" value="0.0000116" />
        <Point temperature="300" value="0.0000117" />
        <Point temperature="325" value="0.0000118" />
        <Point temperature="350" value="0.0000119" />
        <Point temperature="375" value="0.0000119" />
        <Point temperature="400" value="0.0000120" />
        <Point temperature="425" value="0.0000121" />
        <Point temperature="450" value="0.0000122" />
        <Point temperature="475" value="0.0000123" />
        <Point temperature="500" value="0.0000123" />
        <Point temperature="525" value="0.0000124" />
        <Point temperature="550" value="0.0000125" />
        <Point temperature="575" value="0.0000126" />
        <Point temperature="600" value="0.0000127" />
        <Point temperature="625" value="0.0000127" />
        <Point temperature="650" value="0.0000128" />
        <Point temperature="675" value="0.0000129" />
        <Point temperature="700" value="0.0000130" />
        <Point temperature="725" value="0.0000131" />
        <Point temperature="750" value="0.0000133" />
        <Point temperature="775" value="0.0000134" />
        <Point temperature="800" value="0.0000136" />
        <Point temperature="825" value="0.0000138" />
      </Points>
    </Curve>
    <SourceLinearExpansion id="te-1-04-C" unit="mm/m" referenceTemperature="20" sourcePdfPage="1207" sourceMaterial="Coefficients for 9Cr–1Mo Steels (In- cluding Grades 9, 91, 911, and 92)">
      <Value temperature="20" value="0" />
      <Value temperature="50" value="0.32" />
      <Value temperature="75" value="0.59" />
      <Value temperature="100" value="0.87" />
      <Value temperature="125" value="1.2" />
      <Value temperature="150" value="1.4" />
      <Value temperature="175" value="1.7" />
      <Value temperature="200" value="2.0" />
      <Value temperature="225" value="2.3" />
      <Value temperature="250" value="2.6" />
      <Value temperature="275" value="3.0" />
      <Value temperature="300" value="3.3" />
      <Value temperature="325" value="3.6" />
      <Value temperature="350" value="3.9" />
      <Value temperature="375" value="4.2" />
      <Value temperature="400" value="4.6" />
      <Value temperature="425" value="4.9" />
      <Value temperature="450" value="5.2" />
      <Value temperature="475" value="5.6" />
      <Value temperature="500" value="5.9" />
      <Value temperature="525" value="6.3" />
      <Value temperature="550" value="6.6" />
      <Value temperature="575" value="7.0" />
      <Value temperature="600" value="7.3" />
      <Value temperature="625" value="7.7" />
      <Value temperature="650" value="8.1" />
      <Value temperature="675" value="8.5" />
      <Value temperature="700" value="8.9" />
      <Value temperature="725" value="9.3" />
      <Value temperature="750" value="9.7" />
      <Value temperature="775" value="10.1" />
      <Value temperature="800" value="10.6" />
      <Value temperature="825" value="11.1" />
    </SourceLinearExpansion>
    <Curve id="te-1-05-A" property="AlphaInstantaneous" unit="1/degC" temperatureUnit="degC" referenceTemperature="20" linearExpansionRef="te-1-05-C" pointCount="26">
      <Materials>
        <Material id="material-001" sourceMaterial="Table TE-1 Thermal Expansion for Ferrous Materials (Cont'd) Coefficients for 5Ni–1/4Mo Steels" sourcePdfPage="1207" name="5Ni-¼Mo" nominalChemicalComposition="5Ni-¼Mo" association="nominalChemicalComposition" />
      </Materials>
      <Points>
        <Point temperature="20" value="0.0000112" />
        <Point temperature="50" value="0.0000116" />
        <Point temperature="75" value="0.0000120" />
        <Point temperature="100" value="0.0000123" />
        <Point temperature="125" value="0.0000125" />
        <Point temperature="150" value="0.0000127" />
        <Point temperature="175" value="0.0000130" />
        <Point temperature="200" value="0.0000132" />
        <Point temperature="225" value="0.0000134" />
        <Point temperature="250" value="0.0000136" />
        <Point temperature="275" value="0.0000138" />
        <Point temperature="300" value="0.0000140" />
        <Point temperature="325" value="0.0000143" />
        <Point temperature="350" value="0.0000145" />
        <Point temperature="375" value="0.0000146" />
        <Point temperature="400" value="0.0000148" />
        <Point temperature="425" value="0.0000150" />
        <Point temperature="450" value="0.0000151" />
        <Point temperature="475" value="0.0000153" />
        <Point temperature="500" value="0.0000154" />
        <Point temperature="525" value="0.0000156" />
        <Point temperature="550" value="0.0000158" />
        <Point temperature="575" value="0.0000160" />
        <Point temperature="600" value="0.0000164" />
        <Point temperature="625" value="0.0000169" />
        <Point temperature="650" value="0.0000175" />
      </Points>
    </Curve>
    <Curve id="te-1-05-B" property="Alpha" unit="1/degC" temperatureUnit="degC" referenceTemperature="20" linearExpansionRef="te-1-05-C" pointCount="26">
      <Materials>
        <Material id="material-001" sourceMaterial="Table TE-1 Thermal Expansion for Ferrous Materials (Cont'd) Coefficients for 5Ni–1/4Mo Steels" sourcePdfPage="1207" name="5Ni-¼Mo" nominalChemicalComposition="5Ni-¼Mo" association="nominalChemicalComposition" />
      </Materials>
      <Points>
        <Point temperature="20" value="0.0000112" />
        <Point temperature="50" value="0.0000114" />
        <Point temperature="75" value="0.0000116" />
        <Point temperature="100" value="0.0000118" />
        <Point temperature="125" value="0.0000119" />
        <Point temperature="150" value="0.0000120" />
        <Point temperature="175" value="0.0000122" />
        <Point temperature="200" value="0.0000123" />
        <Point temperature="225" value="0.0000124" />
        <Point temperature="250" value="0.0000125" />
        <Point temperature="275" value="0.0000127" />
        <Point temperature="300" value="0.0000128" />
        <Point temperature="325" value="0.0000129" />
        <Point temperature="350" value="0.0000130" />
        <Point temperature="375" value="0.0000131" />
        <Point temperature="400" value="0.0000132" />
        <Point temperature="425" value="0.0000133" />
        <Point temperature="450" value="0.0000134" />
        <Point temperature="475" value="0.0000135" />
        <Point temperature="500" value="0.0000136" />
        <Point temperature="525" value="0.0000137" />
        <Point temperature="550" value="0.0000138" />
        <Point temperature="575" value="0.0000139" />
        <Point temperature="600" value="0.0000140" />
        <Point temperature="625" value="0.0000141" />
        <Point temperature="650" value="0.0000142" />
      </Points>
    </Curve>
    <SourceLinearExpansion id="te-1-05-C" unit="mm/m" referenceTemperature="20" sourcePdfPage="1207" sourceMaterial="Table TE-1 Thermal Expansion for Ferrous Materials (Cont'd) Coefficients for 5Ni–1/4Mo Steels">
      <Value temperature="20" value="0" />
      <Value temperature="50" value="0.34" />
      <Value temperature="75" value="0.64" />
      <Value temperature="100" value="0.94" />
      <Value temperature="125" value="1.3" />
      <Value temperature="150" value="1.6" />
      <Value temperature="175" value="1.9" />
      <Value temperature="200" value="2.2" />
      <Value temperature="225" value="2.5" />
      <Value temperature="250" value="2.9" />
      <Value temperature="275" value="3.2" />
      <Value temperature="300" value="3.6" />
      <Value temperature="325" value="3.9" />
      <Value temperature="350" value="4.3" />
      <Value temperature="375" value="4.7" />
      <Value temperature="400" value="5.0" />
      <Value temperature="425" value="5.4" />
      <Value temperature="450" value="5.8" />
      <Value temperature="475" value="6.1" />
      <Value temperature="500" value="6.5" />
      <Value temperature="525" value="6.9" />
      <Value temperature="550" value="7.3" />
      <Value temperature="575" value="7.7" />
      <Value temperature="600" value="8.1" />
      <Value temperature="625" value="8.5" />
      <Value temperature="650" value="9.0" />
    </SourceLinearExpansion>
    <Curve id="te-1-06-A" property="AlphaInstantaneous" unit="1/degC" temperatureUnit="degC" referenceTemperature="20" linearExpansionRef="te-1-06-C" pointCount="20">
      <Materials>
        <Material id="material-001" sourceMaterial="Coefficients for 7% Nickel Steel" sourcePdfPage="1207" name="7Ni" nominalChemicalComposition="7Ni" association="nominalChemicalComposition" />
      </Materials>
      <Points>
        <Point temperature="20" value="0.0000106" />
        <Point temperature="50" value="0.0000111" />
        <Point temperature="75" value="0.0000116" />
        <Point temperature="100" value="0.0000119" />
        <Point temperature="125" value="0.0000122" />
        <Point temperature="150" value="0.0000125" />
        <Point temperature="175" value="0.0000127" />
        <Point temperature="200" value="0.0000129" />
        <Point temperature="225" value="0.0000131" />
        <Point temperature="250" value="0.0000132" />
        <Point temperature="275" value="0.0000134" />
        <Point temperature="300" value="0.0000135" />
        <Point temperature="325" value="0.0000137" />
        <Point temperature="350" value="0.0000139" />
        <Point temperature="375" value="0.0000140" />
        <Point temperature="400" value="0.0000142" />
        <Point temperature="425" value="0.0000144" />
        <Point temperature="450" value="0.0000145" />
        <Point temperature="475" value="0.0000145" />
        <Point temperature="500" value="0.0000144" />
      </Points>
    </Curve>
    <Curve id="te-1-06-B" property="Alpha" unit="1/degC" temperatureUnit="degC" referenceTemperature="20" linearExpansionRef="te-1-06-C" pointCount="20">
      <Materials>
        <Material id="material-001" sourceMaterial="Coefficients for 7% Nickel Steel" sourcePdfPage="1207" name="7Ni" nominalChemicalComposition="7Ni" association="nominalChemicalComposition" />
      </Materials>
      <Points>
        <Point temperature="20" value="0.0000106" />
        <Point temperature="50" value="0.0000108" />
        <Point temperature="75" value="0.0000111" />
        <Point temperature="100" value="0.0000113" />
        <Point temperature="125" value="0.0000115" />
        <Point temperature="150" value="0.0000116" />
        <Point temperature="175" value="0.0000118" />
        <Point temperature="200" value="0.0000119" />
        <Point temperature="225" value="0.0000121" />
        <Point temperature="250" value="0.0000122" />
        <Point temperature="275" value="0.0000123" />
        <Point temperature="300" value="0.0000124" />
        <Point temperature="325" value="0.0000125" />
        <Point temperature="350" value="0.0000126" />
        <Point temperature="375" value="0.0000127" />
        <Point temperature="400" value="0.0000128" />
        <Point temperature="425" value="0.0000129" />
        <Point temperature="450" value="0.0000130" />
        <Point temperature="475" value="0.0000130" />
        <Point temperature="500" value="0.0000131" />
      </Points>
    </Curve>
    <SourceLinearExpansion id="te-1-06-C" unit="mm/m" referenceTemperature="20" sourcePdfPage="1207" sourceMaterial="Coefficients for 7% Nickel Steel">
      <Value temperature="20" value="0" />
      <Value temperature="50" value="0.32" />
      <Value temperature="75" value="0.61" />
      <Value temperature="100" value="0.90" />
      <Value temperature="125" value="1.3" />
      <Value temperature="150" value="1.6" />
      <Value temperature="175" value="1.9" />
      <Value temperature="200" value="2.2" />
      <Value temperature="225" value="2.5" />
      <Value temperature="250" value="2.8" />
      <Value temperature="275" value="3.1" />
      <Value temperature="300" value="3.5" />
      <Value temperature="325" value="3.8" />
      <Value temperature="350" value="4.2" />
      <Value temperature="375" value="4.5" />
      <Value temperature="400" value="4.9" />
      <Value temperature="425" value="5.2" />
      <Value temperature="450" value="5.6" />
      <Value temperature="475" value="5.9" />
      <Value temperature="500" value="6.3" />
    </SourceLinearExpansion>
    <Curve id="te-1-07-A" property="AlphaInstantaneous" unit="1/degC" temperatureUnit="degC" referenceTemperature="20" linearExpansionRef="te-1-07-C" pointCount="22">
      <Materials>
        <Material id="material-001" sourceMaterial="Coefficients for 8Ni and 9Ni Steels" sourcePdfPage="1208" name="8Ni" nominalChemicalComposition="8Ni" association="nominalChemicalComposition" />
        <Material id="material-002" sourceMaterial="Coefficients for 8Ni and 9Ni Steels" sourcePdfPage="1208" name="9Ni" nominalChemicalComposition="9Ni" association="nominalChemicalComposition" />
      </Materials>
      <Points>
        <Point temperature="20" value="0.0000099" />
        <Point temperature="50" value="0.0000105" />
        <Point temperature="75" value="0.0000111" />
        <Point temperature="100" value="0.0000115" />
        <Point temperature="125" value="0.0000119" />
        <Point temperature="150" value="0.0000122" />
        <Point temperature="175" value="0.0000124" />
        <Point temperature="200" value="0.0000126" />
        <Point temperature="225" value="0.0000127" />
        <Point temperature="250" value="0.0000128" />
        <Point temperature="275" value="0.0000129" />
        <Point temperature="300" value="0.0000129" />
        <Point temperature="325" value="0.0000131" />
        <Point temperature="350" value="0.0000132" />
        <Point temperature="375" value="0.0000134" />
        <Point temperature="400" value="0.0000136" />
        <Point temperature="425" value="0.0000137" />
        <Point temperature="450" value="0.0000138" />
        <Point temperature="475" value="0.0000137" />
        <Point temperature="500" value="0.0000134" />
        <Point temperature="525" value="0.0000127" />
        <Point temperature="550" value="0.0000116" />
      </Points>
    </Curve>
    <Curve id="te-1-07-B" property="Alpha" unit="1/degC" temperatureUnit="degC" referenceTemperature="20" linearExpansionRef="te-1-07-C" pointCount="22">
      <Materials>
        <Material id="material-001" sourceMaterial="Coefficients for 8Ni and 9Ni Steels" sourcePdfPage="1208" name="8Ni" nominalChemicalComposition="8Ni" association="nominalChemicalComposition" />
        <Material id="material-002" sourceMaterial="Coefficients for 8Ni and 9Ni Steels" sourcePdfPage="1208" name="9Ni" nominalChemicalComposition="9Ni" association="nominalChemicalComposition" />
      </Materials>
      <Points>
        <Point temperature="20" value="0.0000099" />
        <Point temperature="50" value="0.0000102" />
        <Point temperature="75" value="0.0000105" />
        <Point temperature="100" value="0.0000107" />
        <Point temperature="125" value="0.0000110" />
        <Point temperature="150" value="0.0000112" />
        <Point temperature="175" value="0.0000114" />
        <Point temperature="200" value="0.0000115" />
        <Point temperature="225" value="0.0000117" />
        <Point temperature="250" value="0.0000118" />
        <Point temperature="275" value="0.0000119" />
        <Point temperature="300" value="0.0000120" />
        <Point temperature="325" value="0.0000120" />
        <Point temperature="350" value="0.0000121" />
        <Point temperature="375" value="0.0000122" />
        <Point temperature="400" value="0.0000123" />
