Repository: GianFossi/Materials

# MaterialLibrary

Libreria F# per dati e calcoli sui materiali, con database SQLite ASME 2025,
applicazione desktop Windows per la manutenzione e componente aggiuntivo Excel.

## Da dove iniziare

La documentazione segue due percorsi distinti:

| Percorso | Prima lettura | Approfondimenti |
|---|---|---|
| **1. Come è strutturato il database** | [Database: file, identità, curve e provenienza](docs/asme-materials-db.md) | [Modelli della libreria](docs/material-models.md), [API](docs/library-api.md) |
| **2.

File: database/data/physical-properties-xml/ThermalExpansion/TE-4.xml (part 2 of 4)
<?xml version="1.0" encoding="utf-8"?>
        <Point temperature="700" value="0.0000197" />
        <Point temperature="725" value="0.0000198" />
        <Point temperature="750" value="0.0000199" />
        <Point temperature="775" value="0.0000199" />
        <Point temperature="800" value="0.0000199" />
        <Point temperature="825" value="0.0000199" />
      </Points>
    </Curve>
    <Curve id="te-4-07-B" property="Alpha" unit="1/degC" temperatureUnit="degC" referenceTemperature="20" linearExpansionRef="te-4-07-C" pointCount="33">
      <Materials>
        <Material id="N06045" sourceMaterial="Coefficients for N06045" sourcePdfPage="1215" name="N06045" uns="N06045" association="uns" />
      </Materials>
      <Points>
        <Point temperature="20" value="0.0000110" />
        <Point temperature="50" value="0.0000118" />
        <Point temperature="75" value="0.0000124" />
        <Point temperature="100" value="0.0000130" />
        <Point temperature="125" value="0.0000134" />
        <Point temperature="150" value="0.0000138" />
        <Point temperature="175" value="0.0000141" />
        <Point temperature="200" value="0.0000143" />
        <Point temperature="225" value="0.0000145" />
        <Point temperature="250" value="0.0000147" />
        <Point temperature="275" value="0.0000148" />
        <Point temperature="300" value="0.0000149" />
        <Point temperature="325" value="0.0000150" />
        <Point temperature="350" value="0.0000151" />
        <Point temperature="375" value="0.0000152" />
        <Point temperature="400" value="0.0000153" />
        <Point temperature="425" value="0.0000154" />
        <Point temperature="450" value="0.0000155" />
        <Point temperature="475" value="0.0000156" />
        <Point temperature="500" value="0.0000157" />
        <Point temperature="525" value="0.0000158" />
        <Point temperature="550" value="0.0000159" />
        <Point temperature="575" value="0.0000160" />
        <Point temperature="600" value="0.0000161" />
        <Point temperature="625" value="0.0000162" />
        <Point temperature="650" value="0.0000164" />
        <Point temperature="675" value="0.0000165" />
        <Point temperature="700" value="0.0000166" />
        <Point temperature="725" value="0.0000167" />
        <Point temperature="750" value="0.0000168" />
        <Point temperature="775" value="0.0000169" />
        <Point temperature="800" value="0.0000170" />
        <Point temperature="825" value="0.0000171" />
      </Points>
    </Curve>
    <SourceLinearExpansion id="te-4-07-C" unit="mm/m" referenceTemperature="20" sourcePdfPage="1215" sourceMaterial="Coefficients for N06045">
      <Value temperature="20" value="0" />
      <Value temperature="50" value="0.35" />
      <Value temperature="75" value="0.68" />
      <Value temperature="100" value="1.0" />
      <Value temperature="125" value="1.4" />
      <Value temperature="150" value="1.8" />
      <Value temperature="175" value="2.2" />
      <Value temperature="200" value="2.6" />
      <Value temperature="225" value="3.0" />
      <Value temperature="250" value="3.4" />
      <Value temperature="275" value="3.8" />
      <Value temperature="300" value="4.2" />
      <Value temperature="325" value="4.6" />
      <Value temperature="350" value="5.0" />
      <Value temperature="375" value="5.4" />
      <Value temperature="400" value="5.8" />
      <Value temperature="425" value="6.2" />
      <Value temperature="450" value="6.6" />
      <Value temperature="475" value="7.1" />
      <Value temperature="500" value="7.5" />
      <Value temperature="525" value="8.0" />
      <Value temperature="550" value="8.4" />
      <Value temperature="575" value="8.9" />
      <Value temperature="600" value="9.3" />
      <Value temperature="625" value="9.8" />
      <Value temperature="650" value="10.3" />
      <Value temperature="675" value="10.8" />
      <Value temperature="700" value="11.3" />
      <Value temperature="725" value="11.8" />
      <Value temperature="750" value="12.3" />
      <Value temperature="775" value="12.8" />
      <Value temperature="800" value="13.3" />
      <Value temperature="825" value="13.8" />
    </SourceLinearExpansion>
    <Curve id="te-4-08-A" property="AlphaInstantaneous" unit="1/degC" temperatureUnit="degC" referenceTemperature="20" linearExpansionRef="te-4-08-C" pointCount="23">
      <Materials>
        <Material id="N06059" sourceMaterial="Table TE-4 Thermal Expansion for Nickel Alloys (Cont'd) Coefficients for N06059 and N06686" sourcePdfPage="1215" name="N06059" uns="N06059" association="uns" />
        <Material id="N06686" sourceMaterial="Table TE-4 Thermal Expansion for Nickel Alloys (Cont'd) Coefficients for N06059 and N06686" sourcePdfPage="1215" name="N06686" uns="N06686" association="uns" />
      </Materials>
      <Points>
        <Point temperature="20" value="0.0000117" />
        <Point temperature="50" value="0.0000118" />
        <Point temperature="75" value="0.0000119" />
        <Point temperature="100" value="0.0000121" />
        <Point temperature="125" value="0.0000123" />
        <Point temperature="150" value="0.0000125" />
        <Point temperature="175" value="0.0000127" />
        <Point temperature="200" value="0.0000128" />
        <Point temperature="225" value="0.0000129" />
        <Point temperature="250" value="0.0000130" />
        <Point temperature="275" value="0.0000131" />
        <Point temperature="300" value="0.0000131" />
        <Point temperature="325" value="0.0000131" />
        <Point temperature="350" value="0.0000132" />
        <Point temperature="375" value="0.0000133" />
        <Point temperature="400" value="0.0000134" />
        <Point temperature="425" value="0.0000135" />
        <Point temperature="450" value="0.0000137" />
        <Point temperature="475" value="0.0000138" />
        <Point temperature="500" value="0.0000138" />
        <Point temperature="525" value="0.0000138" />
        <Point temperature="550" value="0.0000135" />
        <Point temperature="575" value="0.0000130" />
      </Points>
    </Curve>
    <Curve id="te-4-08-B" property="Alpha" unit="1/degC" temperatureUnit="degC" referenceTemperature="20" linearExpansionRef="te-4-08-C" pointCount="23">
      <Materials>
        <Material id="N06059" sourceMaterial="Table TE-4 Thermal Expansion for Nickel Alloys (Cont'd) Coefficients for N06059 and N06686" sourcePdfPage="1215" name="N06059" uns="N06059" association="uns" />
        <Material id="N06686" sourceMaterial="Table TE-4 Thermal Expansion for Nickel Alloys (Cont'd) Coefficients for N06059 and N06686" sourcePdfPage="1215" name="N06686" uns="N06686" association="uns" />
      </Materials>
      <Points>
        <Point temperature="20" value="0.0000117" />
        <Point temperature="50" value="0.0000117" />
        <Point temperature="75" value="0.0000118" />
        <Point temperature="100" value="0.0000118" />
        <Point temperature="125" value="0.0000119" />
        <Point temperature="150" value="0.0000120" />
        <Point temperature="175" value="0.0000121" />
        <Point temperature="200" value="0.0000122" />
        <Point temperature="225" value="0.0000123" />
        <Point temperature="250" value="0.0000124" />
        <Point temperature="275" value="0.0000124" />
        <Point temperature="300" value="0.0000125" />
        <Point temperature="325" value="0.0000125" />
        <Point temperature="350" value="0.0000126" />
        <Point temperature="375" value="0.0000126" />
        <Point temperature="400" value="0.0000127" />
        <Point temperature="425" value="0.0000127" />
        <Point temperature="450" value="0.0000128" />
        <Point temperature="475" value="0.0000128" />
        <Point temperature="500" value="0.0000129" />
        <Point temperature="525" value="0.0000129" />
        <Point temperature="550" value="0.0000130" />
        <Point temperature="575" value="0.0000130" />
      </Points>
    </Curve>
    <SourceLinearExpansion id="te-4-08-C" unit="mm/m" referenceTemperature="20" sourcePdfPage="1215" sourceMaterial="Table TE-4 Thermal Expansion for Nickel Alloys (Cont'd) Coefficients for N06059 and N06686">
      <Value temperature="20" value="0" />
      <Value temperature="50" value="0.35" />
      <Value temperature="75" value="0.65" />
      <Value temperature="100" value="0.94" />
      <Value temperature="125" value="1.3" />
      <Value temperature="150" value="1.6" />
      <Value temperature="175" value="1.9" />
      <Value temperature="200" value="2.2" />
      <Value temperature="225" value="2.5" />
      <Value temperature="250" value="2.8" />
      <Value temperature="275" value="3.2" />
      <Value temperature="300" value="3.5" />
      <Value temperature="325" value="3.8" />
      <Value temperature="350" value="4.2" />
      <Value temperature="375" value="4.5" />
      <Value temperature="400" value="4.8" />
      <Value temperature="425" value="5.2" />
      <Value temperature="450" value="5.5" />
      <Value temperature="475" value="5.8" />
      <Value temperature="500" value="6.2" />
      <Value temperature="525" value="6.5" />
      <Value temperature="550" value="6.9" />
      <Value temperature="575" value="7.2" />
    </SourceLinearExpansion>
    <Curve id="te-4-09-A" property="AlphaInstantaneous" unit="1/degC" temperatureUnit="degC" referenceTemperature="20" linearExpansionRef="te-4-09-C" pointCount="30">
      <Materials>
        <Material id="N06230" sourceMaterial="Coefficients for N06230" sourcePdfPage="1215" name="N06230" uns="N06230" association="uns" />
      </Materials>
      <Points>
        <Point temperature="20" value="0.0000124" />
        <Point temperature="50" value="0.0000125" />
        <Point temperature="75" value="0.0000127" />
        <Point temperature="100" value="0.0000128" />
        <Point temperature="125" value="0.0000129" />
        <Point temperature="150" value="0.0000131" />
        <Point temperature="175" value="0.0000133" />
        <Point temperature="200" value="0.0000134" />
        <Point temperature="225" value="0.0000136" />
        <Point temperature="250" value="0.0000138" />
        <Point temperature="275" value="0.0000140" />
        <Point temperature="300" value="0.0000143" />
        <Point temperature="325" value="0.0000145" />
        <Point temperature="350" value="0.0000147" />
        <Point temperature="375" value="0.0000149" />
        <Point temperature="400" value="0.0000152" />
        <Point temperature="425" value="0.0000154" />
        <Point temperature="450" value="0.0000156" />
        <Point temperature="475" value="0.0000157" />
        <Point temperature="500" value="0.0000159" />
        <Point temperature="525" value="0.0000160" />
        <Point temperature="550" value="0.0000162" />
        <Point temperature="575" value="0.0000163" />
        <Point temperature="600" value="0.0000164" />
        <Point temperature="625" value="0.0000165" />
        <Point temperature="650" value="0.0000165" />
        <Point temperature="675" value="0.0000167" />
        <Point temperature="700" value="0.0000168" />
        <Point temperature="725" value="0.0000170" />
        <Point temperature="750" value="0.0000172" />
      </Points>
    </Curve>
    <Curve id="te-4-09-B" property="Alpha" unit="1/degC" temperatureUnit="degC" referenceTemperature="20" linearExpansionRef="te-4-09-C" pointCount="30">
      <Materials>
        <Material id="N06230" sourceMaterial="Coefficients for N06230" sourcePdfPage="1215" name="N06230" uns="N06230" association="uns" />
      </Materials>
      <Points>
        <Point temperature="20" value="0.0000124" />
        <Point temperature="50" value="0.0000125" />
        <Point temperature="75" value="0.0000125" />
        <Point temperature="100" value="0.0000126" />
        <Point temperature="125" value="0.0000127" />
        <Point temperature="150" value="0.0000127" />
        <Point temperature="175" value="0.0000128" />
        <Point temperature="200" value="0.0000129" />
        <Point temperature="225" value="0.0000130" />
        <Point temperature="250" value="0.0000130" />
        <Point temperature="275" value="0.0000131" />
        <Point temperature="300" value="0.0000132" />
        <Point temperature="325" value="0.0000133" />
        <Point temperature="350" value="0.0000134" />
        <Point temperature="375" value="0.0000135" />
        <Point temperature="400" value="0.0000136" />
        <Point temperature="425" value="0.0000137" />
        <Point temperature="450" value="0.0000138" />
        <Point temperature="475" value="0.0000139" />
        <Point temperature="500" value="0.0000140" />
        <Point temperature="525" value="0.0000141" />
        <Point temperature="550" value="0.0000142" />
        <Point temperature="575" value="0.0000143" />
        <Point temperature="600" value="0.0000144" />
        <Point temperature="625" value="0.0000145" />
        <Point temperature="650" value="0.0000145" />
        <Point temperature="675" value="0.0000146" />
        <Point temperature="700" value="0.0000147" />
        <Point temperature="725" value="0.0000148" />
        <Point temperature="750" value="0.0000149" />
      </Points>
    </Curve>
    <SourceLinearExpansion id="te-4-09-C" unit="mm/m" referenceTemperature="20" sourcePdfPage="1215" sourceMaterial="Coefficients for N06230">
      <Value temperature="20" value="0" />
      <Value temperature="50" value="0.38" />
      <Value temperature="75" value="0.69" />
      <Value temperature="100" value="1.0" />
      <Value temperature="125" value="1.3" />
      <Value temperature="150" value="1.7" />
      <Value temperature="175" value="2.0" />
      <Value temperature="200" value="2.3" />
      <Value temperature="225" value="2.7" />
      <Value temperature="250" value="3.0" />
      <Value temperature="275" value="3.3" />
      <Value temperature="300" value="3.7" />
      <Value temperature="325" value="4.1" />
      <Value temperature="350" value="4.4" />
      <Value temperature="375" value="4.8" />
      <Value temperature="400" value="5.2" />
      <Value temperature="425" value="5.6" />
      <Value temperature="450" value="5.9" />
      <Value temperature="475" value="6.3" />
      <Value temperature="500" value="6.7" />
      <Value temperature="525" value="7.1" />
      <Value temperature="550" value="7.5" />
      <Value temperature="575" value="7.9" />
      <Value temperature="600" value="8.3" />
      <Value temperature="625" value="8.8" />
      <Value temperature="650" value="9.2" />
      <Value temperature="675" value="9.6" />
      <Value temperature="700" value="10.0" />
      <Value temperature="725" value="10.4" />
      <Value temperature="750" value="10.8" />
    </SourceLinearExpansion>
    <Curve id="te-4-10-A" property="AlphaInstantaneous" unit="1/degC" temperatureUnit="degC" referenceTemperature="20" linearExpansionRef="te-4-10-C" pointCount="33">
      <Materials>
        <Material id="N06455" sourceMaterial="Coefficients for N06455" sourcePdfPage="1216" name="N06455" uns="N06455" association="uns" />
      </Materials>
      <Points>
        <Point temperature="20" value="0.0000104" />
        <Point temperature="50" value="0.0000110" />
        <Point temperature="75" value="0.0000114" />
        <Point temperature="100" value="0.0000118" />
        <Point temperature="125" value="0.0000123" />
        <Point temperature="150" value="0.0000126" />
        <Point temperature="175" value="0.0000130" />
        <Point temperature="200" value="0.0000133" />
        <Point temperature="225" value="0.0000135" />
        <Point temperature="250" value="0.0000137" />
        <Point temperature="275" value="0.0000139" />
        <Point temperature="300" value="0.0000140" />
        <Point temperature="325" value="0.0000141" />
        <Point temperature="350" value="0.0000142" />
        <Point temperature="375" value="0.0000142" />
        <Point temperature="400" value="0.0000142" />
        <Point temperature="425" value="0.0000142" />
        <Point temperature="450" value="0.0000142" />
        <Point temperature="475" value="0.0000142" />
        <Point temperature="500" value="0.0000143" />
        <Point temperature="525" value="0.0000143" />
        <Point temperature="550" value="0.0000144" />
        <Point temperature="575" value="0.0000144" />
        <Point temperature="600" value="0.0000145" />
        <Point temperature="625" value="0.0000146" />
        <Point temperature="650" value="0.0000146" />
        <Point temperature="675" value="0.0000146" />
        <Point temperature="700" value="0.0000146" />
        <Point temperature="725" value="0.0000145" />
        <Point temperature="750" value="0.0000143" />
        <Point temperature="775" value="0.0000140" />
        <Point temperature="800" value="0.0000134" />
        <Point temperature="825" value="0.0000127" />
      </Points>
    </Curve>
    <Curve id="te-4-10-B" property="Alpha" unit="1/degC" temperatureUnit="degC" referenceTemperature="20" linearExpansionRef="te-4-10-C" pointCount="33">
      <Materials>
        <Material id="N06455" sourceMaterial="Coefficients for N06455" sourcePdfPage="1216" name="N06455" uns="N06455" association="uns" />
      </Materials>
      <Points>
        <Point temperature="20" value="0.0000104" />
        <Point temperature="50" value="0.0000107" />
        <Point temperature="75" value="0.0000109" />
        <Point temperature="100" value="0.0000111" />
        <Point temperature="125" value="0.0000114" />
        <Point temperature="150" value="0.0000116" />
        <Point temperature="175" value="0.0000118" />
        <Point temperature="200" value="0.0000120" />
        <Point temperature="225" value="0.0000121" />
        <Point temperature="250" value="0.0000123" />
        <Point temperature="275" value="0.0000124" />
        <Point temperature="300" value="0.0000126" />
        <Point temperature="325" value="0.0000127" />
        <Point temperature="350" value="0.0000128" />
        <Point temperature="375" value="0.0000129" />
        <Point temperature="400" value="0.0000130" />
        <Point temperature="425" value="0.0000131" />
        <Point temperature="450" value="0.0000131" />
        <Point temperature="475" value="0.0000132" />
        <Point temperature="500" value="0.0000132" />
        <Point temperature="525" value="0.0000133" />
        <Point temperature="550" value="0.0000134" />
        <Point temperature="575" value="0.0000134" />
        <Point temperature="600" value="0.0000134" />
        <Point temperature="625" value="0.0000135" />
        <Point temperature="650" value="0.0000135" />
        <Point temperature="675" value="0.0000136" />
        <Point temperature="700" value="0.0000136" />
        <Point temperature="725" value="0.0000136" />
        <Point temperature="750" value="0.0000137" />
        <Point temperature="775" value="0.0000137" />
        <Point temperature="800" value="0.0000137" />
        <Point temperature="825" value="0.0000137" />
      </Points>
    </Curve>
    <SourceLinearExpansion id="te-4-10-C" unit="mm/m" referenceTemperature="20" sourcePdfPage="1216" sourceMaterial="Coefficients for N06455">
      <Value temperature="20" value="0" />
      <Value temperature="50" value="0.32" />
      <Value temperature="75" value="0.60" />
      <Value temperature="100" value="0.89" />
      <Value temperature="125" value="1.2" />
      <Value temperature="150" value="1.5" />
      <Value temperature="175" value="1.8" />
      <Value temperature="200" value="2.2" />
      <Value temperature="225" value="2.5" />
      <Value temperature="250" value="2.8" />
      <Value temperature="275" value="3.2" />
      <Value temperature="300" value="3.5" />
      <Value temperature="325" value="3.9" />
      <Value temperature="350" value="4.2" />
      <Value temperature="375" value="4.6" />
      <Value temperature="400" value="4.9" />
      <Value temperature="425" value="5.3" />
      <Value temperature="450" value="5.6" />
      <Value temperature="475" value="6.0" />
      <Value temperature="500" value="6.4" />
      <Value temperature="525" value="6.7" />
      <Value temperature="550" value="7.1" />
      <Value temperature="575" value="7.4" />
      <Value temperature="600" value="7.8" />
      <Value temperature="625" value="8.2" />
      <Value temperature="650" value="8.5" />
      <Value temperature="675" value="8.9" />
      <Value temperature="700" value="9.3" />
      <Value temperature="725" value="9.6" />
      <Value temperature="750" value="10.0" />
      <Value temperature="775" value="10.3" />
      <Value temperature="800" value="10.7" />
      <Value temperature="825" value="11.0" />
    </SourceLinearExpansion>
    <Curve id="te-4-11-A" property="AlphaInstantaneous" unit="1/degC" temperatureUnit="degC" referenceTemperature="20" linearExpansionRef="te-4-11-C" pointCount="33">
      <Materials>
        <Material id="N06600" sourceMaterial="Table TE-4 Thermal Expansion for Nickel Alloys (Cont'd) Coefficients for N06600" sourcePdfPage="1216" name="N06600" uns="N06600" association="uns" />
      </Materials>
      <Points>
        <Point temperature="20" value="0.0000123" />
        <Point temperature="50" value="0.0000127" />
        <Point temperature="75" value="0.0000130" />
        <Point temperature="100" value="0.0000134" />
        <Point temperature="125" value="0.0000137" />
        <Point temperature="150" value="0.0000140" />
        <Point temperature="175" value="0.0000142" />
        <Point temperature="200" value="0.0000145" />
        <Point temperature="225" value="0.0000147" />
        <Point temperature="250" value="0.0000149" />
        <Point temperature="275" value="0.0000150" />
        <Point temperature="300" value="0.0000152" />
        <Point temperature="325" value="0.0000154" />
        <Point temperature="350" value="0.0000155" />
        <Point temperature="375" value="0.0000157" />
        <Point temperature="400" value="0.0000159" />
        <Point temperature="425" value="0.0000161" />
        <Point temperature="450" value="0.0000163" />
        <Point temperature="475" value="0.0000165" />
        <Point temperature="500" value="0.0000167" />
        <Point temperature="525" value="0.0000170" />
        <Point temperature="550" value="0.0000172" />
        <Point temperature="575" value="0.0000175" />
        <Point temperature="600" value="0.0000178" />
        <Point temperature="625" value="0.0000181" />
        <Point temperature="650" value="0.0000185" />
        <Point temperature="675" value="0.0000188" />
        <Point temperature="700" value="0.0000191" />
        <Point temperature="725" value="0.0000194" />
        <Point temperature="750" value="0.0000196" />
        <Point temperature="775" value="0.0000198" />
        <Point temperature="800" value="0.0000199" />
        <Point temperature="825" value="0.0000200" />
      </Points>
    </Curve>
    <Curve id="te-4-11-B" property="Alpha" unit="1/degC" temperatureUnit="degC" referenceTemperature="20" linearExpansionRef="te-4-11-C" pointCount="33">
      <Materials>
        <Material id="N06600" sourceMaterial="Table TE-4 Thermal Expansion for Nickel Alloys (Cont'd) Coefficients for N06600" sourcePdfPage="1216" name="N06600" uns="N06600" association="uns" />
      </Materials>
      <Points>
        <Point temperature="20" value="0.0000123" />
        <Point temperature="50" value="0.0000125" />
        <Point temperature="75" value="0.0000127" />
        <Point temperature="100" value="0.0000128" />
        <Point temperature="125" value="0.0000130" />
        <Point temperature="150" value="0.0000132" />
        <Point temperature="175" value="0.0000133" />
        <Point temperature="200" value="0.0000135" />
        <Point temperature="225" value="0.0000136" />
        <Point temperature="250" value="0.0000137" />
        <Point temperature="275" value="0.0000138" />
        <Point temperature="300" value="0.0000140" />
        <Point temperature="325" value="0.0000141" />
        <Point temperature="350" value="0.0000142" />
        <Point temperature="375" value="0.0000143" />
        <Point temperature="400" value="0.0000144" />
        <Point temperature="425" value="0.0000145" />
        <Point temperature="450" value="0.0000146" />
        <Point temperature="475" value="0.0000147" />
        <Point temperature="500" value="0.0000148" />
        <Point temperature="525" value="0.0000149" />
        <Point temperature="550" value="0.0000150" />
        <Point temperature="575" value="0.0000151" />
        <Point temperature="600" value="0.0000152" />
        <Point temperature="625" value="0.0000153" />
        <Point temperature="650" value="0.0000154" />
        <Point temperature="675" value="0.0000156" />
        <Point temperature="700" value="0.0000157" />
        <Point temperature="725" value="0.0000158" />
        <Point temperature="750" value="0.0000159" />
        <Point temperature="775" value="0.0000161" />
        <Point temperature="800" value="0.0000162" />
        <Point temperature="825" value="0.0000163" />
      </Points>
    </Curve>
    <SourceLinearExpansion id="te-4-11-C" unit="mm/m" referenceTemperature="20" sourcePdfPage="1216" sourceMaterial="Table TE-4 Thermal Expansion for Nickel Alloys (Cont'd) Coefficients for N06600">
      <Value temperature="20" value="0" />
      <Value temperature="50" value="0.38" />
      <Value temperature="75" value="0.70" />
      <Value temperature="100" value="1.0" />
      <Value temperature="125" value="1.4" />
      <Value temperature="150" value="1.7" />
      <Value temperature="175" value="2.1" />
      <Value temperature="200" value="2.4" />
      <Value temperature="225" value="2.8" />
      <Value temperature="250" value="3.2" />
      <Value temperature="275" value="3.5" />
      <Value temperature="300" value="3.9" />
      <Value temperature="325" value="4.3" />
      <Value temperature="350" value="4.7" />
      <Value temperature="375" value="5.1" />
      <Value temperature="400" value="5.5" />
      <Value temperature="425" value="5.9" />
      <Value temperature="450" value="6.3" />
      <Value temperature="475" value="6.7" />
      <Value temperature="500" value="7.1" />
      <Value temperature="525" value="7.5" />
      <Value temperature="550" value="7.9" />
      <Value temperature="575" value="8.4" />
      <Value temperature="600" value="8.8" />
      <Value temperature="625" value="9.3" />
      <Value temperature="650" value="9.7" />
      <Value temperature="675" value="10.2" />
      <Value temperature="700" value="10.7" />
      <Value temperature="725" value="11.1" />
      <Value temperature="750" value="11.6" />
      <Value temperature="775" value="12.1" />
      <Value temperature="800" value="12.6" />
      <Value temperature="825" value="13.1" />
    </SourceLinearExpansion>
    <Curve id="te-4-12-A" property="AlphaInstantaneous" unit="1/degC" temperatureUnit="degC" referenceTemperature="20" linearExpansionRef="te-4-12-C" pointCount="39">
      <Materials>
        <Material id="N06617" sourceMaterial="Coefficients for N06617" sourcePdfPage="1216" name="N06617" uns="N06617" association="uns" />
      </Materials>
      <Points>
        <Point temperature="20" value="0.0000126" />
        <Point temperature="50" value="0.0000128" />
        <Point temperature="75" value="0.0000129" />
        <Point temperature="100" value="0.0000130" />
        <Point temperature="125" value="0.0000132" />
        <Point temperature="150" value="0.0000133" />
        <Point temperature="175" value="0.0000135" />
        <Point temperature="200" value="0.0000136" />
        <Point temperature="225" value="0.0000138" />
        <Point temperature="250" value="0.0000140" />
        <Point temperature="275" value="0.0000142" />
        <Point temperature="300" value="0.0000144" />
        <Point temperature="325" value="0.0000146" />
        <Point temperature="350" value="0.0000148" />
        <Point temperature="375" value="0.0000150" />
        <Point temperature="400" value="0.0000152" />
        <Point temperature="425" value="0.0000154" />
        <Point temperature="450" value="0.0000157" />
        <Point temperature="475" value="0.0000159" />
        <Point temperature="500" value="0.0000162" />
        <Point temperature="525" value="0.0000164" />
        <Point temperature="550" value="0.0000167" />
        <Point temperature="575" value="0.0000170" />
        <Point temperature="600" value="0.0000172" />
        <Point temperature="625" value="0.0000175" />
        <Point temperature="650" value="0.0000178" />
        <Point temperature="675" value="0.0000181" />
        <Point temperature="700" value="0.0000184" />
        <Point temperature="725" value="0.0000188" />
        <Point temperature="750" value="0.0000191" />
        <Point temperature="775" value="0.0000194" />
        <Point temperature="800" value="0.0000198" />
        <Point temperature="825" value="0.0000201" />
        <Point temperature="850" value="0.0000205" />
        <Point temperature="875" value="0.0000208" />
        <Point temperature="900" value="0.0000212" />
        <Point temperature="925" value="0.0000216" />
        <Point temperature="950" value="0.0000219" />
        <Point temperature="975" value="0.0000223" />
      </Points>
    </Curve>
    <Curve id="te-4-12-B" property="Alpha" unit="1/degC" temperatureUnit="degC" referenceTemperature="20" linearExpansionRef="te-4-12-C" pointCount="39">
      <Materials>
        <Material id="N06617" sourceMaterial="Coefficients for N06617" sourcePdfPage="1216" name="N06617" uns="N06617" association="uns" />
      </Materials>
      <Points>
        <Point temperature="20" value="0.0000126" />
        <Point temperature="50" value="0.0000127" />
        <Point temperature="75" value="0.0000127" />
        <Point temperature="100" value="0.0000128" />
        <Point temperature="125" value="0.0000129" />
        <Point temperature="150" value="0.0000129" />
        <Point temperature="175" value="0.0000130" />
        <Point temperature="200" value="0.0000131" />
        <Point temperature="225" value="0.0000132" />
        <Point temperature="250" value="0.0000132" />
        <Point temperature="275" value="0.0000133" />
        <Point temperature="300" value="0.0000134" />
        <Point temperature="325" value="0.0000135" />
        <Point temperature="350" value="0.0000136" />
        <Point temperature="375" value="0.0000137" />
        <Point temperature="400" value="0.0000138" />
        <Point temperature="425" value="0.0000139" />
        <Point temperature="450" value="0.0000140" />
        <Point temperature="475" value="0.0000141" />
        <Point temperature="500" value="0.0000142" />
        <Point temperature="525" value="0.0000143" />
        <Point temperature="550" value="0.0000144" />
        <Point temperature="575" value="0.0000145" />
        <Point temperature="600" value="0.0000146" />
        <Point temperature="625" value="0.0000147" />
        <Point temperature="650" value="0.0000148" />
        <Point temperature="675" value="0.0000150" />
        <Point temperature="700" value="0.0000151" />
        <Point temperature="725" value="0.0000152" />
        <Point temperature="750" value="0.0000153" />
        <Point temperature="775" value="0.0000155" />
        <Point temperature="800" value="0.0000156" />
        <Point temperature="825" value="0.0000157" />
        <Point temperature="850" value="0.0000159" />
        <Point temperature="875" value="0.0000160" />
        <Point temperature="900" value="0.0000161" />
        <Point temperature="925" value="0.0000163" />
        <Point temperature="950" value="0.0000164" />
        <Point temperature="975" value="0.0000166" />
      </Points>
    </Curve>
    <SourceLinearExpansion id="te-4-12-C" unit="mm/m" referenceTemperature="20" sourcePdfPage="1216" sourceMaterial="Coefficients for N06617">
      <Value temperature="20" value="0" />
      <Value temperature="50" value="0.36" />
      <Value temperature="75" value="0.68" />
      <Value temperature="100" value="1.0" />
      <Value temperature="125" value="1.4" />
      <Value temperature="150" value="1.7" />
      <Value temperature="175" value="2.0" />
      <Value temperature="200" value="2.4" />
      <Value temperature="225" value="2.7" />
      <Value temperature="250" value="3.0" />
      <Value temperature="275" value="3.4" />
      <Value temperature="300" value="3.8" />
      <Value temperature="325" value="4.1" />
      <Value temperature="350" value="4.5" />
      <Value temperature="375" value="4.9" />
      <Value temperature="400" value="5.2" />
      <Value temperature="425" value="5.6" />
      <Value temperature="450" value="6.0" />
      <Value temperature="475" value="6.4" />
      <Value temperature="500" value="6.8" />
      <Value temperature="525" value="7.2" />
      <Value temperature="550" value="7.6" />
      <Value temperature="575" value="8.0" />
      <Value temperature="600" value="8.5" />
      <Value temperature="625" value="8.9" />
      <Value temperature="650" value="9.3" />
      <Value temperature="675" value="9.8" />
      <Value temperature="700" value="10.3" />
      <Value temperature="725" value="10.7" />
      <Value temperature="750" value="11.2" />
      <Value temperature="775" value="11.7" />
      <Value temperature="800" value="12.2" />
      <Value temperature="825" value="12.7" />
      <Value temperature="850" value="13.2" />
      <Value temperature="875" value="13.7" />
      <Value temperature="900" value="14.2" />
      <Value temperature="925" value="14.7" />
      <Value temperature="950" value="15.3" />
      <Value temperature="975" value="15.8" />
    </SourceLinearExpansion>
    <Curve id="te-4-13-A" property="AlphaInstantaneous" unit="1/degC" temperatureUnit="degC" referenceTemperature="20" linearExpansionRef="te-4-13-C" pointCount="33">
      <Materials>
        <Material id="N06625" sourceMaterial="Coefficients for N06625" sourcePdfPage="1217" name="N06625" uns="N06625" association="uns" />
      </Materials>
      <Points>
        <Point temperature="20" value="0.0000120" />
        <Point temperature="50" value="0.0000127" />
        <Point temperature="75" value="0.0000131" />
        <Point temperature="100" value="0.0000133" />
        <Point temperature="125" value="0.0000134" />
        <Point temperature="150" value="0.0000134" />
        <Point temperature="175" value="0.0000135" />
        <Point temperature="200" value="0.0000135" />
        <Point temperature="225" value="0.0000135" />
        <Point temperature="250" value="0.0000135" />
        <Point temperature="275" value="0.0000136" />
        <Point temperature="300" value="0.0000138" />
        <Point temperature="325" value="0.0000140" />
        <Point temperature="350" value="0.0000142" />
        <Point temperature="375" value="0.0000145" />
        <Point temperature="400" value="0.0000148" />
        <Point temperature="425" value="0.0000151" />
        <Point temperature="450" value="0.0000155" />
        <Point temperature="475" value="0.0000159" />
        <Point temperature="500" value="0.0000163" />
        <Point temperature="525" value="0.0000167" />
        <Point temperature="550" value="0.0000170" />
        <Point temperature="575" value="0.0000173" />
        <Point temperature="600" value="0.0000177" />
        <Point temperature="625" value="0.0000179" />
        <Point temperature="650" value="0.0000182" />
        <Point temperature="675" value="0.0000184" />
        <Point temperature="700" value="0.0000186" />
        <Point temperature="725" value="0.0000188" />
        <Point temperature="750" value="0.0000191" />
        <Point temperature="775" value="0.0000195" />
        <Point temperature="800" value="0.0000200" />
        <Point temperature="825" value="0.0000206" />
      </Points>
    </Curve>
    <Curve id="te-4-13-B" property="Alpha" unit="1/degC" temperatureUnit="degC" referenceTemperature="20" linearExpansionRef="te-4-13-C" pointCount="33">
      <Materials>
        <Material id="N06625" sourceMaterial="Coefficients for N06625" sourcePdfPage="1217" name="N06625" uns="N06625" association="uns" />
      </Materials>
      <Points>
        <Point temperature="20" value="0.0000120" />
        <Point temperature="50" value="0.0000124" />
        <Point temperature="75" value="0.0000126" />
        <Point temperature="100" value="0.0000128" />
        <Point temperature="125" value="0.0000129" />
        <Point temperature="150" value="0.0000130" />
        <Point temperature="175" value="0.0000131" />
        <Point temperature="200" value="0.0000132" />
        <Point temperature="225" value="0.0000132" />
        <Point temperature="250" value="0.0000132" />
        <Point temperature="275" value="0.0000133" />
        <Point temperature="300" value="0.0000133" />
        <Point temperature="325" value="0.0000133" />
        <Point temperature="350" value="0.0000134" />
        <Point temperature="375" value="0.0000135" />
        <Point temperature="400" value="0.0000135" />
        <Point temperature="425" value="0.0000136" />
        <Point temperature="450" value="0.0000137" />
        <Point temperature="475" value="0.0000138" />
        <Point temperature="500" value="0.0000140" />
        <Point temperature="525" value="0.0000141" />
        <Point temperature="550" value="0.0000142" />
        <Point temperature="575" value="0.0000143" />
        <Point temperature="600" value="0.0000145" />
        <Point temperature="625" value="0.0000146" />
        <Point temperature="650" value="0.0000148" />
        <Point temperature="675" value="0.0000149" />
        <Point temperature="700" value="0.0000150" />
        <Point temperature="725" value="0.0000151" />
        <Point temperature="750" value="0.0000153" />
        <Point temperature="775" value="0.0000154" />
        <Point temperature="800" value="0.0000156" />
        <Point temperature="825" value="0.0000157" />
      </Points>
    </Curve>
    <SourceLinearExpansion id="te-4-13-C" unit="mm/m" referenceTemperature="20" sourcePdfPage="1217" sourceMaterial="Coefficients for N06625">
      <Value temperature="20" value="0" />
      <Value temperature="50" value="0.37" />
      <Value temperature="75" value="0.69" />
      <Value temperature="100" value="1.0" />
      <Value temperature="125" value="1.4" />
      <Value temperature="150" value="1.7" />
      <Value temperature="175" value="2.0" />
      <Value temperature="200" value="2.4" />
      <Value temperature="225" value="2.7" />
      <Value temperature="250" value="3.0" />
      <Value temperature="275" value="3.4" />
      <Value temperature="300" value="3.7" />
      <Value temperature="325" value="4.1" />
      <Value temperature="350" value="4.4" />
      <Value temperature="375" value="4.8" />
      <Value temperature="400" value="5.1" />
      <Value temperature="425" value="5.5" />
      <Value temperature="450" value="5.9" />
      <Value temperature="475" value="6.3" />
      <Value temperature="500" value="6.7" />
      <Value temperature="525" value="7.1" />
      <Value temperature="550" value="7.5" />
      <Value temperature="575" value="8.0" />
      <Value temperature="600" value="8.4" />
      <Value temperature="625" value="8.8" />
      <Value temperature="650" value="9.3" />
      <Value temperature="675" value="9.8" />
      <Value temperature="700" value="10.2" />
      <Value temperature="725" value="10.7" />
      <Value temperature="750" value="11.2" />
      <Value temperature="775" value="11.6" />
      <Value temperature="800" value="12.1" />
      <Value temperature="825" value="12.6" />
    </SourceLinearExpansion>
