Repository: GianFossi/Materials

# MaterialLibrary

Libreria F# per dati e calcoli sui materiali, con database SQLite ASME 2025,
applicazione desktop Windows per la manutenzione e componente aggiuntivo Excel.

## Da dove iniziare

La documentazione segue due percorsi distinti:

| Percorso | Prima lettura | Approfondimenti |
|---|---|---|
| **1. Come è strutturato il database** | [Database: file, identità, curve e provenienza](docs/asme-materials-db.md) | [Modelli della libreria](docs/material-models.md), [API](docs/library-api.md) |
| **2.

File: database/data/physical-properties-xml/ThermalExpansion/TE-1.xml (part 3 of 4)
<?xml version="1.0" encoding="utf-8"?>
        <Point temperature="425" value="0.0000124" />
        <Point temperature="450" value="0.0000125" />
        <Point temperature="475" value="0.0000125" />
        <Point temperature="500" value="0.0000126" />
        <Point temperature="525" value="0.0000126" />
        <Point temperature="550" value="0.0000126" />
      </Points>
    </Curve>
    <SourceLinearExpansion id="te-1-07-C" unit="mm/m" referenceTemperature="20" sourcePdfPage="1208" sourceMaterial="Coefficients for 8Ni and 9Ni Steels">
      <Value temperature="20" value="0" />
      <Value temperature="50" value="0.31" />
      <Value temperature="75" value="0.58" />
      <Value temperature="100" value="0.86" />
      <Value temperature="125" value="1.2" />
      <Value temperature="150" value="1.5" />
      <Value temperature="175" value="1.8" />
      <Value temperature="200" value="2.1" />
      <Value temperature="225" value="2.4" />
      <Value temperature="250" value="2.7" />
      <Value temperature="275" value="3.0" />
      <Value temperature="300" value="3.4" />
      <Value temperature="325" value="3.7" />
      <Value temperature="350" value="4.0" />
      <Value temperature="375" value="4.3" />
      <Value temperature="400" value="4.7" />
      <Value temperature="425" value="5.0" />
      <Value temperature="450" value="5.4" />
      <Value temperature="475" value="5.7" />
      <Value temperature="500" value="6.0" />
      <Value temperature="525" value="6.4" />
      <Value temperature="550" value="6.7" />
    </SourceLinearExpansion>
    <Curve id="te-1-08-A" property="AlphaInstantaneous" unit="1/degC" temperatureUnit="degC" referenceTemperature="20" linearExpansionRef="te-1-08-C" pointCount="33">
      <Materials>
        <Material id="material-001" sourceMaterial="Table TE-1 Thermal Expansion for Ferrous Materials (Cont'd) Coefficients for 12Cr, 12Cr–1Al, 13Cr, and 13Cr–4Ni Steels" sourcePdfPage="1208" name="12Cr" nominalChemicalComposition="12Cr" association="nominalChemicalComposition" />
        <Material id="material-002" sourceMaterial="Table TE-1 Thermal Expansion for Ferrous Materials (Cont'd) Coefficients for 12Cr, 12Cr–1Al, 13Cr, and 13Cr–4Ni Steels" sourcePdfPage="1208" name="12Cr-1Al" nominalChemicalComposition="12Cr-1Al" association="nominalChemicalComposition" />
        <Material id="material-003" sourceMaterial="Table TE-1 Thermal Expansion for Ferrous Materials (Cont'd) Coefficients for 12Cr, 12Cr–1Al, 13Cr, and 13Cr–4Ni Steels" sourcePdfPage="1208" name="13Cr" nominalChemicalComposition="13Cr" association="nominalChemicalComposition" />
        <Material id="material-004" sourceMaterial="Table TE-1 Thermal Expansion for Ferrous Materials (Cont'd) Coefficients for 12Cr, 12Cr–1Al, 13Cr, and 13Cr–4Ni Steels" sourcePdfPage="1208" name="13Cr-4Ni" nominalChemicalComposition="13Cr-4Ni" association="nominalChemicalComposition" />
      </Materials>
      <Points>
        <Point temperature="20" value="0.0000106" />
        <Point temperature="50" value="0.0000111" />
        <Point temperature="75" value="0.0000113" />
        <Point temperature="100" value="0.0000115" />
        <Point temperature="125" value="0.0000117" />
        <Point temperature="150" value="0.0000118" />
        <Point temperature="175" value="0.0000119" />
        <Point temperature="200" value="0.0000120" />
        <Point temperature="225" value="0.0000121" />
        <Point temperature="250" value="0.0000121" />
        <Point temperature="275" value="0.0000122" />
        <Point temperature="300" value="0.0000123" />
        <Point temperature="325" value="0.0000124" />
        <Point temperature="350" value="0.0000125" />
        <Point temperature="375" value="0.0000126" />
        <Point temperature="400" value="0.0000127" />
        <Point temperature="425" value="0.0000128" />
        <Point temperature="450" value="0.0000129" />
        <Point temperature="475" value="0.0000130" />
        <Point temperature="500" value="0.0000131" />
        <Point temperature="525" value="0.0000132" />
        <Point temperature="550" value="0.0000133" />
        <Point temperature="575" value="0.0000133" />
        <Point temperature="600" value="0.0000133" />
        <Point temperature="625" value="0.0000134" />
        <Point temperature="650" value="0.0000134" />
        <Point temperature="675" value="0.0000134" />
        <Point temperature="700" value="0.0000134" />
        <Point temperature="725" value="0.0000134" />
        <Point temperature="750" value="0.0000134" />
        <Point temperature="775" value="0.0000135" />
        <Point temperature="800" value="0.0000136" />
        <Point temperature="825" value="0.0000138" />
      </Points>
    </Curve>
    <Curve id="te-1-08-B" property="Alpha" unit="1/degC" temperatureUnit="degC" referenceTemperature="20" linearExpansionRef="te-1-08-C" pointCount="33">
      <Materials>
        <Material id="material-001" sourceMaterial="Table TE-1 Thermal Expansion for Ferrous Materials (Cont'd) Coefficients for 12Cr, 12Cr–1Al, 13Cr, and 13Cr–4Ni Steels" sourcePdfPage="1208" name="12Cr" nominalChemicalComposition="12Cr" association="nominalChemicalComposition" />
        <Material id="material-002" sourceMaterial="Table TE-1 Thermal Expansion for Ferrous Materials (Cont'd) Coefficients for 12Cr, 12Cr–1Al, 13Cr, and 13Cr–4Ni Steels" sourcePdfPage="1208" name="12Cr-1Al" nominalChemicalComposition="12Cr-1Al" association="nominalChemicalComposition" />
        <Material id="material-003" sourceMaterial="Table TE-1 Thermal Expansion for Ferrous Materials (Cont'd) Coefficients for 12Cr, 12Cr–1Al, 13Cr, and 13Cr–4Ni Steels" sourcePdfPage="1208" name="13Cr" nominalChemicalComposition="13Cr" association="nominalChemicalComposition" />
        <Material id="material-004" sourceMaterial="Table TE-1 Thermal Expansion for Ferrous Materials (Cont'd) Coefficients for 12Cr, 12Cr–1Al, 13Cr, and 13Cr–4Ni Steels" sourcePdfPage="1208" name="13Cr-4Ni" nominalChemicalComposition="13Cr-4Ni" association="nominalChemicalComposition" />
      </Materials>
      <Points>
        <Point temperature="20" value="0.0000106" />
        <Point temperature="50" value="0.0000109" />
        <Point temperature="75" value="0.0000110" />
        <Point temperature="100" value="0.0000111" />
        <Point temperature="125" value="0.0000113" />
        <Point temperature="150" value="0.0000114" />
        <Point temperature="175" value="0.0000114" />
        <Point temperature="200" value="0.0000115" />
        <Point temperature="225" value="0.0000116" />
        <Point temperature="250" value="0.0000116" />
        <Point temperature="275" value="0.0000117" />
        <Point temperature="300" value="0.0000117" />
        <Point temperature="325" value="0.0000118" />
        <Point temperature="350" value="0.0000118" />
        <Point temperature="375" value="0.0000119" />
        <Point temperature="400" value="0.0000119" />
        <Point temperature="425" value="0.0000120" />
        <Point temperature="450" value="0.0000120" />
        <Point temperature="475" value="0.0000121" />
        <Point temperature="500" value="0.0000121" />
        <Point temperature="525" value="0.0000122" />
        <Point temperature="550" value="0.0000122" />
        <Point temperature="575" value="0.0000123" />
        <Point temperature="600" value="0.0000123" />
        <Point temperature="625" value="0.0000124" />
        <Point temperature="650" value="0.0000124" />
        <Point temperature="675" value="0.0000125" />
        <Point temperature="700" value="0.0000125" />
        <Point temperature="725" value="0.0000125" />
        <Point temperature="750" value="0.0000125" />
        <Point temperature="775" value="0.0000126" />
        <Point temperature="800" value="0.0000126" />
        <Point temperature="825" value="0.0000126" />
      </Points>
    </Curve>
    <SourceLinearExpansion id="te-1-08-C" unit="mm/m" referenceTemperature="20" sourcePdfPage="1208" sourceMaterial="Table TE-1 Thermal Expansion for Ferrous Materials (Cont'd) Coefficients for 12Cr, 12Cr–1Al, 13Cr, and 13Cr–4Ni Steels">
      <Value temperature="20" value="0" />
      <Value temperature="50" value="0.33" />
      <Value temperature="75" value="0.61" />
      <Value temperature="100" value="0.89" />
      <Value temperature="125" value="1.2" />
      <Value temperature="150" value="1.5" />
      <Value temperature="175" value="1.8" />
      <Value temperature="200" value="2.1" />
      <Value temperature="225" value="2.4" />
      <Value temperature="250" value="2.7" />
      <Value temperature="275" value="3.0" />
      <Value temperature="300" value="3.3" />
      <Value temperature="325" value="3.6" />
      <Value temperature="350" value="3.9" />
      <Value temperature="375" value="4.2" />
      <Value temperature="400" value="4.5" />
      <Value temperature="425" value="4.9" />
      <Value temperature="450" value="5.2" />
      <Value temperature="475" value="5.5" />
      <Value temperature="500" value="5.8" />
      <Value temperature="525" value="6.2" />
      <Value temperature="550" value="6.5" />
      <Value temperature="575" value="6.8" />
      <Value temperature="600" value="7.2" />
      <Value temperature="625" value="7.5" />
      <Value temperature="650" value="7.8" />
      <Value temperature="675" value="8.2" />
      <Value temperature="700" value="8.5" />
      <Value temperature="725" value="8.8" />
      <Value temperature="750" value="9.2" />
      <Value temperature="775" value="9.5" />
      <Value temperature="800" value="9.8" />
      <Value temperature="825" value="10.2" />
    </SourceLinearExpansion>
    <Curve id="te-1-09-A" property="AlphaInstantaneous" unit="1/degC" temperatureUnit="degC" referenceTemperature="20" linearExpansionRef="te-1-09-C" pointCount="33">
      <Materials>
        <Material id="material-001" sourceMaterial="Coefficients for 15Cr and 17Cr Steels" sourcePdfPage="1208" name="15Cr" nominalChemicalComposition="15Cr" association="nominalChemicalComposition" />
        <Material id="material-002" sourceMaterial="Coefficients for 15Cr and 17Cr Steels" sourcePdfPage="1208" name="17Cr" nominalChemicalComposition="17Cr" association="nominalChemicalComposition" />
      </Materials>
      <Points>
        <Point temperature="20" value="0.0000096" />
        <Point temperature="50" value="0.0000099" />
        <Point temperature="75" value="0.0000101" />
        <Point temperature="100" value="0.0000103" />
        <Point temperature="125" value="0.0000105" />
        <Point temperature="150" value="0.0000107" />
        <Point temperature="175" value="0.0000109" />
        <Point temperature="200" value="0.0000111" />
        <Point temperature="225" value="0.0000112" />
        <Point temperature="250" value="0.0000114" />
        <Point temperature="275" value="0.0000115" />
        <Point temperature="300" value="0.0000117" />
        <Point temperature="325" value="0.0000118" />
        <Point temperature="350" value="0.0000119" />
        <Point temperature="375" value="0.0000120" />
        <Point temperature="400" value="0.0000120" />
        <Point temperature="425" value="0.0000121" />
        <Point temperature="450" value="0.0000122" />
        <Point temperature="475" value="0.0000122" />
        <Point temperature="500" value="0.0000122" />
        <Point temperature="525" value="0.0000123" />
        <Point temperature="550" value="0.0000123" />
        <Point temperature="575" value="0.0000124" />
        <Point temperature="600" value="0.0000125" />
        <Point temperature="625" value="0.0000125" />
        <Point temperature="650" value="0.0000127" />
        <Point temperature="675" value="0.0000128" />
        <Point temperature="700" value="0.0000130" />
        <Point temperature="725" value="0.0000133" />
        <Point temperature="750" value="0.0000136" />
        <Point temperature="775" value="0.0000140" />
        <Point temperature="800" value="0.0000145" />
        <Point temperature="825" value="0.0000152" />
      </Points>
    </Curve>
    <Curve id="te-1-09-B" property="Alpha" unit="1/degC" temperatureUnit="degC" referenceTemperature="20" linearExpansionRef="te-1-09-C" pointCount="33">
      <Materials>
        <Material id="material-001" sourceMaterial="Coefficients for 15Cr and 17Cr Steels" sourcePdfPage="1208" name="15Cr" nominalChemicalComposition="15Cr" association="nominalChemicalComposition" />
        <Material id="material-002" sourceMaterial="Coefficients for 15Cr and 17Cr Steels" sourcePdfPage="1208" name="17Cr" nominalChemicalComposition="17Cr" association="nominalChemicalComposition" />
      </Materials>
      <Points>
        <Point temperature="20" value="0.0000096" />
        <Point temperature="50" value="0.0000097" />
        <Point temperature="75" value="0.0000099" />
        <Point temperature="100" value="0.0000100" />
        <Point temperature="125" value="0.0000101" />
        <Point temperature="150" value="0.0000102" />
        <Point temperature="175" value="0.0000103" />
        <Point temperature="200" value="0.0000104" />
        <Point temperature="225" value="0.0000105" />
        <Point temperature="250" value="0.0000106" />
        <Point temperature="275" value="0.0000107" />
        <Point temperature="300" value="0.0000108" />
        <Point temperature="325" value="0.0000108" />
        <Point temperature="350" value="0.0000109" />
        <Point temperature="375" value="0.0000110" />
        <Point temperature="400" value="0.0000110" />
        <Point temperature="425" value="0.0000111" />
        <Point temperature="450" value="0.0000112" />
        <Point temperature="475" value="0.0000112" />
        <Point temperature="500" value="0.0000113" />
        <Point temperature="525" value="0.0000113" />
        <Point temperature="550" value="0.0000114" />
        <Point temperature="575" value="0.0000114" />
        <Point temperature="600" value="0.0000115" />
        <Point temperature="625" value="0.0000115" />
        <Point temperature="650" value="0.0000115" />
        <Point temperature="675" value="0.0000116" />
        <Point temperature="700" value="0.0000116" />
        <Point temperature="725" value="0.0000117" />
        <Point temperature="750" value="0.0000117" />
        <Point temperature="775" value="0.0000118" />
        <Point temperature="800" value="0.0000119" />
        <Point temperature="825" value="0.0000120" />
      </Points>
    </Curve>
    <SourceLinearExpansion id="te-1-09-C" unit="mm/m" referenceTemperature="20" sourcePdfPage="1208" sourceMaterial="Coefficients for 15Cr and 17Cr Steels">
      <Value temperature="20" value="0" />
      <Value temperature="50" value="0.29" />
      <Value temperature="75" value="0.54" />
      <Value temperature="100" value="0.80" />
      <Value temperature="125" value="1.1" />
      <Value temperature="150" value="1.3" />
      <Value temperature="175" value="1.6" />
      <Value temperature="200" value="1.9" />
      <Value temperature="225" value="2.2" />
      <Value temperature="250" value="2.4" />
      <Value temperature="275" value="2.7" />
      <Value temperature="300" value="3.0" />
      <Value temperature="325" value="3.3" />
      <Value temperature="350" value="3.6" />
      <Value temperature="375" value="3.9" />
      <Value temperature="400" value="4.2" />
      <Value temperature="425" value="4.5" />
      <Value temperature="450" value="4.8" />
      <Value temperature="475" value="5.1" />
      <Value temperature="500" value="5.4" />
      <Value temperature="525" value="5.7" />
      <Value temperature="550" value="6.0" />
      <Value temperature="575" value="6.3" />
      <Value temperature="600" value="6.6" />
      <Value temperature="625" value="7.0" />
      <Value temperature="650" value="7.3" />
      <Value temperature="675" value="7.6" />
      <Value temperature="700" value="7.9" />
      <Value temperature="725" value="8.2" />
      <Value temperature="750" value="8.6" />
      <Value temperature="775" value="8.9" />
      <Value temperature="800" value="9.3" />
      <Value temperature="825" value="9.6" />
    </SourceLinearExpansion>
    <Curve id="te-1-10-A" property="AlphaInstantaneous" unit="1/degC" temperatureUnit="degC" referenceTemperature="20" linearExpansionRef="te-1-10-C" pointCount="33">
      <Materials>
        <Material id="material-001" sourceMaterial="Coefficients for 27Cr Steels" sourcePdfPage="1209" name="27Cr" nominalChemicalComposition="27Cr" association="nominalChemicalComposition" />
      </Materials>
      <Points>
        <Point temperature="20" value="0.0000090" />
        <Point temperature="50" value="0.0000093" />
        <Point temperature="75" value="0.0000094" />
        <Point temperature="100" value="0.0000095" />
        <Point temperature="125" value="0.0000096" />
        <Point temperature="150" value="0.0000097" />
        <Point temperature="175" value="0.0000098" />
        <Point temperature="200" value="0.0000099" />
        <Point temperature="225" value="0.0000100" />
        <Point temperature="250" value="0.0000101" />
        <Point temperature="275" value="0.0000102" />
        <Point temperature="300" value="0.0000103" />
        <Point temperature="325" value="0.0000105" />
        <Point temperature="350" value="0.0000106" />
        <Point temperature="375" value="0.0000108" />
        <Point temperature="400" value="0.0000109" />
        <Point temperature="425" value="0.0000111" />
        <Point temperature="450" value="0.0000112" />
        <Point temperature="475" value="0.0000113" />
        <Point temperature="500" value="0.0000114" />
        <Point temperature="525" value="0.0000115" />
        <Point temperature="550" value="0.0000116" />
        <Point temperature="575" value="0.0000116" />
        <Point temperature="600" value="0.0000117" />
        <Point temperature="625" value="0.0000117" />
        <Point temperature="650" value="0.0000118" />
        <Point temperature="675" value="0.0000119" />
        <Point temperature="700" value="0.0000120" />
        <Point temperature="725" value="0.0000122" />
        <Point temperature="750" value="0.0000124" />
        <Point temperature="775" value="0.0000129" />
        <Point temperature="800" value="0.0000134" />
        <Point temperature="825" value="0.0000142" />
      </Points>
    </Curve>
    <Curve id="te-1-10-B" property="Alpha" unit="1/degC" temperatureUnit="degC" referenceTemperature="20" linearExpansionRef="te-1-10-C" pointCount="33">
      <Materials>
        <Material id="material-001" sourceMaterial="Coefficients for 27Cr Steels" sourcePdfPage="1209" name="27Cr" nominalChemicalComposition="27Cr" association="nominalChemicalComposition" />
      </Materials>
      <Points>
        <Point temperature="20" value="0.0000090" />
        <Point temperature="50" value="0.0000092" />
        <Point temperature="75" value="0.0000092" />
        <Point temperature="100" value="0.0000093" />
        <Point temperature="125" value="0.0000094" />
        <Point temperature="150" value="0.0000094" />
        <Point temperature="175" value="0.0000095" />
        <Point temperature="200" value="0.0000095" />
        <Point temperature="225" value="0.0000096" />
        <Point temperature="250" value="0.0000096" />
        <Point temperature="275" value="0.0000097" />
        <Point temperature="300" value="0.0000097" />
        <Point temperature="325" value="0.0000098" />
        <Point temperature="350" value="0.0000099" />
        <Point temperature="375" value="0.0000099" />
        <Point temperature="400" value="0.0000100" />
        <Point temperature="425" value="0.0000100" />
        <Point temperature="450" value="0.0000101" />
        <Point temperature="475" value="0.0000102" />
        <Point temperature="500" value="0.0000102" />
        <Point temperature="525" value="0.0000103" />
        <Point temperature="550" value="0.0000104" />
        <Point temperature="575" value="0.0000104" />
        <Point temperature="600" value="0.0000105" />
        <Point temperature="625" value="0.0000105" />
        <Point temperature="650" value="0.0000106" />
        <Point temperature="675" value="0.0000106" />
        <Point temperature="700" value="0.0000107" />
        <Point temperature="725" value="0.0000107" />
        <Point temperature="750" value="0.0000108" />
        <Point temperature="775" value="0.0000108" />
        <Point temperature="800" value="0.0000109" />
        <Point temperature="825" value="0.0000110" />
      </Points>
    </Curve>
    <SourceLinearExpansion id="te-1-10-C" unit="mm/m" referenceTemperature="20" sourcePdfPage="1209" sourceMaterial="Coefficients for 27Cr Steels">
      <Value temperature="20" value="0" />
      <Value temperature="50" value="0.28" />
      <Value temperature="75" value="0.51" />
      <Value temperature="100" value="0.74" />
      <Value temperature="125" value="0.99" />
      <Value temperature="150" value="1.2" />
      <Value temperature="175" value="1.5" />
      <Value temperature="200" value="1.7" />
      <Value temperature="225" value="2.0" />
      <Value temperature="250" value="2.2" />
      <Value temperature="275" value="2.5" />
      <Value temperature="300" value="2.7" />
      <Value temperature="325" value="3.0" />
      <Value temperature="350" value="3.3" />
      <Value temperature="375" value="3.5" />
      <Value temperature="400" value="3.8" />
      <Value temperature="425" value="4.1" />
      <Value temperature="450" value="4.3" />
      <Value temperature="475" value="4.6" />
      <Value temperature="500" value="4.9" />
      <Value temperature="525" value="5.2" />
      <Value temperature="550" value="5.5" />
      <Value temperature="575" value="5.8" />
      <Value temperature="600" value="6.1" />
      <Value temperature="625" value="6.4" />
      <Value temperature="650" value="6.7" />
      <Value temperature="675" value="7.0" />
      <Value temperature="700" value="7.2" />
      <Value temperature="725" value="7.6" />
      <Value temperature="750" value="7.9" />
      <Value temperature="775" value="8.2" />
      <Value temperature="800" value="8.5" />
      <Value temperature="825" value="8.8" />
    </SourceLinearExpansion>
    <Curve id="te-1-11-A" property="AlphaInstantaneous" unit="1/degC" temperatureUnit="degC" referenceTemperature="20" linearExpansionRef="te-1-11-C" pointCount="33">
      <Materials>
        <Material id="material-001" sourceMaterial="Table TE-1 Thermal Expansion for Ferrous Materials (Cont'd) Coefficients for Austenitic Stainless Steels (Group 3) [Note (3)]" sourcePdfPage="1209" name="16Cr-12Ni-2Mo" nominalChemicalComposition="16Cr-12Ni-2Mo" sourceNominalChemicalComposition="16Cr–12Ni–2Mo" sourceNote="3" sourceNotePdfPage="1211" association="nominalChemicalComposition" />
        <Material id="material-002" sourceMaterial="Table TE-1 Thermal Expansion for Ferrous Materials (Cont'd) Coefficients for Austenitic Stainless Steels (Group 3) [Note (3)]" sourcePdfPage="1209" name="16Cr-12Ni-2Mo-N" nominalChemicalComposition="16Cr-12Ni-2Mo-N" sourceNominalChemicalComposition="16Cr–12Ni–2Mo–N" sourceNote="3" sourceNotePdfPage="1211" association="nominalChemicalComposition" />
        <Material id="material-003" sourceMaterial="Table TE-1 Thermal Expansion for Ferrous Materials (Cont'd) Coefficients for Austenitic Stainless Steels (Group 3) [Note (3)]" sourcePdfPage="1209" name="16Cr-12Ni-2Mo-Ti" nominalChemicalComposition="16Cr-12Ni-2Mo-Ti" sourceNominalChemicalComposition="16Cr–12Ni–2Mo–Ti" sourceNote="3" sourceNotePdfPage="1211" association="nominalChemicalComposition" />
        <Material id="material-004" sourceMaterial="Table TE-1 Thermal Expansion for Ferrous Materials (Cont'd) Coefficients for Austenitic Stainless Steels (Group 3) [Note (3)]" sourcePdfPage="1209" name="18Cr-8Ni" nominalChemicalComposition="18Cr-8Ni" sourceNominalChemicalComposition="18Cr–8Ni" sourceNote="3" sourceNotePdfPage="1211" association="nominalChemicalComposition" />
        <Material id="material-005" sourceMaterial="Table TE-1 Thermal Expansion for Ferrous Materials (Cont'd) Coefficients for Austenitic Stainless Steels (Group 3) [Note (3)]" sourcePdfPage="1209" name="18Cr-8Ni-N" nominalChemicalComposition="18Cr-8Ni-N" sourceNominalChemicalComposition="18Cr–8Ni–N" sourceNote="3" sourceNotePdfPage="1211" association="nominalChemicalComposition" />
        <Material id="material-006" sourceMaterial="Table TE-1 Thermal Expansion for Ferrous Materials (Cont'd) Coefficients for Austenitic Stainless Steels (Group 3) [Note (3)]" sourcePdfPage="1209" name="18Cr-10Ni-Cb" nominalChemicalComposition="18Cr-10Ni-Cb" sourceNominalChemicalComposition="18Cr–10Ni–Cb" sourceNote="3" sourceNotePdfPage="1211" association="nominalChemicalComposition" />
        <Material id="material-007" sourceMaterial="Table TE-1 Thermal Expansion for Ferrous Materials (Cont'd) Coefficients for Austenitic Stainless Steels (Group 3) [Note (3)]" sourcePdfPage="1209" name="18Cr-10Ni-Ti" nominalChemicalComposition="18Cr-10Ni-Ti" sourceNominalChemicalComposition="18Cr–10Ni–Ti" sourceNote="3" sourceNotePdfPage="1211" association="nominalChemicalComposition" />
        <Material id="material-008" sourceMaterial="Table TE-1 Thermal Expansion for Ferrous Materials (Cont'd) Coefficients for Austenitic Stainless Steels (Group 3) [Note (3)]" sourcePdfPage="1209" name="18Cr-11Ni" nominalChemicalComposition="18Cr-11Ni" sourceNominalChemicalComposition="18Cr–11Ni" sourceNote="3" sourceNotePdfPage="1211" association="nominalChemicalComposition" />
        <Material id="material-009" sourceMaterial="Table TE-1 Thermal Expansion for Ferrous Materials (Cont'd) Coefficients for Austenitic Stainless Steels (Group 3) [Note (3)]" sourcePdfPage="1209" name="18Cr-13Ni-3Mo" nominalChemicalComposition="18Cr-13Ni-3Mo" sourceNominalChemicalComposition="18Cr–13Ni–3Mo" sourceNote="3" sourceNotePdfPage="1211" association="nominalChemicalComposition" />
        <Material id="material-010" sourceMaterial="Table TE-1 Thermal Expansion for Ferrous Materials (Cont'd) Coefficients for Austenitic Stainless Steels (Group 3) [Note (3)]" sourcePdfPage="1209" name="18Cr-15Ni-4Si" nominalChemicalComposition="18Cr-15Ni-4Si" sourceNominalChemicalComposition="18Cr–15Ni–4Si" sourceNote="3" sourceNotePdfPage="1211" association="nominalChemicalComposition" />
        <Material id="material-011" sourceMaterial="Table TE-1 Thermal Expansion for Ferrous Materials (Cont'd) Coefficients for Austenitic Stainless Steels (Group 3) [Note (3)]" sourcePdfPage="1209" name="18Cr-18Ni-2Si" nominalChemicalComposition="18Cr-18Ni-2Si" sourceNominalChemicalComposition="18Cr–18Ni–2Si" sourceNote="3" sourceNotePdfPage="1211" association="nominalChemicalComposition" />
        <Material id="material-012" sourceMaterial="Table TE-1 Thermal Expansion for Ferrous Materials (Cont'd) Coefficients for Austenitic Stainless Steels (Group 3) [Note (3)]" sourcePdfPage="1209" name="19Cr-9Ni-Mo-W" nominalChemicalComposition="19Cr-9Ni-Mo-W" sourceNominalChemicalComposition="19Cr–9Ni–Mo–W" sourceNote="3" sourceNotePdfPage="1211" association="nominalChemicalComposition" />
        <Material id="material-013" sourceMaterial="Table TE-1 Thermal Expansion for Ferrous Materials (Cont'd) Coefficients for Austenitic Stainless Steels (Group 3) [Note (3)]" sourcePdfPage="1209" name="21Cr-11Ni-N" nominalChemicalComposition="21Cr-11Ni-N" sourceNominalChemicalComposition="21Cr–11Ni–N" sourceNote="3" sourceNotePdfPage="1211" association="nominalChemicalComposition" />
      </Materials>
      <Points>
        <Point temperature="20" value="0.0000153" />
        <Point temperature="50" value="0.0000160" />
        <Point temperature="75" value="0.0000165" />
        <Point temperature="100" value="0.0000170" />
        <Point temperature="125" value="0.0000174" />
        <Point temperature="150" value="0.0000178" />
        <Point temperature="175" value="0.0000181" />
        <Point temperature="200" value="0.0000184" />
        <Point temperature="225" value="0.0000186" />
        <Point temperature="250" value="0.0000188" />
        <Point temperature="275" value="0.0000189" />
        <Point temperature="300" value="0.0000191" />
        <Point temperature="325" value="0.0000192" />
        <Point temperature="350" value="0.0000193" />
        <Point temperature="375" value="0.0000194" />
        <Point temperature="400" value="0.0000195" />
        <Point temperature="425" value="0.0000196" />
        <Point temperature="450" value="0.0000198" />
        <Point temperature="475" value="0.0000200" />
        <Point temperature="500" value="0.0000202" />
        <Point temperature="525" value="0.0000204" />
        <Point temperature="550" value="0.0000206" />
        <Point temperature="575" value="0.0000209" />
        <Point temperature="600" value="0.0000211" />
        <Point temperature="625" value="0.0000214" />
        <Point temperature="650" value="0.0000216" />
        <Point temperature="675" value="0.0000217" />
        <Point temperature="700" value="0.0000217" />
        <Point temperature="725" value="0.0000215" />
        <Point temperature="750" value="0.0000212" />
        <Point temperature="775" value="0.0000206" />
        <Point temperature="800" value="0.0000197" />
        <Point temperature="825" value="0.0000184" />
      </Points>
    </Curve>
    <Curve id="te-1-11-B" property="Alpha" unit="1/degC" temperatureUnit="degC" referenceTemperature="20" linearExpansionRef="te-1-11-C" pointCount="33">
      <Materials>
        <Material id="material-001" sourceMaterial="Table TE-1 Thermal Expansion for Ferrous Materials (Cont'd) Coefficients for Austenitic Stainless Steels (Group 3) [Note (3)]" sourcePdfPage="1209" name="16Cr-12Ni-2Mo" nominalChemicalComposition="16Cr-12Ni-2Mo" sourceNominalChemicalComposition="16Cr–12Ni–2Mo" sourceNote="3" sourceNotePdfPage="1211" association="nominalChemicalComposition" />
        <Material id="material-002" sourceMaterial="Table TE-1 Thermal Expansion for Ferrous Materials (Cont'd) Coefficients for Austenitic Stainless Steels (Group 3) [Note (3)]" sourcePdfPage="1209" name="16Cr-12Ni-2Mo-N" nominalChemicalComposition="16Cr-12Ni-2Mo-N" sourceNominalChemicalComposition="16Cr–12Ni–2Mo–N" sourceNote="3" sourceNotePdfPage="1211" association="nominalChemicalComposition" />
        <Material id="material-003" sourceMaterial="Table TE-1 Thermal Expansion for Ferrous Materials (Cont'd) Coefficients for Austenitic Stainless Steels (Group 3) [Note (3)]" sourcePdfPage="1209" name="16Cr-12Ni-2Mo-Ti" nominalChemicalComposition="16Cr-12Ni-2Mo-Ti" sourceNominalChemicalComposition="16Cr–12Ni–2Mo–Ti" sourceNote="3" sourceNotePdfPage="1211" association="nominalChemicalComposition" />
        <Material id="material-004" sourceMaterial="Table TE-1 Thermal Expansion for Ferrous Materials (Cont'd) Coefficients for Austenitic Stainless Steels (Group 3) [Note (3)]" sourcePdfPage="1209" name="18Cr-8Ni" nominalChemicalComposition="18Cr-8Ni" sourceNominalChemicalComposition="18Cr–8Ni" sourceNote="3" sourceNotePdfPage="1211" association="nominalChemicalComposition" />
        <Material id="material-005" sourceMaterial="Table TE-1 Thermal Expansion for Ferrous Materials (Cont'd) Coefficients for Austenitic Stainless Steels (Group 3) [Note (3)]" sourcePdfPage="1209" name="18Cr-8Ni-N" nominalChemicalComposition="18Cr-8Ni-N" sourceNominalChemicalComposition="18Cr–8Ni–N" sourceNote="3" sourceNotePdfPage="1211" association="nominalChemicalComposition" />
        <Material id="material-006" sourceMaterial="Table TE-1 Thermal Expansion for Ferrous Materials (Cont'd) Coefficients for Austenitic Stainless Steels (Group 3) [Note (3)]" sourcePdfPage="1209" name="18Cr-10Ni-Cb" nominalChemicalComposition="18Cr-10Ni-Cb" sourceNominalChemicalComposition="18Cr–10Ni–Cb" sourceNote="3" sourceNotePdfPage="1211" association="nominalChemicalComposition" />
        <Material id="material-007" sourceMaterial="Table TE-1 Thermal Expansion for Ferrous Materials (Cont'd) Coefficients for Austenitic Stainless Steels (Group 3) [Note (3)]" sourcePdfPage="1209" name="18Cr-10Ni-Ti" nominalChemicalComposition="18Cr-10Ni-Ti" sourceNominalChemicalComposition="18Cr–10Ni–Ti" sourceNote="3" sourceNotePdfPage="1211" association="nominalChemicalComposition" />
        <Material id="material-008" sourceMaterial="Table TE-1 Thermal Expansion for Ferrous Materials (Cont'd) Coefficients for Austenitic Stainless Steels (Group 3) [Note (3)]" sourcePdfPage="1209" name="18Cr-11Ni" nominalChemicalComposition="18Cr-11Ni" sourceNominalChemicalComposition="18Cr–11Ni" sourceNote="3" sourceNotePdfPage="1211" association="nominalChemicalComposition" />
        <Material id="material-009" sourceMaterial="Table TE-1 Thermal Expansion for Ferrous Materials (Cont'd) Coefficients for Austenitic Stainless Steels (Group 3) [Note (3)]" sourcePdfPage="1209" name="18Cr-13Ni-3Mo" nominalChemicalComposition="18Cr-13Ni-3Mo" sourceNominalChemicalComposition="18Cr–13Ni–3Mo" sourceNote="3" sourceNotePdfPage="1211" association="nominalChemicalComposition" />
        <Material id="material-010" sourceMaterial="Table TE-1 Thermal Expansion for Ferrous Materials (Cont'd) Coefficients for Austenitic Stainless Steels (Group 3) [Note (3)]" sourcePdfPage="1209" name="18Cr-15Ni-4Si" nominalChemicalComposition="18Cr-15Ni-4Si" sourceNominalChemicalComposition="18Cr–15Ni–4Si" sourceNote="3" sourceNotePdfPage="1211" association="nominalChemicalComposition" />
        <Material id="material-011" sourceMaterial="Table TE-1 Thermal Expansion for Ferrous Materials (Cont'd) Coefficients for Austenitic Stainless Steels (Group 3) [Note (3)]" sourcePdfPage="1209" name="18Cr-18Ni-2Si" nominalChemicalComposition="18Cr-18Ni-2Si" sourceNominalChemicalComposition="18Cr–18Ni–2Si" sourceNote="3" sourceNotePdfPage="1211" association="nominalChemicalComposition" />
        <Material id="material-012" sourceMaterial="Table TE-1 Thermal Expansion for Ferrous Materials (Cont'd) Coefficients for Austenitic Stainless Steels (Group 3) [Note (3)]" sourcePdfPage="1209" name="19Cr-9Ni-Mo-W" nominalChemicalComposition="19Cr-9Ni-Mo-W" sourceNominalChemicalComposition="19Cr–9Ni–Mo–W" sourceNote="3" sourceNotePdfPage="1211" association="nominalChemicalComposition" />
        <Material id="material-013" sourceMaterial="Table TE-1 Thermal Expansion for Ferrous Materials (Cont'd) Coefficients for Austenitic Stainless Steels (Group 3) [Note (3)]" sourcePdfPage="1209" name="21Cr-11Ni-N" nominalChemicalComposition="21Cr-11Ni-N" sourceNominalChemicalComposition="21Cr–11Ni–N" sourceNote="3" sourceNotePdfPage="1211" association="nominalChemicalComposition" />
      </Materials>
      <Points>
        <Point temperature="20" value="0.0000153" />
        <Point temperature="50" value="0.0000156" />
        <Point temperature="75" value="0.0000159" />
        <Point temperature="100" value="0.0000162" />
        <Point temperature="125" value="0.0000164" />
        <Point temperature="150" value="0.0000166" />
        <Point temperature="175" value="0.0000168" />
        <Point temperature="200" value="0.0000170" />
        <Point temperature="225" value="0.0000172" />
        <Point temperature="250" value="0.0000174" />
        <Point temperature="275" value="0.0000175" />
        <Point temperature="300" value="0.0000177" />
        <Point temperature="325" value="0.0000178" />
        <Point temperature="350" value="0.0000179" />
        <Point temperature="375" value="0.0000180" />
        <Point temperature="400" value="0.0000181" />
        <Point temperature="425" value="0.0000182" />
        <Point temperature="450" value="0.0000183" />
        <Point temperature="475" value="0.0000184" />
        <Point temperature="500" value="0.0000184" />
        <Point temperature="525" value="0.0000185" />
        <Point temperature="550" value="0.0000186" />
        <Point temperature="575" value="0.0000187" />
        <Point temperature="600" value="0.0000188" />
        <Point temperature="625" value="0.0000189" />
        <Point temperature="650" value="0.0000190" />
        <Point temperature="675" value="0.0000191" />
        <Point temperature="700" value="0.0000192" />
        <Point temperature="725" value="0.0000193" />
        <Point temperature="750" value="0.0000194" />
        <Point temperature="775" value="0.0000194" />
        <Point temperature="800" value="0.0000194" />
        <Point temperature="825" value="0.0000194" />
      </Points>
    </Curve>
    <SourceLinearExpansion id="te-1-11-C" unit="mm/m" referenceTemperature="20" sourcePdfPage="1209" sourceMaterial="Table TE-1 Thermal Expansion for Ferrous Materials (Cont'd) Coefficients for Austenitic Stainless Steels (Group 3) [Note (3)]">
      <Value temperature="20" value="0" />
      <Value temperature="50" value="0.47" />
      <Value temperature="75" value="0.87" />
      <Value temperature="100" value="1.3" />
      <Value temperature="125" value="1.7" />
      <Value temperature="150" value="2.2" />
      <Value temperature="175" value="2.6" />
      <Value temperature="200" value="3.1" />
      <Value temperature="225" value="3.5" />
      <Value temperature="250" value="4.0" />
      <Value temperature="275" value="4.5" />
      <Value temperature="300" value="4.9" />
      <Value temperature="325" value="5.4" />
      <Value temperature="350" value="5.9" />
      <Value temperature="375" value="6.4" />
      <Value temperature="400" value="6.9" />
      <Value temperature="425" value="7.4" />
      <Value temperature="450" value="7.9" />
      <Value temperature="475" value="8.3" />
      <Value temperature="500" value="8.9" />
      <Value temperature="525" value="9.4" />
      <Value temperature="550" value="9.9" />
      <Value temperature="575" value="10.4" />
      <Value temperature="600" value="10.9" />
      <Value temperature="625" value="11.4" />
      <Value temperature="650" value="12.0" />
      <Value temperature="675" value="12.5" />
      <Value temperature="700" value="13.1" />
      <Value temperature="725" value="13.6" />
      <Value temperature="750" value="14.1" />
      <Value temperature="775" value="14.7" />
      <Value temperature="800" value="15.2" />
      <Value temperature="825" value="15.6" />
    </SourceLinearExpansion>
    <Curve id="te-1-12-A" property="AlphaInstantaneous" unit="1/degC" temperatureUnit="degC" referenceTemperature="20" linearExpansionRef="te-1-12-C" pointCount="33">
      <Materials>
        <Material id="material-001" sourceMaterial="Coefficients for Other Austenitic Stainless Steels (Group 4) [Note (4)]" sourcePdfPage="1209" name="14Cr-16Ni-6Si-Cu-Mo" nominalChemicalComposition="14Cr-16Ni-6Si-Cu-Mo" sourceNominalChemicalComposition="14Cr–16Ni–6Si–Cu–Mo" sourceNote="4" sourceNotePdfPage="1211" association="nominalChemicalComposition" />
        <Material id="material-002" sourceMaterial="Coefficients for Other Austenitic Stainless Steels (Group 4) [Note (4)]" sourcePdfPage="1209" name="25Ni-15Cr-2Ti" nominalChemicalComposition="25Ni-15Cr-2Ti" sourceNominalChemicalComposition="25Ni–15Cr–2Ti" sourceNote="4" sourceNotePdfPage="1211" association="nominalChemicalComposition" />
        <Material id="material-003" sourceMaterial="Coefficients for Other Austenitic Stainless Steels (Group 4) [Note (4)]" sourcePdfPage="1209" name="29Ni-20Cr-3Cu-2Mo" nominalChemicalComposition="29Ni-20Cr-3Cu-2Mo" sourceNominalChemicalComposition="29Ni–20Cr–3Cu–2Mo" sourceNote="4" sourceNotePdfPage="1211" association="nominalChemicalComposition" />
