Repository: GianFossi/Materials

# MaterialLibrary

Libreria F# per dati e calcoli sui materiali, con database SQLite ASME 2025,
applicazione desktop Windows per la manutenzione e componente aggiuntivo Excel.

## Da dove iniziare

La documentazione segue due percorsi distinti:

| Percorso | Prima lettura | Approfondimenti |
|---|---|---|
| **1. Come è strutturato il database** | [Database: file, identità, curve e provenienza](docs/asme-materials-db.md) | [Modelli della libreria](docs/material-models.md), [API](docs/library-api.md) |
| **2.

File: database/data/physical-properties-xml/ThermalExpansion/TE-4.xml (part 3 of 4)
<?xml version="1.0" encoding="utf-8"?>
    <Curve id="te-4-14-A" property="AlphaInstantaneous" unit="1/degC" temperatureUnit="degC" referenceTemperature="20" linearExpansionRef="te-4-14-C" pointCount="16">
      <Materials>
        <Material id="N06690" sourceMaterial="Table TE-4 Thermal Expansion for Nickel Alloys (Cont'd) Coefficients for N06690" sourcePdfPage="1217" name="N06690" uns="N06690" association="uns" />
      </Materials>
      <Points>
        <Point temperature="20" value="0.0000139" />
        <Point temperature="50" value="0.0000142" />
        <Point temperature="75" value="0.0000143" />
        <Point temperature="100" value="0.0000143" />
        <Point temperature="125" value="0.0000144" />
        <Point temperature="150" value="0.0000146" />
        <Point temperature="175" value="0.0000148" />
        <Point temperature="200" value="0.0000150" />
        <Point temperature="225" value="0.0000152" />
        <Point temperature="250" value="0.0000155" />
        <Point temperature="275" value="0.0000156" />
        <Point temperature="300" value="0.0000157" />
        <Point temperature="325" value="0.0000157" />
        <Point temperature="350" value="0.0000155" />
        <Point temperature="375" value="0.0000153" />
        <Point temperature="400" value="0.0000149" />
      </Points>
    </Curve>
    <Curve id="te-4-14-B" property="Alpha" unit="1/degC" temperatureUnit="degC" referenceTemperature="20" linearExpansionRef="te-4-14-C" pointCount="16">
      <Materials>
        <Material id="N06690" sourceMaterial="Table TE-4 Thermal Expansion for Nickel Alloys (Cont'd) Coefficients for N06690" sourcePdfPage="1217" name="N06690" uns="N06690" association="uns" />
      </Materials>
      <Points>
        <Point temperature="20" value="0.0000139" />
        <Point temperature="50" value="0.0000140" />
        <Point temperature="75" value="0.0000141" />
        <Point temperature="100" value="0.0000142" />
        <Point temperature="125" value="0.0000142" />
        <Point temperature="150" value="0.0000143" />
        <Point temperature="175" value="0.0000143" />
        <Point temperature="200" value="0.0000144" />
        <Point temperature="225" value="0.0000145" />
        <Point temperature="250" value="0.0000146" />
        <Point temperature="275" value="0.0000147" />
        <Point temperature="300" value="0.0000148" />
        <Point temperature="325" value="0.0000148" />
        <Point temperature="350" value="0.0000149" />
        <Point temperature="375" value="0.0000149" />
        <Point temperature="400" value="0.0000150" />
      </Points>
    </Curve>
    <SourceLinearExpansion id="te-4-14-C" unit="mm/m" referenceTemperature="20" sourcePdfPage="1217" sourceMaterial="Table TE-4 Thermal Expansion for Nickel Alloys (Cont'd) Coefficients for N06690">
      <Value temperature="20" value="0" />
      <Value temperature="50" value="0.42" />
      <Value temperature="75" value="0.78" />
      <Value temperature="100" value="1.1" />
      <Value temperature="125" value="1.5" />
      <Value temperature="150" value="1.9" />
      <Value temperature="175" value="2.2" />
      <Value temperature="200" value="2.6" />
      <Value temperature="225" value="3.0" />
      <Value temperature="250" value="3.4" />
      <Value temperature="275" value="3.7" />
      <Value temperature="300" value="4.1" />
      <Value temperature="325" value="4.5" />
      <Value temperature="350" value="4.9" />
      <Value temperature="375" value="5.3" />
      <Value temperature="400" value="5.7" />
    </SourceLinearExpansion>
    <Curve id="te-4-15-A" property="AlphaInstantaneous" unit="1/degC" temperatureUnit="degC" referenceTemperature="20" linearExpansionRef="te-4-15-C" pointCount="22">
      <Materials>
        <Material id="N07718" sourceMaterial="Coefficients for N07718" sourcePdfPage="1217" name="N07718" uns="N07718" association="uns" />
      </Materials>
      <Points>
        <Point temperature="20" value="0.0000128" />
        <Point temperature="50" value="0.0000129" />
        <Point temperature="75" value="0.0000131" />
        <Point temperature="100" value="0.0000133" />
        <Point temperature="125" value="0.0000135" />
        <Point temperature="150" value="0.0000137" />
        <Point temperature="175" value="0.0000139" />
        <Point temperature="200" value="0.0000141" />
        <Point temperature="225" value="0.0000143" />
        <Point temperature="250" value="0.0000144" />
        <Point temperature="275" value="0.0000146" />
        <Point temperature="300" value="0.0000147" />
        <Point temperature="325" value="0.0000148" />
        <Point temperature="350" value="0.0000150" />
        <Point temperature="375" value="0.0000151" />
        <Point temperature="400" value="0.0000153" />
        <Point temperature="425" value="0.0000154" />
        <Point temperature="450" value="0.0000156" />
        <Point temperature="475" value="0.0000158" />
        <Point temperature="500" value="0.0000160" />
        <Point temperature="525" value="0.0000162" />
        <Point temperature="550" value="0.0000165" />
      </Points>
    </Curve>
    <Curve id="te-4-15-B" property="Alpha" unit="1/degC" temperatureUnit="degC" referenceTemperature="20" linearExpansionRef="te-4-15-C" pointCount="22">
      <Materials>
        <Material id="N07718" sourceMaterial="Coefficients for N07718" sourcePdfPage="1217" name="N07718" uns="N07718" association="uns" />
      </Materials>
      <Points>
        <Point temperature="20" value="0.0000128" />
        <Point temperature="50" value="0.0000129" />
        <Point temperature="75" value="0.0000129" />
        <Point temperature="100" value="0.0000130" />
        <Point temperature="125" value="0.0000131" />
        <Point temperature="150" value="0.0000132" />
        <Point temperature="175" value="0.0000133" />
        <Point temperature="200" value="0.0000134" />
        <Point temperature="225" value="0.0000135" />
        <Point temperature="250" value="0.0000136" />
        <Point temperature="275" value="0.0000137" />
        <Point temperature="300" value="0.0000138" />
        <Point temperature="325" value="0.0000139" />
        <Point temperature="350" value="0.0000139" />
        <Point temperature="375" value="0.0000140" />
        <Point temperature="400" value="0.0000141" />
        <Point temperature="425" value="0.0000142" />
        <Point temperature="450" value="0.0000142" />
        <Point temperature="475" value="0.0000143" />
        <Point temperature="500" value="0.0000144" />
        <Point temperature="525" value="0.0000145" />
        <Point temperature="550" value="0.0000146" />
      </Points>
    </Curve>
    <SourceLinearExpansion id="te-4-15-C" unit="mm/m" referenceTemperature="20" sourcePdfPage="1217" sourceMaterial="Coefficients for N07718">
      <Value temperature="20" value="0" />
      <Value temperature="50" value="0.39" />
      <Value temperature="75" value="0.71" />
      <Value temperature="100" value="1.0" />
      <Value temperature="125" value="1.4" />
      <Value temperature="150" value="1.7" />
      <Value temperature="175" value="2.1" />
      <Value temperature="200" value="2.4" />
      <Value temperature="225" value="2.8" />
      <Value temperature="250" value="3.1" />
      <Value temperature="275" value="3.5" />
      <Value temperature="300" value="3.9" />
      <Value temperature="325" value="4.2" />
      <Value temperature="350" value="4.6" />
      <Value temperature="375" value="5.0" />
      <Value temperature="400" value="5.4" />
      <Value temperature="425" value="5.7" />
      <Value temperature="450" value="6.1" />
      <Value temperature="475" value="6.5" />
      <Value temperature="500" value="6.9" />
      <Value temperature="525" value="7.3" />
      <Value temperature="550" value="7.7" />
    </SourceLinearExpansion>
    <Curve id="te-4-16-A" property="AlphaInstantaneous" unit="1/degC" temperatureUnit="degC" referenceTemperature="20" linearExpansionRef="te-4-16-C" pointCount="16">
      <Materials>
        <Material id="N07750" sourceMaterial="Coefficients for N07750" sourcePdfPage="1218" name="N07750" uns="N07750" association="uns" />
      </Materials>
      <Points>
        <Point temperature="20" value="0.0000121" />
        <Point temperature="50" value="0.0000125" />
        <Point temperature="75" value="0.0000129" />
        <Point temperature="100" value="0.0000133" />
        <Point temperature="125" value="0.0000136" />
        <Point temperature="150" value="0.0000139" />
        <Point temperature="175" value="0.0000140" />
        <Point temperature="200" value="0.0000141" />
        <Point temperature="225" value="0.0000140" />
        <Point temperature="250" value="0.0000140" />
        <Point temperature="275" value="0.0000139" />
        <Point temperature="300" value="0.0000139" />
        <Point temperature="325" value="0.0000140" />
        <Point temperature="350" value="0.0000142" />
        <Point temperature="375" value="0.0000147" />
        <Point temperature="400" value="0.0000156" />
      </Points>
    </Curve>
    <Curve id="te-4-16-B" property="Alpha" unit="1/degC" temperatureUnit="degC" referenceTemperature="20" linearExpansionRef="te-4-16-C" pointCount="16">
      <Materials>
        <Material id="N07750" sourceMaterial="Coefficients for N07750" sourcePdfPage="1218" name="N07750" uns="N07750" association="uns" />
      </Materials>
      <Points>
        <Point temperature="20" value="0.0000121" />
        <Point temperature="50" value="0.0000123" />
        <Point temperature="75" value="0.0000125" />
        <Point temperature="100" value="0.0000127" />
        <Point temperature="125" value="0.0000128" />
        <Point temperature="150" value="0.0000130" />
        <Point temperature="175" value="0.0000132" />
        <Point temperature="200" value="0.0000133" />
        <Point temperature="225" value="0.0000134" />
        <Point temperature="250" value="0.0000134" />
        <Point temperature="275" value="0.0000135" />
        <Point temperature="300" value="0.0000135" />
        <Point temperature="325" value="0.0000136" />
        <Point temperature="350" value="0.0000136" />
        <Point temperature="375" value="0.0000137" />
        <Point temperature="400" value="0.0000138" />
      </Points>
    </Curve>
    <SourceLinearExpansion id="te-4-16-C" unit="mm/m" referenceTemperature="20" sourcePdfPage="1218" sourceMaterial="Coefficients for N07750">
      <Value temperature="20" value="0" />
      <Value temperature="50" value="0.37" />
      <Value temperature="75" value="0.69" />
      <Value temperature="100" value="1.0" />
      <Value temperature="125" value="1.3" />
      <Value temperature="150" value="1.7" />
      <Value temperature="175" value="2.0" />
      <Value temperature="200" value="2.4" />
      <Value temperature="225" value="2.7" />
      <Value temperature="250" value="3.1" />
      <Value temperature="275" value="3.4" />
      <Value temperature="300" value="3.8" />
      <Value temperature="325" value="4.1" />
      <Value temperature="350" value="4.5" />
      <Value temperature="375" value="4.8" />
      <Value temperature="400" value="5.2" />
    </SourceLinearExpansion>
    <Curve id="te-4-17-A" property="AlphaInstantaneous" unit="1/degC" temperatureUnit="degC" referenceTemperature="20" linearExpansionRef="te-4-17-C" pointCount="24">
      <Materials>
        <Material id="N08031" sourceMaterial="Table TE-4 Thermal Expansion for Nickel Alloys (Cont'd) Coefficients for N08031 and N08367" sourcePdfPage="1218" name="N08031" uns="N08031" association="uns" />
        <Material id="N08367" sourceMaterial="Table TE-4 Thermal Expansion for Nickel Alloys (Cont'd) Coefficients for N08031 and N08367" sourcePdfPage="1218" name="N08367" uns="N08367" association="uns" />
      </Materials>
      <Points>
        <Point temperature="20" value="0.0000138" />
        <Point temperature="50" value="0.0000141" />
        <Point temperature="75" value="0.0000144" />
        <Point temperature="100" value="0.0000146" />
        <Point temperature="125" value="0.0000149" />
        <Point temperature="150" value="0.0000151" />
        <Point temperature="175" value="0.0000154" />
        <Point temperature="200" value="0.0000155" />
        <Point temperature="225" value="0.0000157" />
        <Point temperature="250" value="0.0000158" />
        <Point temperature="275" value="0.0000160" />
        <Point temperature="300" value="0.0000161" />
        <Point temperature="325" value="0.0000162" />
        <Point temperature="350" value="0.0000163" />
        <Point temperature="375" value="0.0000164" />
        <Point temperature="400" value="0.0000166" />
        <Point temperature="425" value="0.0000167" />
        <Point temperature="450" value="0.0000168" />
        <Point temperature="475" value="0.0000169" />
        <Point temperature="500" value="0.0000169" />
        <Point temperature="525" value="0.0000168" />
        <Point temperature="550" value="0.0000166" />
        <Point temperature="575" value="0.0000162" />
        <Point temperature="600" value="0.0000156" />
      </Points>
    </Curve>
    <Curve id="te-4-17-B" property="Alpha" unit="1/degC" temperatureUnit="degC" referenceTemperature="20" linearExpansionRef="te-4-17-C" pointCount="24">
      <Materials>
        <Material id="N08031" sourceMaterial="Table TE-4 Thermal Expansion for Nickel Alloys (Cont'd) Coefficients for N08031 and N08367" sourcePdfPage="1218" name="N08031" uns="N08031" association="uns" />
        <Material id="N08367" sourceMaterial="Table TE-4 Thermal Expansion for Nickel Alloys (Cont'd) Coefficients for N08031 and N08367" sourcePdfPage="1218" name="N08367" uns="N08367" association="uns" />
      </Materials>
      <Points>
        <Point temperature="20" value="0.0000138" />
        <Point temperature="50" value="0.0000140" />
        <Point temperature="75" value="0.0000141" />
        <Point temperature="100" value="0.0000142" />
        <Point temperature="125" value="0.0000144" />
        <Point temperature="150" value="0.0000145" />
        <Point temperature="175" value="0.0000146" />
        <Point temperature="200" value="0.0000147" />
        <Point temperature="225" value="0.0000148" />
        <Point temperature="250" value="0.0000149" />
        <Point temperature="275" value="0.0000150" />
        <Point temperature="300" value="0.0000151" />
        <Point temperature="325" value="0.0000152" />
        <Point temperature="350" value="0.0000153" />
        <Point temperature="375" value="0.0000154" />
        <Point temperature="400" value="0.0000154" />
        <Point temperature="425" value="0.0000155" />
        <Point temperature="450" value="0.0000156" />
        <Point temperature="475" value="0.0000156" />
        <Point temperature="500" value="0.0000157" />
        <Point temperature="525" value="0.0000158" />
        <Point temperature="550" value="0.0000158" />
        <Point temperature="575" value="0.0000158" />
        <Point temperature="600" value="0.0000158" />
      </Points>
    </Curve>
    <SourceLinearExpansion id="te-4-17-C" unit="mm/m" referenceTemperature="20" sourcePdfPage="1218" sourceMaterial="Table TE-4 Thermal Expansion for Nickel Alloys (Cont'd) Coefficients for N08031 and N08367">
      <Value temperature="20" value="0" />
      <Value temperature="50" value="0.42" />
      <Value temperature="75" value="0.78" />
      <Value temperature="100" value="1.1" />
      <Value temperature="125" value="1.5" />
      <Value temperature="150" value="1.9" />
      <Value temperature="175" value="2.3" />
      <Value temperature="200" value="2.7" />
      <Value temperature="225" value="3.0" />
      <Value temperature="250" value="3.4" />
      <Value temperature="275" value="3.8" />
      <Value temperature="300" value="4.2" />
      <Value temperature="325" value="4.6" />
      <Value temperature="350" value="5.0" />
      <Value temperature="375" value="5.5" />
      <Value temperature="400" value="5.9" />
      <Value temperature="425" value="6.3" />
      <Value temperature="450" value="6.7" />
      <Value temperature="475" value="7.1" />
      <Value temperature="500" value="7.5" />
      <Value temperature="525" value="8.0" />
      <Value temperature="550" value="8.4" />
      <Value temperature="575" value="8.8" />
      <Value temperature="600" value="9.2" />
    </SourceLinearExpansion>
    <Curve id="te-4-18-A" property="AlphaInstantaneous" unit="1/degC" temperatureUnit="degC" referenceTemperature="20" linearExpansionRef="te-4-18-C" pointCount="16">
      <Materials>
        <Material id="N08330" sourceMaterial="Coefficients for N08330" sourcePdfPage="1218" name="N08330" uns="N08330" association="uns" />
      </Materials>
      <Points>
        <Point temperature="20" value="0.0000146" />
        <Point temperature="50" value="0.0000148" />
        <Point temperature="75" value="0.0000152" />
        <Point temperature="100" value="0.0000155" />
        <Point temperature="125" value="0.0000157" />
        <Point temperature="150" value="0.0000159" />
        <Point temperature="175" value="0.0000161" />
        <Point temperature="200" value="0.0000162" />
        <Point temperature="225" value="0.0000163" />
        <Point temperature="250" value="0.0000164" />
        <Point temperature="275" value="0.0000166" />
        <Point temperature="300" value="0.0000169" />
        <Point temperature="325" value="0.0000172" />
        <Point temperature="350" value="0.0000175" />
        <Point temperature="375" value="0.0000178" />
        <Point temperature="400" value="0.0000178" />
      </Points>
    </Curve>
    <Curve id="te-4-18-B" property="Alpha" unit="1/degC" temperatureUnit="degC" referenceTemperature="20" linearExpansionRef="te-4-18-C" pointCount="16">
      <Materials>
        <Material id="N08330" sourceMaterial="Coefficients for N08330" sourcePdfPage="1218" name="N08330" uns="N08330" association="uns" />
      </Materials>
      <Points>
        <Point temperature="20" value="0.0000146" />
        <Point temperature="50" value="0.0000147" />
        <Point temperature="75" value="0.0000148" />
        <Point temperature="100" value="0.0000150" />
        <Point temperature="125" value="0.0000151" />
        <Point temperature="150" value="0.0000153" />
        <Point temperature="175" value="0.0000154" />
        <Point temperature="200" value="0.0000155" />
        <Point temperature="225" value="0.0000156" />
        <Point temperature="250" value="0.0000157" />
        <Point temperature="275" value="0.0000157" />
        <Point temperature="300" value="0.0000158" />
        <Point temperature="325" value="0.0000159" />
        <Point temperature="350" value="0.0000160" />
        <Point temperature="375" value="0.0000162" />
        <Point temperature="400" value="0.0000163" />
      </Points>
    </Curve>
    <SourceLinearExpansion id="te-4-18-C" unit="mm/m" referenceTemperature="20" sourcePdfPage="1218" sourceMaterial="Coefficients for N08330">
      <Value temperature="20" value="0" />
      <Value temperature="50" value="0.44" />
      <Value temperature="75" value="0.81" />
      <Value temperature="100" value="1.2" />
      <Value temperature="125" value="1.6" />
      <Value temperature="150" value="2.0" />
      <Value temperature="175" value="2.4" />
      <Value temperature="200" value="2.8" />
      <Value temperature="225" value="3.2" />
      <Value temperature="250" value="3.6" />
      <Value temperature="275" value="4.0" />
      <Value temperature="300" value="4.4" />
      <Value temperature="325" value="4.9" />
      <Value temperature="350" value="5.3" />
      <Value temperature="375" value="5.7" />
      <Value temperature="400" value="6.2" />
    </SourceLinearExpansion>
    <Curve id="te-4-19-A" property="AlphaInstantaneous" unit="1/degC" temperatureUnit="degC" referenceTemperature="20" linearExpansionRef="te-4-19-C" pointCount="18">
      <Materials>
        <Material id="N08354" sourceMaterial="Coefficients for N08354" sourcePdfPage="1219" name="N08354" uns="N08354" association="uns" />
      </Materials>
      <Points>
        <Point temperature="20" value="0.0000139" />
        <Point temperature="50" value="0.0000142" />
        <Point temperature="75" value="0.0000144" />
        <Point temperature="100" value="0.0000145" />
        <Point temperature="125" value="0.0000146" />
        <Point temperature="150" value="0.0000148" />
        <Point temperature="175" value="0.0000149" />
        <Point temperature="200" value="0.0000151" />
        <Point temperature="225" value="0.0000152" />
        <Point temperature="250" value="0.0000154" />
        <Point temperature="275" value="0.0000155" />
        <Point temperature="300" value="0.0000157" />
        <Point temperature="325" value="0.0000158" />
        <Point temperature="350" value="0.0000159" />
        <Point temperature="375" value="0.0000161" />
        <Point temperature="400" value="0.0000162" />
        <Point temperature="425" value="0.0000163" />
        <Point temperature="450" value="0.0000165" />
      </Points>
    </Curve>
    <Curve id="te-4-19-B" property="Alpha" unit="1/degC" temperatureUnit="degC" referenceTemperature="20" linearExpansionRef="te-4-19-C" pointCount="18">
      <Materials>
        <Material id="N08354" sourceMaterial="Coefficients for N08354" sourcePdfPage="1219" name="N08354" uns="N08354" association="uns" />
      </Materials>
      <Points>
        <Point temperature="20" value="0.0000139" />
        <Point temperature="50" value="0.0000140" />
        <Point temperature="75" value="0.0000141" />
        <Point temperature="100" value="0.0000142" />
        <Point temperature="125" value="0.0000143" />
        <Point temperature="150" value="0.0000144" />
        <Point temperature="175" value="0.0000145" />
        <Point temperature="200" value="0.0000145" />
        <Point temperature="225" value="0.0000146" />
        <Point temperature="250" value="0.0000147" />
        <Point temperature="275" value="0.0000148" />
        <Point temperature="300" value="0.0000148" />
        <Point temperature="325" value="0.0000149" />
        <Point temperature="350" value="0.0000150" />
        <Point temperature="375" value="0.0000150" />
        <Point temperature="400" value="0.0000151" />
        <Point temperature="425" value="0.0000152" />
        <Point temperature="450" value="0.0000153" />
      </Points>
    </Curve>
    <SourceLinearExpansion id="te-4-19-C" unit="mm/m" referenceTemperature="20" sourcePdfPage="1219" sourceMaterial="Coefficients for N08354">
      <Value temperature="20" value="0" />
      <Value temperature="50" value="0.42" />
      <Value temperature="75" value="0.78" />
      <Value temperature="100" value="1.1" />
      <Value temperature="125" value="1.5" />
      <Value temperature="150" value="1.9" />
      <Value temperature="175" value="2.2" />
      <Value temperature="200" value="2.6" />
      <Value temperature="225" value="3.0" />
      <Value temperature="250" value="3.4" />
      <Value temperature="275" value="3.8" />
      <Value temperature="300" value="4.2" />
      <Value temperature="325" value="4.5" />
      <Value temperature="350" value="4.9" />
      <Value temperature="375" value="5.3" />
      <Value temperature="400" value="5.7" />
      <Value temperature="425" value="6.2" />
      <Value temperature="450" value="6.6" />
    </SourceLinearExpansion>
    <Curve id="te-4-20-A" property="AlphaInstantaneous" unit="1/degC" temperatureUnit="degC" referenceTemperature="20" linearExpansionRef="te-4-20-C" pointCount="33">
      <Materials>
        <Material id="N08800" sourceMaterial="Table TE-4 Thermal Expansion for Nickel Alloys (Cont'd) Coefficients for N08800, N08801, N08810, and N08811" sourcePdfPage="1219" name="N08800" uns="N08800" association="uns" />
        <Material id="N08801" sourceMaterial="Table TE-4 Thermal Expansion for Nickel Alloys (Cont'd) Coefficients for N08800, N08801, N08810, and N08811" sourcePdfPage="1219" name="N08801" uns="N08801" association="uns" />
        <Material id="N08810" sourceMaterial="Table TE-4 Thermal Expansion for Nickel Alloys (Cont'd) Coefficients for N08800, N08801, N08810, and N08811" sourcePdfPage="1219" name="N08810" uns="N08810" association="uns" />
        <Material id="N08811" sourceMaterial="Table TE-4 Thermal Expansion for Nickel Alloys (Cont'd) Coefficients for N08800, N08801, N08810, and N08811" sourcePdfPage="1219" name="N08811" uns="N08811" association="uns" />
      </Materials>
      <Points>
        <Point temperature="20" value="0.0000142" />
        <Point temperature="50" value="0.0000149" />
        <Point temperature="75" value="0.0000154" />
        <Point temperature="100" value="0.0000158" />
        <Point temperature="125" value="0.0000161" />
        <Point temperature="150" value="0.0000164" />
        <Point temperature="175" value="0.0000166" />
        <Point temperature="200" value="0.0000167" />
        <Point temperature="225" value="0.0000169" />
        <Point temperature="250" value="0.0000170" />
        <Point temperature="275" value="0.0000171" />
        <Point temperature="300" value="0.0000172" />
        <Point temperature="325" value="0.0000173" />
        <Point temperature="350" value="0.0000174" />
        <Point temperature="375" value="0.0000176" />
        <Point temperature="400" value="0.0000177" />
        <Point temperature="425" value="0.0000179" />
        <Point temperature="450" value="0.0000180" />
        <Point temperature="475" value="0.0000182" />
        <Point temperature="500" value="0.0000183" />
        <Point temperature="525" value="0.0000185" />
        <Point temperature="550" value="0.0000186" />
        <Point temperature="575" value="0.0000188" />
        <Point temperature="600" value="0.0000190" />
        <Point temperature="625" value="0.0000192" />
        <Point temperature="650" value="0.0000194" />
        <Point temperature="675" value="0.0000196" />
        <Point temperature="700" value="0.0000199" />
        <Point temperature="725" value="0.0000203" />
        <Point temperature="750" value="0.0000207" />
        <Point temperature="775" value="0.0000212" />
        <Point temperature="800" value="0.0000218" />
        <Point temperature="825" value="0.0000226" />
      </Points>
    </Curve>
    <Curve id="te-4-20-B" property="Alpha" unit="1/degC" temperatureUnit="degC" referenceTemperature="20" linearExpansionRef="te-4-20-C" pointCount="33">
      <Materials>
        <Material id="N08800" sourceMaterial="Table TE-4 Thermal Expansion for Nickel Alloys (Cont'd) Coefficients for N08800, N08801, N08810, and N08811" sourcePdfPage="1219" name="N08800" uns="N08800" association="uns" />
        <Material id="N08801" sourceMaterial="Table TE-4 Thermal Expansion for Nickel Alloys (Cont'd) Coefficients for N08800, N08801, N08810, and N08811" sourcePdfPage="1219" name="N08801" uns="N08801" association="uns" />
        <Material id="N08810" sourceMaterial="Table TE-4 Thermal Expansion for Nickel Alloys (Cont'd) Coefficients for N08800, N08801, N08810, and N08811" sourcePdfPage="1219" name="N08810" uns="N08810" association="uns" />
        <Material id="N08811" sourceMaterial="Table TE-4 Thermal Expansion for Nickel Alloys (Cont'd) Coefficients for N08800, N08801, N08810, and N08811" sourcePdfPage="1219" name="N08811" uns="N08811" association="uns" />
      </Materials>
      <Points>
        <Point temperature="20" value="0.0000142" />
        <Point temperature="50" value="0.0000146" />
        <Point temperature="75" value="0.0000149" />
        <Point temperature="100" value="0.0000151" />
        <Point temperature="125" value="0.0000153" />
        <Point temperature="150" value="0.0000155" />
        <Point temperature="175" value="0.0000156" />
        <Point temperature="200" value="0.0000158" />
        <Point temperature="225" value="0.0000159" />
        <Point temperature="250" value="0.0000160" />
        <Point temperature="275" value="0.0000161" />
        <Point temperature="300" value="0.0000162" />
        <Point temperature="325" value="0.0000163" />
        <Point temperature="350" value="0.0000164" />
        <Point temperature="375" value="0.0000165" />
        <Point temperature="400" value="0.0000165" />
        <Point temperature="425" value="0.0000166" />
        <Point temperature="450" value="0.0000167" />
        <Point temperature="475" value="0.0000168" />
        <Point temperature="500" value="0.0000168" />
        <Point temperature="525" value="0.0000169" />
        <Point temperature="550" value="0.0000170" />
        <Point temperature="575" value="0.0000171" />
        <Point temperature="600" value="0.0000172" />
        <Point temperature="625" value="0.0000172" />
        <Point temperature="650" value="0.0000173" />
        <Point temperature="675" value="0.0000174" />
        <Point temperature="700" value="0.0000175" />
        <Point temperature="725" value="0.0000176" />
        <Point temperature="750" value="0.0000177" />
        <Point temperature="775" value="0.0000178" />
        <Point temperature="800" value="0.0000179" />
        <Point temperature="825" value="0.0000180" />
      </Points>
    </Curve>
    <SourceLinearExpansion id="te-4-20-C" unit="mm/m" referenceTemperature="20" sourcePdfPage="1219" sourceMaterial="Table TE-4 Thermal Expansion for Nickel Alloys (Cont'd) Coefficients for N08800, N08801, N08810, and N08811">
      <Value temperature="20" value="0" />
      <Value temperature="50" value="0.44" />
      <Value temperature="75" value="0.82" />
      <Value temperature="100" value="1.2" />
      <Value temperature="125" value="1.6" />
      <Value temperature="150" value="2.0" />
      <Value temperature="175" value="2.4" />
      <Value temperature="200" value="2.8" />
      <Value temperature="225" value="3.3" />
      <Value temperature="250" value="3.7" />
      <Value temperature="275" value="4.1" />
      <Value temperature="300" value="4.5" />
      <Value temperature="325" value="5.0" />
      <Value temperature="350" value="5.4" />
      <Value temperature="375" value="5.8" />
      <Value temperature="400" value="6.3" />
      <Value temperature="425" value="6.7" />
      <Value temperature="450" value="7.2" />
      <Value temperature="475" value="7.6" />
      <Value temperature="500" value="8.1" />
      <Value temperature="525" value="8.5" />
      <Value temperature="550" value="9.0" />
      <Value temperature="575" value="9.5" />
      <Value temperature="600" value="9.9" />
      <Value temperature="625" value="10.4" />
      <Value temperature="650" value="10.9" />
      <Value temperature="675" value="11.4" />
      <Value temperature="700" value="11.9" />
      <Value temperature="725" value="12.4" />
      <Value temperature="750" value="12.9" />
      <Value temperature="775" value="13.4" />
      <Value temperature="800" value="14.0" />
      <Value temperature="825" value="14.5" />
    </SourceLinearExpansion>
    <Curve id="te-4-21-A" property="AlphaInstantaneous" unit="1/degC" temperatureUnit="degC" referenceTemperature="20" linearExpansionRef="te-4-21-C" pointCount="16">
      <Materials>
        <Material id="N08825" sourceMaterial="Coefficients for N08825" sourcePdfPage="1219" name="N08825" uns="N08825" association="uns" />
      </Materials>
      <Points>
        <Point temperature="20" value="0.0000135" />
        <Point temperature="50" value="0.0000138" />
        <Point temperature="75" value="0.0000141" />
        <Point temperature="100" value="0.0000144" />
        <Point temperature="125" value="0.0000146" />
        <Point temperature="150" value="0.0000148" />
        <Point temperature="175" value="0.0000148" />
        <Point temperature="200" value="0.0000149" />
        <Point temperature="225" value="0.0000150" />
        <Point temperature="250" value="0.0000152" />
        <Point temperature="275" value="0.0000154" />
        <Point temperature="300" value="0.0000158" />
        <Point temperature="325" value="0.0000162" />
        <Point temperature="350" value="0.0000166" />
        <Point temperature="375" value="0.0000166" />
        <Point temperature="400" value="0.0000159" />
      </Points>
    </Curve>
    <Curve id="te-4-21-B" property="Alpha" unit="1/degC" temperatureUnit="degC" referenceTemperature="20" linearExpansionRef="te-4-21-C" pointCount="16">
      <Materials>
        <Material id="N08825" sourceMaterial="Coefficients for N08825" sourcePdfPage="1219" name="N08825" uns="N08825" association="uns" />
      </Materials>
      <Points>
        <Point temperature="20" value="0.0000135" />
        <Point temperature="50" value="0.0000136" />
        <Point temperature="75" value="0.0000137" />
        <Point temperature="100" value="0.0000139" />
        <Point temperature="125" value="0.0000140" />
        <Point temperature="150" value="0.0000142" />
        <Point temperature="175" value="0.0000143" />
        <Point temperature="200" value="0.0000144" />
        <Point temperature="225" value="0.0000144" />
        <Point temperature="250" value="0.0000145" />
        <Point temperature="275" value="0.0000146" />
        <Point temperature="300" value="0.0000147" />
        <Point temperature="325" value="0.0000148" />
        <Point temperature="350" value="0.0000149" />
        <Point temperature="375" value="0.0000150" />
        <Point temperature="400" value="0.0000151" />
      </Points>
    </Curve>
    <SourceLinearExpansion id="te-4-21-C" unit="mm/m" referenceTemperature="20" sourcePdfPage="1219" sourceMaterial="Coefficients for N08825">
      <Value temperature="20" value="0" />
      <Value temperature="50" value="0.41" />
      <Value temperature="75" value="0.75" />
      <Value temperature="100" value="1.1" />
      <Value temperature="125" value="1.5" />
      <Value temperature="150" value="1.8" />
      <Value temperature="175" value="2.2" />
      <Value temperature="200" value="2.6" />
      <Value temperature="225" value="3.0" />
      <Value temperature="250" value="3.3" />
      <Value temperature="275" value="3.7" />
      <Value temperature="300" value="4.1" />
      <Value temperature="325" value="4.5" />
      <Value temperature="350" value="4.9" />
      <Value temperature="375" value="5.3" />
      <Value temperature="400" value="5.7" />
    </SourceLinearExpansion>
    <Curve id="te-4-22-A" property="AlphaInstantaneous" unit="1/degC" temperatureUnit="degC" referenceTemperature="20" linearExpansionRef="te-4-22-C" pointCount="32">
      <Materials>
        <Material id="N10001" sourceMaterial="Coefficients for N10001" sourcePdfPage="1220" name="N10001" uns="N10001" association="uns" />
      </Materials>
      <Points>
        <Point temperature="20" value="0.0000108" />
        <Point temperature="50" value="0.0000112" />
        <Point temperature="75" value="0.0000115" />
        <Point temperature="100" value="0.0000116" />
        <Point temperature="125" value="0.0000116" />
        <Point temperature="150" value="0.0000117" />
        <Point temperature="175" value="0.0000117" />
        <Point temperature="200" value="0.0000117" />
        <Point temperature="225" value="0.0000118" />
        <Point temperature="250" value="0.0000119" />
        <Point temperature="275" value="0.0000120" />
        <Point temperature="300" value="0.0000122" />
        <Point temperature="325" value="0.0000124" />
        <Point temperature="350" value="0.0000127" />
        <Point temperature="375" value="0.0000130" />
        <Point temperature="400" value="0.0000133" />
        <Point temperature="425" value="0.0000136" />
        <Point temperature="450" value="0.0000139" />
        <Point temperature="475" value="0.0000142" />
        <Point temperature="500" value="0.0000145" />
        <Point temperature="525" value="0.0000147" />
        <Point temperature="550" value="0.0000149" />
        <Point temperature="575" value="0.0000151" />
        <Point temperature="600" value="0.0000153" />
        <Point temperature="625" value="0.0000155" />
        <Point temperature="650" value="0.0000157" />
        <Point temperature="675" value="0.0000159" />
        <Point temperature="700" value="0.0000162" />
        <Point temperature="725" value="0.0000167" />
        <Point temperature="750" value="0.0000173" />
        <Point temperature="775" value="0.0000182" />
        <Point temperature="800" value="0.0000194" />
      </Points>
    </Curve>
    <Curve id="te-4-22-B" property="Alpha" unit="1/degC" temperatureUnit="degC" referenceTemperature="20" linearExpansionRef="te-4-22-C" pointCount="32">
      <Materials>
        <Material id="N10001" sourceMaterial="Coefficients for N10001" sourcePdfPage="1220" name="N10001" uns="N10001" association="uns" />
      </Materials>
      <Points>
        <Point temperature="20" value="0.0000108" />
        <Point temperature="50" value="0.0000110" />
        <Point temperature="75" value="0.0000112" />
        <Point temperature="100" value="0.0000113" />
        <Point temperature="125" value="0.0000114" />
        <Point temperature="150" value="0.0000114" />
        <Point temperature="175" value="0.0000115" />
        <Point temperature="200" value="0.0000115" />
        <Point temperature="225" value="0.0000115" />
        <Point temperature="250" value="0.0000116" />
        <Point temperature="275" value="0.0000116" />
        <Point temperature="300" value="0.0000116" />
        <Point temperature="325" value="0.0000117" />
        <Point temperature="350" value="0.0000118" />
        <Point temperature="375" value="0.0000118" />
        <Point temperature="400" value="0.0000119" />
        <Point temperature="425" value="0.0000120" />
        <Point temperature="450" value="0.0000121" />
        <Point temperature="475" value="0.0000122" />
        <Point temperature="500" value="0.0000123" />
        <Point temperature="525" value="0.0000124" />
        <Point temperature="550" value="0.0000126" />
        <Point temperature="575" value="0.0000127" />
        <Point temperature="600" value="0.0000128" />
        <Point temperature="625" value="0.0000129" />
        <Point temperature="650" value="0.0000130" />
        <Point temperature="675" value="0.0000131" />
        <Point temperature="700" value="0.0000132" />
        <Point temperature="725" value="0.0000133" />
        <Point temperature="750" value="0.0000134" />
        <Point temperature="775" value="0.0000136" />
        <Point temperature="800" value="0.0000138" />
      </Points>
    </Curve>
    <SourceLinearExpansion id="te-4-22-C" unit="mm/m" referenceTemperature="20" sourcePdfPage="1220" sourceMaterial="Coefficients for N10001">
      <Value temperature="20" value="0" />
      <Value temperature="50" value="0.33" />
      <Value temperature="75" value="0.62" />
      <Value temperature="100" value="0.90" />
      <Value temperature="125" value="1.2" />
      <Value temperature="150" value="1.5" />
      <Value temperature="175" value="1.8" />
      <Value temperature="200" value="2.1" />
      <Value temperature="225" value="2.4" />
      <Value temperature="250" value="2.7" />
      <Value temperature="275" value="3.0" />
      <Value temperature="300" value="3.3" />
      <Value temperature="325" value="3.6" />
      <Value temperature="350" value="3.9" />
      <Value temperature="375" value="4.2" />
      <Value temperature="400" value="4.5" />
      <Value temperature="425" value="4.9" />
      <Value temperature="450" value="5.2" />
      <Value temperature="475" value="5.6" />
      <Value temperature="500" value="5.9" />
      <Value temperature="525" value="6.3" />
      <Value temperature="550" value="6.7" />
