Repository: GianFossi/Materials

# MaterialLibrary

Libreria F# per dati e calcoli sui materiali, con database SQLite ASME 2025,
applicazione desktop Windows per la manutenzione e componente aggiuntivo Excel.

## Da dove iniziare

La documentazione segue due percorsi distinti:

| Percorso | Prima lettura | Approfondimenti |
|---|---|---|
| **1. Come è strutturato il database** | [Database: file, identità, curve e provenienza](docs/asme-materials-db.md) | [Modelli della libreria](docs/material-models.md), [API](docs/library-api.md) |
| **2.

File: database/data/physical-properties-xml/ThermalExpansion/TE-1.xml (part 4 of 4)
<?xml version="1.0" encoding="utf-8"?>
        <Material id="material-004" sourceMaterial="Coefficients for Other Austenitic Stainless Steels (Group 4) [Note (4)]" sourcePdfPage="1209" name="18Cr-20Ni-5.5Si" nominalChemicalComposition="18Cr-20Ni-5.5Si" sourceNominalChemicalComposition="18Cr–20Ni–5.5Si" sourceNote="4" sourceNotePdfPage="1211" association="nominalChemicalComposition" />
        <Material id="material-005" sourceMaterial="Coefficients for Other Austenitic Stainless Steels (Group 4) [Note (4)]" sourcePdfPage="1209" name="20Cr-18Ni-6Mo" nominalChemicalComposition="20Cr-18Ni-6Mo" sourceNominalChemicalComposition="20Cr–18Ni–6Mo" sourceNote="4" sourceNotePdfPage="1211" association="nominalChemicalComposition" />
        <Material id="material-006" sourceMaterial="Coefficients for Other Austenitic Stainless Steels (Group 4) [Note (4)]" sourcePdfPage="1209" name="22Cr-13Ni-5Mn" nominalChemicalComposition="22Cr-13Ni-5Mn" sourceNominalChemicalComposition="22Cr–13Ni–5Mn" sourceNote="4" sourceNotePdfPage="1211" association="nominalChemicalComposition" />
        <Material id="material-007" sourceMaterial="Coefficients for Other Austenitic Stainless Steels (Group 4) [Note (4)]" sourcePdfPage="1209" name="23Cr-12Ni" nominalChemicalComposition="23Cr-12Ni" sourceNominalChemicalComposition="23Cr–12Ni" sourceNote="4" sourceNotePdfPage="1211" association="nominalChemicalComposition" />
        <Material id="material-008" sourceMaterial="Coefficients for Other Austenitic Stainless Steels (Group 4) [Note (4)]" sourcePdfPage="1209" name="24Cr-22Ni-6Mo-2W-Cu-N" nominalChemicalComposition="24Cr-22Ni-6Mo-2W-Cu-N" sourceNominalChemicalComposition="24Cr–22Ni–6Mo–2W–Cu–N" sourceNote="4" sourceNotePdfPage="1211" association="nominalChemicalComposition" />
        <Material id="material-009" sourceMaterial="Coefficients for Other Austenitic Stainless Steels (Group 4) [Note (4)]" sourcePdfPage="1209" name="25Cr-12Ni" nominalChemicalComposition="25Cr-12Ni" sourceNominalChemicalComposition="25Cr–12Ni" sourceNote="4" sourceNotePdfPage="1211" association="nominalChemicalComposition" />
        <Material id="material-010" sourceMaterial="Coefficients for Other Austenitic Stainless Steels (Group 4) [Note (4)]" sourcePdfPage="1209" name="25Cr-20Ni" nominalChemicalComposition="25Cr-20Ni" sourceNominalChemicalComposition="25Cr–20Ni" sourceNote="4" sourceNotePdfPage="1211" association="nominalChemicalComposition" />
        <Material id="material-011" sourceMaterial="Coefficients for Other Austenitic Stainless Steels (Group 4) [Note (4)]" sourcePdfPage="1209" name="25Cr-20Ni-2Mo" nominalChemicalComposition="25Cr-20Ni-2Mo" sourceNominalChemicalComposition="25Cr–20Ni–2Mo" sourceNote="4" sourceNotePdfPage="1211" association="nominalChemicalComposition" />
        <Material id="material-012" sourceMaterial="Coefficients for Other Austenitic Stainless Steels (Group 4) [Note (4)]" sourcePdfPage="1209" name="31Ni-31Fe-29Cr-Mo" nominalChemicalComposition="31Ni-31Fe-29Cr-Mo" sourceNominalChemicalComposition="31Ni–31Fe–29Cr–Mo" sourceNote="4" sourceNotePdfPage="1211" association="nominalChemicalComposition" />
        <Material id="material-013" sourceMaterial="Coefficients for Other Austenitic Stainless Steels (Group 4) [Note (4)]" sourcePdfPage="1209" name="44Fe-25Ni-21Cr-Mo" nominalChemicalComposition="44Fe-25Ni-21Cr-Mo" sourceNominalChemicalComposition="44Fe–25Ni–21Cr–Mo" sourceNote="4" sourceNotePdfPage="1211" association="nominalChemicalComposition" />
        <Material id="material-014" sourceMaterial="Coefficients for Other Austenitic Stainless Steels (Group 4) [Note (4)]" sourcePdfPage="1209" name="47Fe-25Ni-23Cr-5.5Mo-N" nominalChemicalComposition="47Fe-25Ni-23Cr-5.5Mo-N" sourceNominalChemicalComposition="47Fe–25Ni–23Cr–5.5Mo–N" sourceNote="4" sourceNotePdfPage="1211" association="nominalChemicalComposition" />
      </Materials>
      <Points>
        <Point temperature="20" value="0.0000147" />
        <Point temperature="50" value="0.0000152" />
        <Point temperature="75" value="0.0000156" />
        <Point temperature="100" value="0.0000160" />
        <Point temperature="125" value="0.0000163" />
        <Point temperature="150" value="0.0000165" />
        <Point temperature="175" value="0.0000168" />
        <Point temperature="200" value="0.0000169" />
        <Point temperature="225" value="0.0000171" />
        <Point temperature="250" value="0.0000173" />
        <Point temperature="275" value="0.0000174" />
        <Point temperature="300" value="0.0000176" />
        <Point temperature="325" value="0.0000177" />
        <Point temperature="350" value="0.0000178" />
        <Point temperature="375" value="0.0000180" />
        <Point temperature="400" value="0.0000181" />
        <Point temperature="425" value="0.0000183" />
        <Point temperature="450" value="0.0000184" />
        <Point temperature="475" value="0.0000186" />
        <Point temperature="500" value="0.0000188" />
        <Point temperature="525" value="0.0000190" />
        <Point temperature="550" value="0.0000192" />
        <Point temperature="575" value="0.0000194" />
        <Point temperature="600" value="0.0000196" />
        <Point temperature="625" value="0.0000198" />
        <Point temperature="650" value="0.0000200" />
        <Point temperature="675" value="0.0000203" />
        <Point temperature="700" value="0.0000205" />
        <Point temperature="725" value="0.0000207" />
        <Point temperature="750" value="0.0000209" />
        <Point temperature="775" value="0.0000212" />
        <Point temperature="800" value="0.0000214" />
        <Point temperature="825" value="0.0000216" />
      </Points>
    </Curve>
    <Curve id="te-1-12-B" property="Alpha" unit="1/degC" temperatureUnit="degC" referenceTemperature="20" linearExpansionRef="te-1-12-C" pointCount="33">
      <Materials>
        <Material id="material-001" sourceMaterial="Coefficients for Other Austenitic Stainless Steels (Group 4) [Note (4)]" sourcePdfPage="1209" name="14Cr-16Ni-6Si-Cu-Mo" nominalChemicalComposition="14Cr-16Ni-6Si-Cu-Mo" sourceNominalChemicalComposition="14Cr–16Ni–6Si–Cu–Mo" sourceNote="4" sourceNotePdfPage="1211" association="nominalChemicalComposition" />
        <Material id="material-002" sourceMaterial="Coefficients for Other Austenitic Stainless Steels (Group 4) [Note (4)]" sourcePdfPage="1209" name="25Ni-15Cr-2Ti" nominalChemicalComposition="25Ni-15Cr-2Ti" sourceNominalChemicalComposition="25Ni–15Cr–2Ti" sourceNote="4" sourceNotePdfPage="1211" association="nominalChemicalComposition" />
        <Material id="material-003" sourceMaterial="Coefficients for Other Austenitic Stainless Steels (Group 4) [Note (4)]" sourcePdfPage="1209" name="29Ni-20Cr-3Cu-2Mo" nominalChemicalComposition="29Ni-20Cr-3Cu-2Mo" sourceNominalChemicalComposition="29Ni–20Cr–3Cu–2Mo" sourceNote="4" sourceNotePdfPage="1211" association="nominalChemicalComposition" />
        <Material id="material-004" sourceMaterial="Coefficients for Other Austenitic Stainless Steels (Group 4) [Note (4)]" sourcePdfPage="1209" name="18Cr-20Ni-5.5Si" nominalChemicalComposition="18Cr-20Ni-5.5Si" sourceNominalChemicalComposition="18Cr–20Ni–5.5Si" sourceNote="4" sourceNotePdfPage="1211" association="nominalChemicalComposition" />
        <Material id="material-005" sourceMaterial="Coefficients for Other Austenitic Stainless Steels (Group 4) [Note (4)]" sourcePdfPage="1209" name="20Cr-18Ni-6Mo" nominalChemicalComposition="20Cr-18Ni-6Mo" sourceNominalChemicalComposition="20Cr–18Ni–6Mo" sourceNote="4" sourceNotePdfPage="1211" association="nominalChemicalComposition" />
        <Material id="material-006" sourceMaterial="Coefficients for Other Austenitic Stainless Steels (Group 4) [Note (4)]" sourcePdfPage="1209" name="22Cr-13Ni-5Mn" nominalChemicalComposition="22Cr-13Ni-5Mn" sourceNominalChemicalComposition="22Cr–13Ni–5Mn" sourceNote="4" sourceNotePdfPage="1211" association="nominalChemicalComposition" />
        <Material id="material-007" sourceMaterial="Coefficients for Other Austenitic Stainless Steels (Group 4) [Note (4)]" sourcePdfPage="1209" name="23Cr-12Ni" nominalChemicalComposition="23Cr-12Ni" sourceNominalChemicalComposition="23Cr–12Ni" sourceNote="4" sourceNotePdfPage="1211" association="nominalChemicalComposition" />
        <Material id="material-008" sourceMaterial="Coefficients for Other Austenitic Stainless Steels (Group 4) [Note (4)]" sourcePdfPage="1209" name="24Cr-22Ni-6Mo-2W-Cu-N" nominalChemicalComposition="24Cr-22Ni-6Mo-2W-Cu-N" sourceNominalChemicalComposition="24Cr–22Ni–6Mo–2W–Cu–N" sourceNote="4" sourceNotePdfPage="1211" association="nominalChemicalComposition" />
        <Material id="material-009" sourceMaterial="Coefficients for Other Austenitic Stainless Steels (Group 4) [Note (4)]" sourcePdfPage="1209" name="25Cr-12Ni" nominalChemicalComposition="25Cr-12Ni" sourceNominalChemicalComposition="25Cr–12Ni" sourceNote="4" sourceNotePdfPage="1211" association="nominalChemicalComposition" />
        <Material id="material-010" sourceMaterial="Coefficients for Other Austenitic Stainless Steels (Group 4) [Note (4)]" sourcePdfPage="1209" name="25Cr-20Ni" nominalChemicalComposition="25Cr-20Ni" sourceNominalChemicalComposition="25Cr–20Ni" sourceNote="4" sourceNotePdfPage="1211" association="nominalChemicalComposition" />
        <Material id="material-011" sourceMaterial="Coefficients for Other Austenitic Stainless Steels (Group 4) [Note (4)]" sourcePdfPage="1209" name="25Cr-20Ni-2Mo" nominalChemicalComposition="25Cr-20Ni-2Mo" sourceNominalChemicalComposition="25Cr–20Ni–2Mo" sourceNote="4" sourceNotePdfPage="1211" association="nominalChemicalComposition" />
        <Material id="material-012" sourceMaterial="Coefficients for Other Austenitic Stainless Steels (Group 4) [Note (4)]" sourcePdfPage="1209" name="31Ni-31Fe-29Cr-Mo" nominalChemicalComposition="31Ni-31Fe-29Cr-Mo" sourceNominalChemicalComposition="31Ni–31Fe–29Cr–Mo" sourceNote="4" sourceNotePdfPage="1211" association="nominalChemicalComposition" />
        <Material id="material-013" sourceMaterial="Coefficients for Other Austenitic Stainless Steels (Group 4) [Note (4)]" sourcePdfPage="1209" name="44Fe-25Ni-21Cr-Mo" nominalChemicalComposition="44Fe-25Ni-21Cr-Mo" sourceNominalChemicalComposition="44Fe–25Ni–21Cr–Mo" sourceNote="4" sourceNotePdfPage="1211" association="nominalChemicalComposition" />
        <Material id="material-014" sourceMaterial="Coefficients for Other Austenitic Stainless Steels (Group 4) [Note (4)]" sourcePdfPage="1209" name="47Fe-25Ni-23Cr-5.5Mo-N" nominalChemicalComposition="47Fe-25Ni-23Cr-5.5Mo-N" sourceNominalChemicalComposition="47Fe–25Ni–23Cr–5.5Mo–N" sourceNote="4" sourceNotePdfPage="1211" association="nominalChemicalComposition" />
      </Materials>
      <Points>
        <Point temperature="20" value="0.0000147" />
        <Point temperature="50" value="0.0000150" />
        <Point temperature="75" value="0.0000152" />
        <Point temperature="100" value="0.0000154" />
        <Point temperature="125" value="0.0000156" />
        <Point temperature="150" value="0.0000157" />
        <Point temperature="175" value="0.0000159" />
        <Point temperature="200" value="0.0000160" />
        <Point temperature="225" value="0.0000161" />
        <Point temperature="250" value="0.0000163" />
        <Point temperature="275" value="0.0000164" />
        <Point temperature="300" value="0.0000165" />
        <Point temperature="325" value="0.0000166" />
        <Point temperature="350" value="0.0000166" />
        <Point temperature="375" value="0.0000167" />
        <Point temperature="400" value="0.0000168" />
        <Point temperature="425" value="0.0000169" />
        <Point temperature="450" value="0.0000170" />
        <Point temperature="475" value="0.0000171" />
        <Point temperature="500" value="0.0000172" />
        <Point temperature="525" value="0.0000172" />
        <Point temperature="550" value="0.0000173" />
        <Point temperature="575" value="0.0000174" />
        <Point temperature="600" value="0.0000175" />
        <Point temperature="625" value="0.0000176" />
        <Point temperature="650" value="0.0000177" />
        <Point temperature="675" value="0.0000178" />
        <Point temperature="700" value="0.0000179" />
        <Point temperature="725" value="0.0000180" />
        <Point temperature="750" value="0.0000181" />
        <Point temperature="775" value="0.0000182" />
        <Point temperature="800" value="0.0000183" />
        <Point temperature="825" value="0.0000184" />
      </Points>
    </Curve>
    <SourceLinearExpansion id="te-1-12-C" unit="mm/m" referenceTemperature="20" sourcePdfPage="1209" sourceMaterial="Coefficients for Other Austenitic Stainless Steels (Group 4) [Note (4)]">
      <Value temperature="20" value="0" />
      <Value temperature="50" value="0.45" />
      <Value temperature="75" value="0.84" />
      <Value temperature="100" value="1.2" />
      <Value temperature="125" value="1.6" />
      <Value temperature="150" value="2.0" />
      <Value temperature="175" value="2.5" />
      <Value temperature="200" value="2.9" />
      <Value temperature="225" value="3.3" />
      <Value temperature="250" value="3.7" />
      <Value temperature="275" value="4.2" />
      <Value temperature="300" value="4.6" />
      <Value temperature="325" value="5.0" />
      <Value temperature="350" value="5.5" />
      <Value temperature="375" value="5.9" />
      <Value temperature="400" value="6.4" />
      <Value temperature="425" value="6.8" />
      <Value temperature="450" value="7.3" />
      <Value temperature="475" value="7.8" />
      <Value temperature="500" value="8.2" />
      <Value temperature="525" value="8.7" />
      <Value temperature="550" value="9.2" />
      <Value temperature="575" value="9.7" />
      <Value temperature="600" value="10.2" />
      <Value temperature="625" value="10.6" />
      <Value temperature="650" value="11.1" />
      <Value temperature="675" value="11.7" />
      <Value temperature="700" value="12.2" />
      <Value temperature="725" value="12.7" />
      <Value temperature="750" value="13.2" />
      <Value temperature="775" value="13.7" />
      <Value temperature="800" value="14.3" />
      <Value temperature="825" value="14.8" />
    </SourceLinearExpansion>
    <Curve id="te-1-13-A" property="AlphaInstantaneous" unit="1/degC" temperatureUnit="degC" referenceTemperature="20" linearExpansionRef="te-1-13-C" pointCount="22">
      <Materials>
        <Material id="material-001" sourceMaterial="Coefficients for Ductile Cast Iron" sourcePdfPage="1210" name="Ductile cast iron" association="manual" requiresReview="true" />
      </Materials>
      <Points>
        <Point temperature="20" value="0.0000103" />
        <Point temperature="50" value="0.0000107" />
        <Point temperature="75" value="0.0000111" />
        <Point temperature="100" value="0.0000116" />
        <Point temperature="125" value="0.0000121" />
        <Point temperature="150" value="0.0000125" />
        <Point temperature="175" value="0.0000130" />
        <Point temperature="200" value="0.0000133" />
        <Point temperature="225" value="0.0000136" />
        <Point temperature="250" value="0.0000139" />
        <Point temperature="275" value="0.0000141" />
        <Point temperature="300" value="0.0000142" />
        <Point temperature="325" value="0.0000142" />
        <Point temperature="350" value="0.0000143" />
        <Point temperature="375" value="0.0000143" />
        <Point temperature="400" value="0.0000144" />
        <Point temperature="425" value="0.0000145" />
        <Point temperature="450" value="0.0000146" />
        <Point temperature="475" value="0.0000149" />
        <Point temperature="500" value="0.0000151" />
        <Point temperature="525" value="0.0000155" />
        <Point temperature="550" value="0.0000160" />
      </Points>
    </Curve>
    <Curve id="te-1-13-B" property="Alpha" unit="1/degC" temperatureUnit="degC" referenceTemperature="20" linearExpansionRef="te-1-13-C" pointCount="22">
      <Materials>
        <Material id="material-001" sourceMaterial="Coefficients for Ductile Cast Iron" sourcePdfPage="1210" name="Ductile cast iron" association="manual" requiresReview="true" />
      </Materials>
      <Points>
        <Point temperature="20" value="0.0000103" />
        <Point temperature="50" value="0.0000105" />
        <Point temperature="75" value="0.0000107" />
        <Point temperature="100" value="0.0000109" />
        <Point temperature="125" value="0.0000111" />
        <Point temperature="150" value="0.0000113" />
        <Point temperature="175" value="0.0000116" />
        <Point temperature="200" value="0.0000118" />
        <Point temperature="225" value="0.0000120" />
        <Point temperature="250" value="0.0000122" />
        <Point temperature="275" value="0.0000124" />
        <Point temperature="300" value="0.0000125" />
        <Point temperature="325" value="0.0000126" />
        <Point temperature="350" value="0.0000128" />
        <Point temperature="375" value="0.0000129" />
        <Point temperature="400" value="0.0000130" />
        <Point temperature="425" value="0.0000131" />
        <Point temperature="450" value="0.0000132" />
        <Point temperature="475" value="0.0000132" />
        <Point temperature="500" value="0.0000133" />
        <Point temperature="525" value="0.0000134" />
        <Point temperature="550" value="0.0000135" />
      </Points>
    </Curve>
    <SourceLinearExpansion id="te-1-13-C" unit="mm/m" referenceTemperature="20" sourcePdfPage="1210" sourceMaterial="Coefficients for Ductile Cast Iron">
      <Value temperature="20" value="0" />
      <Value temperature="50" value="0.32" />
      <Value temperature="75" value="0.59" />
      <Value temperature="100" value="0.87" />
      <Value temperature="125" value="1.2" />
      <Value temperature="150" value="1.5" />
      <Value temperature="175" value="1.8" />
      <Value temperature="200" value="2.1" />
      <Value temperature="225" value="2.5" />
      <Value temperature="250" value="2.8" />
      <Value temperature="275" value="3.1" />
      <Value temperature="300" value="3.5" />
      <Value temperature="325" value="3.9" />
      <Value temperature="350" value="4.2" />
      <Value temperature="375" value="4.6" />
      <Value temperature="400" value="4.9" />
      <Value temperature="425" value="5.3" />
      <Value temperature="450" value="5.7" />
      <Value temperature="475" value="6.0" />
      <Value temperature="500" value="6.4" />
      <Value temperature="525" value="6.8" />
      <Value temperature="550" value="7.2" />
    </SourceLinearExpansion>
    <Curve id="te-1-14-A" property="AlphaInstantaneous" unit="1/degC" temperatureUnit="degC" referenceTemperature="20" linearExpansionRef="te-1-14-C" pointCount="19">
      <Materials>
        <Material id="material-001" sourceMaterial="Table TE-1 Thermal Expansion for Ferrous Materials (Cont'd) Coefficients for Precipitation Hardened 17Cr–4Ni–4Cu Stainless Steels, Condition 1075" sourcePdfPage="1210" name="17Cr-4Ni-4Cu / Condition 1075" nominalChemicalComposition="17Cr-4Ni-4Cu" applicability="Source Condition 1075" requiresReview="true" association="nominalChemicalComposition" />
      </Materials>
      <Points>
        <Point temperature="20" value="0.0000111" />
        <Point temperature="50" value="0.0000113" />
        <Point temperature="75" value="0.0000114" />
        <Point temperature="100" value="0.0000116" />
        <Point temperature="125" value="0.0000117" />
        <Point temperature="150" value="0.0000118" />
        <Point temperature="175" value="0.0000120" />
        <Point temperature="200" value="0.0000121" />
        <Point temperature="225" value="0.0000122" />
        <Point temperature="250" value="0.0000123" />
        <Point temperature="275" value="0.0000125" />
        <Point temperature="300" value="0.0000126" />
        <Point temperature="325" value="0.0000127" />
        <Point temperature="350" value="0.0000128" />
        <Point temperature="375" value="0.0000129" />
        <Point temperature="400" value="0.0000130" />
        <Point temperature="425" value="0.0000130" />
        <Point temperature="450" value="0.0000131" />
        <Point temperature="475" value="0.0000131" />
      </Points>
    </Curve>
    <Curve id="te-1-14-B" property="Alpha" unit="1/degC" temperatureUnit="degC" referenceTemperature="20" linearExpansionRef="te-1-14-C" pointCount="19">
      <Materials>
        <Material id="material-001" sourceMaterial="Table TE-1 Thermal Expansion for Ferrous Materials (Cont'd) Coefficients for Precipitation Hardened 17Cr–4Ni–4Cu Stainless Steels, Condition 1075" sourcePdfPage="1210" name="17Cr-4Ni-4Cu / Condition 1075" nominalChemicalComposition="17Cr-4Ni-4Cu" applicability="Source Condition 1075" requiresReview="true" association="nominalChemicalComposition" />
      </Materials>
      <Points>
        <Point temperature="20" value="0.0000111" />
        <Point temperature="50" value="0.0000112" />
        <Point temperature="75" value="0.0000113" />
        <Point temperature="100" value="0.0000114" />
        <Point temperature="125" value="0.0000114" />
        <Point temperature="150" value="0.0000115" />
        <Point temperature="175" value="0.0000116" />
        <Point temperature="200" value="0.0000116" />
        <Point temperature="225" value="0.0000117" />
        <Point temperature="250" value="0.0000118" />
        <Point temperature="275" value="0.0000118" />
        <Point temperature="300" value="0.0000119" />
        <Point temperature="325" value="0.0000119" />
        <Point temperature="350" value="0.0000120" />
        <Point temperature="375" value="0.0000121" />
        <Point temperature="400" value="0.0000121" />
        <Point temperature="425" value="0.0000122" />
        <Point temperature="450" value="0.0000122" />
        <Point temperature="475" value="0.0000123" />
      </Points>
    </Curve>
    <SourceLinearExpansion id="te-1-14-C" unit="mm/m" referenceTemperature="20" sourcePdfPage="1210" sourceMaterial="Table TE-1 Thermal Expansion for Ferrous Materials (Cont'd) Coefficients for Precipitation Hardened 17Cr–4Ni–4Cu Stainless Steels, Condition 1075">
      <Value temperature="20" value="0" />
      <Value temperature="50" value="0.34" />
      <Value temperature="75" value="0.62" />
      <Value temperature="100" value="0.91" />
      <Value temperature="125" value="1.2" />
      <Value temperature="150" value="1.5" />
      <Value temperature="175" value="1.8" />
      <Value temperature="200" value="2.1" />
      <Value temperature="225" value="2.4" />
      <Value temperature="250" value="2.7" />
      <Value temperature="275" value="3.0" />
      <Value temperature="300" value="3.3" />
      <Value temperature="325" value="3.6" />
      <Value temperature="350" value="4.0" />
      <Value temperature="375" value="4.3" />
      <Value temperature="400" value="4.6" />
      <Value temperature="425" value="4.9" />
      <Value temperature="450" value="5.3" />
      <Value temperature="475" value="5.6" />
    </SourceLinearExpansion>
    <Curve id="te-1-15-A" property="AlphaInstantaneous" unit="1/degC" temperatureUnit="degC" referenceTemperature="20" linearExpansionRef="te-1-15-C" pointCount="22">
      <Materials>
        <Material id="material-001" sourceMaterial="Coefficients for Precipitation Hardened 17Cr–4Ni–4Cu Stainless Steels, Condition 1150" sourcePdfPage="1210" name="17Cr-4Ni-4Cu / Condition 1150" nominalChemicalComposition="17Cr-4Ni-4Cu" applicability="Source Condition 1150" requiresReview="true" association="nominalChemicalComposition" />
      </Materials>
      <Points>
        <Point temperature="20" value="0.0000115" />
        <Point temperature="50" value="0.0000118" />
        <Point temperature="75" value="0.0000120" />
        <Point temperature="100" value="0.0000123" />
        <Point temperature="125" value="0.0000125" />
        <Point temperature="150" value="0.0000127" />
        <Point temperature="175" value="0.0000129" />
        <Point temperature="200" value="0.0000131" />
        <Point temperature="225" value="0.0000132" />
        <Point temperature="250" value="0.0000134" />
        <Point temperature="275" value="0.0000135" />
        <Point temperature="300" value="0.0000135" />
        <Point temperature="325" value="0.0000136" />
        <Point temperature="350" value="0.0000136" />
        <Point temperature="375" value="0.0000136" />
        <Point temperature="400" value="0.0000136" />
        <Point temperature="425" value="0.0000137" />
        <Point temperature="450" value="0.0000138" />
        <Point temperature="475" value="0.0000139" />
        <Point temperature="500" value="0.0000143" />
        <Point temperature="525" value="0.0000148" />
        <Point temperature="550" value="0.0000156" />
      </Points>
    </Curve>
    <Curve id="te-1-15-B" property="Alpha" unit="1/degC" temperatureUnit="degC" referenceTemperature="20" linearExpansionRef="te-1-15-C" pointCount="22">
      <Materials>
        <Material id="material-001" sourceMaterial="Coefficients for Precipitation Hardened 17Cr–4Ni–4Cu Stainless Steels, Condition 1150" sourcePdfPage="1210" name="17Cr-4Ni-4Cu / Condition 1150" nominalChemicalComposition="17Cr-4Ni-4Cu" applicability="Source Condition 1150" requiresReview="true" association="nominalChemicalComposition" />
      </Materials>
      <Points>
        <Point temperature="20" value="0.0000115" />
        <Point temperature="50" value="0.0000116" />
        <Point temperature="75" value="0.0000118" />
        <Point temperature="100" value="0.0000119" />
        <Point temperature="125" value="0.0000120" />
        <Point temperature="150" value="0.0000121" />
        <Point temperature="175" value="0.0000122" />
        <Point temperature="200" value="0.0000123" />
        <Point temperature="225" value="0.0000124" />
        <Point temperature="250" value="0.0000125" />
        <Point temperature="275" value="0.0000126" />
        <Point temperature="300" value="0.0000127" />
        <Point temperature="325" value="0.0000128" />
        <Point temperature="350" value="0.0000128" />
        <Point temperature="375" value="0.0000129" />
        <Point temperature="400" value="0.0000129" />
        <Point temperature="425" value="0.0000130" />
        <Point temperature="450" value="0.0000130" />
        <Point temperature="475" value="0.0000131" />
        <Point temperature="500" value="0.0000131" />
        <Point temperature="525" value="0.0000132" />
        <Point temperature="550" value="0.0000133" />
      </Points>
    </Curve>
    <SourceLinearExpansion id="te-1-15-C" unit="mm/m" referenceTemperature="20" sourcePdfPage="1210" sourceMaterial="Coefficients for Precipitation Hardened 17Cr–4Ni–4Cu Stainless Steels, Condition 1150">
      <Value temperature="20" value="0" />
      <Value temperature="50" value="0.35" />
      <Value temperature="75" value="0.65" />
      <Value temperature="100" value="0.95" />
      <Value temperature="125" value="1.3" />
      <Value temperature="150" value="1.6" />
      <Value temperature="175" value="1.9" />
      <Value temperature="200" value="2.2" />
      <Value temperature="225" value="2.6" />
      <Value temperature="250" value="2.9" />
      <Value temperature="275" value="3.2" />
      <Value temperature="300" value="3.6" />
      <Value temperature="325" value="3.9" />
      <Value temperature="350" value="4.2" />
      <Value temperature="375" value="4.6" />
      <Value temperature="400" value="4.9" />
      <Value temperature="425" value="5.3" />
      <Value temperature="450" value="5.6" />
      <Value temperature="475" value="5.9" />
      <Value temperature="500" value="6.3" />
      <Value temperature="525" value="6.7" />
      <Value temperature="550" value="7.0" />
    </SourceLinearExpansion>
  </Curves>
</PhysicalPropertyTableImport>
