Repository: GianFossi/Materials

# MaterialLibrary

Libreria F# per dati e calcoli sui materiali, con database SQLite ASME 2025,
applicazione desktop Windows per la manutenzione e componente aggiuntivo Excel.

## Da dove iniziare

La documentazione segue due percorsi distinti:

| Percorso | Prima lettura | Approfondimenti |
|---|---|---|
| **1. Come è strutturato il database** | [Database: file, identità, curve e provenienza](docs/asme-materials-db.md) | [Modelli della libreria](docs/material-models.md), [API](docs/library-api.md) |
| **2.

File: database/data/physical-properties-xml/ThermalExpansion/TE-4.xml (part 4 of 4)
<?xml version="1.0" encoding="utf-8"?>
      <Value temperature="575" value="7.0" />
      <Value temperature="600" value="7.4" />
      <Value temperature="625" value="7.8" />
      <Value temperature="650" value="8.2" />
      <Value temperature="675" value="8.6" />
      <Value temperature="700" value="9.0" />
      <Value temperature="725" value="9.4" />
      <Value temperature="750" value="9.8" />
      <Value temperature="775" value="10.3" />
      <Value temperature="800" value="10.7" />
    </SourceLinearExpansion>
    <Curve id="te-4-23-A" property="AlphaInstantaneous" unit="1/degC" temperatureUnit="degC" referenceTemperature="20" linearExpansionRef="te-4-23-C" pointCount="16">
      <Materials>
        <Material id="N10003" sourceMaterial="Table TE-4 Thermal Expansion for Nickel Alloys (Cont'd) Coefficients for N10003" sourcePdfPage="1220" name="N10003" uns="N10003" association="uns" />
      </Materials>
      <Points>
        <Point temperature="20" value="0.0000111" />
        <Point temperature="50" value="0.0000114" />
        <Point temperature="75" value="0.0000117" />
        <Point temperature="100" value="0.0000120" />
        <Point temperature="125" value="0.0000123" />
        <Point temperature="150" value="0.0000124" />
        <Point temperature="175" value="0.0000125" />
        <Point temperature="200" value="0.0000126" />
        <Point temperature="225" value="0.0000127" />
        <Point temperature="250" value="0.0000128" />
        <Point temperature="275" value="0.0000129" />
        <Point temperature="300" value="0.0000131" />
        <Point temperature="325" value="0.0000134" />
        <Point temperature="350" value="0.0000137" />
        <Point temperature="375" value="0.0000140" />
        <Point temperature="400" value="0.0000141" />
      </Points>
    </Curve>
    <Curve id="te-4-23-B" property="Alpha" unit="1/degC" temperatureUnit="degC" referenceTemperature="20" linearExpansionRef="te-4-23-C" pointCount="16">
      <Materials>
        <Material id="N10003" sourceMaterial="Table TE-4 Thermal Expansion for Nickel Alloys (Cont'd) Coefficients for N10003" sourcePdfPage="1220" name="N10003" uns="N10003" association="uns" />
      </Materials>
      <Points>
        <Point temperature="20" value="0.0000111" />
        <Point temperature="50" value="0.0000113" />
        <Point temperature="75" value="0.0000114" />
        <Point temperature="100" value="0.0000116" />
        <Point temperature="125" value="0.0000117" />
        <Point temperature="150" value="0.0000118" />
        <Point temperature="175" value="0.0000119" />
        <Point temperature="200" value="0.0000120" />
        <Point temperature="225" value="0.0000121" />
        <Point temperature="250" value="0.0000122" />
        <Point temperature="275" value="0.0000122" />
        <Point temperature="300" value="0.0000123" />
        <Point temperature="325" value="0.0000124" />
        <Point temperature="350" value="0.0000125" />
        <Point temperature="375" value="0.0000126" />
        <Point temperature="400" value="0.0000127" />
      </Points>
    </Curve>
    <SourceLinearExpansion id="te-4-23-C" unit="mm/m" referenceTemperature="20" sourcePdfPage="1220" sourceMaterial="Table TE-4 Thermal Expansion for Nickel Alloys (Cont'd) Coefficients for N10003">
      <Value temperature="20" value="0" />
      <Value temperature="50" value="0.34" />
      <Value temperature="75" value="0.63" />
      <Value temperature="100" value="0.93" />
      <Value temperature="125" value="1.2" />
      <Value temperature="150" value="1.5" />
      <Value temperature="175" value="1.8" />
      <Value temperature="200" value="2.2" />
      <Value temperature="225" value="2.5" />
      <Value temperature="250" value="2.8" />
      <Value temperature="275" value="3.1" />
      <Value temperature="300" value="3.4" />
      <Value temperature="325" value="3.8" />
      <Value temperature="350" value="4.1" />
      <Value temperature="375" value="4.5" />
      <Value temperature="400" value="4.8" />
    </SourceLinearExpansion>
    <Curve id="te-4-24-A" property="AlphaInstantaneous" unit="1/degC" temperatureUnit="degC" referenceTemperature="20" linearExpansionRef="te-4-24-C" pointCount="33">
      <Materials>
        <Material id="N10242" sourceMaterial="Coefficients for N10242" sourcePdfPage="1220" name="N10242" uns="N10242" association="uns" />
      </Materials>
      <Points>
        <Point temperature="20" value="0.0000104" />
        <Point temperature="50" value="0.0000107" />
        <Point temperature="75" value="0.0000109" />
        <Point temperature="100" value="0.0000112" />
        <Point temperature="125" value="0.0000115" />
        <Point temperature="150" value="0.0000118" />
        <Point temperature="175" value="0.0000121" />
        <Point temperature="200" value="0.0000123" />
        <Point temperature="225" value="0.0000124" />
        <Point temperature="250" value="0.0000125" />
        <Point temperature="275" value="0.0000126" />
        <Point temperature="300" value="0.0000126" />
        <Point temperature="325" value="0.0000126" />
        <Point temperature="350" value="0.0000126" />
        <Point temperature="375" value="0.0000126" />
        <Point temperature="400" value="0.0000125" />
        <Point temperature="425" value="0.0000125" />
        <Point temperature="450" value="0.0000125" />
        <Point temperature="475" value="0.0000126" />
        <Point temperature="500" value="0.0000128" />
        <Point temperature="525" value="0.0000130" />
        <Point temperature="550" value="0.0000134" />
        <Point temperature="575" value="0.0000139" />
        <Point temperature="600" value="0.0000145" />
        <Point temperature="625" value="0.0000153" />
        <Point temperature="650" value="0.0000163" />
        <Point temperature="675" value="0.0000175" />
        <Point temperature="700" value="0.0000189" />
        <Point temperature="725" value="0.0000205" />
        <Point temperature="750" value="0.0000223" />
        <Point temperature="775" value="0.0000245" />
        <Point temperature="800" value="0.0000268" />
        <Point temperature="825" value="0.0000295" />
      </Points>
    </Curve>
    <Curve id="te-4-24-B" property="Alpha" unit="1/degC" temperatureUnit="degC" referenceTemperature="20" linearExpansionRef="te-4-24-C" pointCount="33">
      <Materials>
        <Material id="N10242" sourceMaterial="Coefficients for N10242" sourcePdfPage="1220" name="N10242" uns="N10242" association="uns" />
      </Materials>
      <Points>
        <Point temperature="20" value="0.0000104" />
        <Point temperature="50" value="0.0000105" />
        <Point temperature="75" value="0.0000107" />
        <Point temperature="100" value="0.0000108" />
        <Point temperature="125" value="0.0000109" />
        <Point temperature="150" value="0.0000111" />
        <Point temperature="175" value="0.0000112" />
        <Point temperature="200" value="0.0000113" />
        <Point temperature="225" value="0.0000115" />
        <Point temperature="250" value="0.0000116" />
        <Point temperature="275" value="0.0000117" />
        <Point temperature="300" value="0.0000118" />
        <Point temperature="325" value="0.0000118" />
        <Point temperature="350" value="0.0000119" />
        <Point temperature="375" value="0.0000119" />
        <Point temperature="400" value="0.0000120" />
        <Point temperature="425" value="0.0000120" />
        <Point temperature="450" value="0.0000120" />
        <Point temperature="475" value="0.0000121" />
        <Point temperature="500" value="0.0000121" />
        <Point temperature="525" value="0.0000121" />
        <Point temperature="550" value="0.0000122" />
        <Point temperature="575" value="0.0000123" />
        <Point temperature="600" value="0.0000123" />
        <Point temperature="625" value="0.0000125" />
        <Point temperature="650" value="0.0000126" />
        <Point temperature="675" value="0.0000127" />
        <Point temperature="700" value="0.0000129" />
        <Point temperature="725" value="0.0000132" />
        <Point temperature="750" value="0.0000135" />
        <Point temperature="775" value="0.0000138" />
        <Point temperature="800" value="0.0000142" />
        <Point temperature="825" value="0.0000146" />
      </Points>
    </Curve>
    <SourceLinearExpansion id="te-4-24-C" unit="mm/m" referenceTemperature="20" sourcePdfPage="1220" sourceMaterial="Coefficients for N10242">
      <Value temperature="20" value="0" />
      <Value temperature="50" value="0.33" />
      <Value temperature="75" value="0.59" />
      <Value temperature="100" value="0.86" />
      <Value temperature="125" value="1.1" />
      <Value temperature="150" value="1.4" />
      <Value temperature="175" value="1.7" />
      <Value temperature="200" value="2.0" />
      <Value temperature="225" value="2.4" />
      <Value temperature="250" value="2.7" />
      <Value temperature="275" value="3.0" />
      <Value temperature="300" value="3.3" />
      <Value temperature="325" value="3.6" />
      <Value temperature="350" value="3.9" />
      <Value temperature="375" value="4.2" />
      <Value temperature="400" value="4.6" />
      <Value temperature="425" value="4.9" />
      <Value temperature="450" value="5.2" />
      <Value temperature="475" value="5.5" />
      <Value temperature="500" value="5.8" />
      <Value temperature="525" value="6.1" />
      <Value temperature="550" value="6.5" />
      <Value temperature="575" value="6.8" />
      <Value temperature="600" value="7.2" />
      <Value temperature="625" value="7.5" />
      <Value temperature="650" value="7.9" />
      <Value temperature="675" value="8.4" />
      <Value temperature="700" value="8.8" />
      <Value temperature="725" value="9.3" />
      <Value temperature="750" value="9.8" />
      <Value temperature="775" value="10.4" />
      <Value temperature="800" value="11.1" />
      <Value temperature="825" value="11.8" />
    </SourceLinearExpansion>
    <Curve id="te-4-25-A" property="AlphaInstantaneous" unit="1/degC" temperatureUnit="degC" referenceTemperature="20" linearExpansionRef="te-4-25-C" pointCount="33">
      <Materials>
        <Material id="N10276" sourceMaterial="Coefficients for N10276" sourcePdfPage="1221" name="N10276" uns="N10276" association="uns" />
      </Materials>
      <Points>
        <Point temperature="20" value="0.0000108" />
        <Point temperature="50" value="0.0000112" />
        <Point temperature="75" value="0.0000116" />
        <Point temperature="100" value="0.0000119" />
        <Point temperature="125" value="0.0000123" />
        <Point temperature="150" value="0.0000126" />
        <Point temperature="175" value="0.0000129" />
        <Point temperature="200" value="0.0000132" />
        <Point temperature="225" value="0.0000135" />
        <Point temperature="250" value="0.0000137" />
        <Point temperature="275" value="0.0000139" />
        <Point temperature="300" value="0.0000141" />
        <Point temperature="325" value="0.0000143" />
        <Point temperature="350" value="0.0000145" />
        <Point temperature="375" value="0.0000147" />
        <Point temperature="400" value="0.0000148" />
        <Point temperature="425" value="0.0000150" />
        <Point temperature="450" value="0.0000151" />
        <Point temperature="475" value="0.0000153" />
        <Point temperature="500" value="0.0000154" />
        <Point temperature="525" value="0.0000156" />
        <Point temperature="550" value="0.0000157" />
        <Point temperature="575" value="0.0000158" />
        <Point temperature="600" value="0.0000160" />
        <Point temperature="625" value="0.0000161" />
        <Point temperature="650" value="0.0000163" />
        <Point temperature="675" value="0.0000164" />
        <Point temperature="700" value="0.0000165" />
        <Point temperature="725" value="0.0000166" />
        <Point temperature="750" value="0.0000166" />
        <Point temperature="775" value="0.0000167" />
        <Point temperature="800" value="0.0000166" />
        <Point temperature="825" value="0.0000165" />
      </Points>
    </Curve>
    <Curve id="te-4-25-B" property="Alpha" unit="1/degC" temperatureUnit="degC" referenceTemperature="20" linearExpansionRef="te-4-25-C" pointCount="33">
      <Materials>
        <Material id="N10276" sourceMaterial="Coefficients for N10276" sourcePdfPage="1221" name="N10276" uns="N10276" association="uns" />
      </Materials>
      <Points>
        <Point temperature="20" value="0.0000108" />
        <Point temperature="50" value="0.0000110" />
        <Point temperature="75" value="0.0000112" />
        <Point temperature="100" value="0.0000114" />
        <Point temperature="125" value="0.0000116" />
        <Point temperature="150" value="0.0000117" />
        <Point temperature="175" value="0.0000119" />
        <Point temperature="200" value="0.0000120" />
        <Point temperature="225" value="0.0000122" />
        <Point temperature="250" value="0.0000124" />
        <Point temperature="275" value="0.0000125" />
        <Point temperature="300" value="0.0000126" />
        <Point temperature="325" value="0.0000128" />
        <Point temperature="350" value="0.0000129" />
        <Point temperature="375" value="0.0000130" />
        <Point temperature="400" value="0.0000131" />
        <Point temperature="425" value="0.0000132" />
        <Point temperature="450" value="0.0000133" />
        <Point temperature="475" value="0.0000134" />
        <Point temperature="500" value="0.0000135" />
        <Point temperature="525" value="0.0000136" />
        <Point temperature="550" value="0.0000137" />
        <Point temperature="575" value="0.0000138" />
        <Point temperature="600" value="0.0000139" />
        <Point temperature="625" value="0.0000140" />
        <Point temperature="650" value="0.0000141" />
        <Point temperature="675" value="0.0000142" />
        <Point temperature="700" value="0.0000143" />
        <Point temperature="725" value="0.0000143" />
        <Point temperature="750" value="0.0000144" />
        <Point temperature="775" value="0.0000145" />
        <Point temperature="800" value="0.0000146" />
        <Point temperature="825" value="0.0000146" />
      </Points>
    </Curve>
    <SourceLinearExpansion id="te-4-25-C" unit="mm/m" referenceTemperature="20" sourcePdfPage="1221" sourceMaterial="Coefficients for N10276">
      <Value temperature="20" value="0" />
      <Value temperature="50" value="0.33" />
      <Value temperature="75" value="0.62" />
      <Value temperature="100" value="0.91" />
      <Value temperature="125" value="1.2" />
      <Value temperature="150" value="1.5" />
      <Value temperature="175" value="1.8" />
      <Value temperature="200" value="2.2" />
      <Value temperature="225" value="2.5" />
      <Value temperature="250" value="2.8" />
      <Value temperature="275" value="3.2" />
      <Value temperature="300" value="3.5" />
      <Value temperature="325" value="3.9" />
      <Value temperature="350" value="4.3" />
      <Value temperature="375" value="4.6" />
      <Value temperature="400" value="5.0" />
      <Value temperature="425" value="5.4" />
      <Value temperature="450" value="5.7" />
      <Value temperature="475" value="6.1" />
      <Value temperature="500" value="6.5" />
      <Value temperature="525" value="6.9" />
      <Value temperature="550" value="7.3" />
      <Value temperature="575" value="7.7" />
      <Value temperature="600" value="8.1" />
      <Value temperature="625" value="8.5" />
      <Value temperature="650" value="8.9" />
      <Value temperature="675" value="9.3" />
      <Value temperature="700" value="9.7" />
      <Value temperature="725" value="10.1" />
      <Value temperature="750" value="10.5" />
      <Value temperature="775" value="10.9" />
      <Value temperature="800" value="11.4" />
      <Value temperature="825" value="11.8" />
    </SourceLinearExpansion>
    <Curve id="te-4-26-A" property="AlphaInstantaneous" unit="1/degC" temperatureUnit="degC" referenceTemperature="20" linearExpansionRef="te-4-26-C" pointCount="25">
      <Materials>
        <Material id="N10629" sourceMaterial="Table TE-4 Thermal Expansion for Nickel Alloys (Cont'd) Coefficients for N10629" sourcePdfPage="1221" name="N10629" uns="N10629" association="uns" />
      </Materials>
      <Points>
        <Point temperature="20" value="0.0000098" />
        <Point temperature="50" value="0.0000102" />
        <Point temperature="75" value="0.0000105" />
        <Point temperature="100" value="0.0000107" />
        <Point temperature="125" value="0.0000109" />
        <Point temperature="150" value="0.0000111" />
        <Point temperature="175" value="0.0000112" />
        <Point temperature="200" value="0.0000114" />
        <Point temperature="225" value="0.0000116" />
        <Point temperature="250" value="0.0000117" />
        <Point temperature="275" value="0.0000119" />
        <Point temperature="300" value="0.0000120" />
        <Point temperature="325" value="0.0000121" />
        <Point temperature="350" value="0.0000122" />
        <Point temperature="375" value="0.0000123" />
        <Point temperature="400" value="0.0000124" />
        <Point temperature="425" value="0.0000125" />
        <Point temperature="450" value="0.0000125" />
        <Point temperature="475" value="0.0000125" />
        <Point temperature="500" value="0.0000125" />
        <Point temperature="525" value="0.0000126" />
        <Point temperature="550" value="0.0000126" />
        <Point temperature="575" value="0.0000127" />
        <Point temperature="600" value="0.0000128" />
        <Point temperature="625" value="0.0000131" />
      </Points>
    </Curve>
    <Curve id="te-4-26-B" property="Alpha" unit="1/degC" temperatureUnit="degC" referenceTemperature="20" linearExpansionRef="te-4-26-C" pointCount="25">
      <Materials>
        <Material id="N10629" sourceMaterial="Table TE-4 Thermal Expansion for Nickel Alloys (Cont'd) Coefficients for N10629" sourcePdfPage="1221" name="N10629" uns="N10629" association="uns" />
      </Materials>
      <Points>
        <Point temperature="20" value="0.0000098" />
        <Point temperature="50" value="0.0000100" />
        <Point temperature="75" value="0.0000102" />
        <Point temperature="100" value="0.0000103" />
        <Point temperature="125" value="0.0000104" />
        <Point temperature="150" value="0.0000105" />
        <Point temperature="175" value="0.0000106" />
        <Point temperature="200" value="0.0000107" />
        <Point temperature="225" value="0.0000108" />
        <Point temperature="250" value="0.0000109" />
        <Point temperature="275" value="0.0000110" />
        <Point temperature="300" value="0.0000111" />
        <Point temperature="325" value="0.0000112" />
        <Point temperature="350" value="0.0000112" />
        <Point temperature="375" value="0.0000113" />
        <Point temperature="400" value="0.0000114" />
        <Point temperature="425" value="0.0000114" />
        <Point temperature="450" value="0.0000115" />
        <Point temperature="475" value="0.0000116" />
        <Point temperature="500" value="0.0000116" />
        <Point temperature="525" value="0.0000117" />
        <Point temperature="550" value="0.0000117" />
        <Point temperature="575" value="0.0000117" />
        <Point temperature="600" value="0.0000118" />
        <Point temperature="625" value="0.0000118" />
      </Points>
    </Curve>
    <SourceLinearExpansion id="te-4-26-C" unit="mm/m" referenceTemperature="20" sourcePdfPage="1221" sourceMaterial="Table TE-4 Thermal Expansion for Nickel Alloys (Cont'd) Coefficients for N10629">
      <Value temperature="20" value="0" />
      <Value temperature="50" value="0.30" />
      <Value temperature="75" value="0.56" />
      <Value temperature="100" value="0.82" />
      <Value temperature="125" value="1.1" />
      <Value temperature="150" value="1.4" />
      <Value temperature="175" value="1.6" />
      <Value temperature="200" value="1.9" />
      <Value temperature="225" value="2.2" />
      <Value temperature="250" value="2.5" />
      <Value temperature="275" value="2.8" />
      <Value temperature="300" value="3.1" />
      <Value temperature="325" value="3.4" />
      <Value temperature="350" value="3.7" />
      <Value temperature="375" value="4.0" />
      <Value temperature="400" value="4.3" />
      <Value temperature="425" value="4.6" />
      <Value temperature="450" value="4.9" />
      <Value temperature="475" value="5.3" />
      <Value temperature="500" value="5.6" />
      <Value temperature="525" value="5.9" />
      <Value temperature="550" value="6.2" />
      <Value temperature="575" value="6.5" />
      <Value temperature="600" value="6.8" />
      <Value temperature="625" value="7.2" />
    </SourceLinearExpansion>
    <Curve id="te-4-27-A" property="AlphaInstantaneous" unit="1/degC" temperatureUnit="degC" referenceTemperature="20" linearExpansionRef="te-4-27-C" pointCount="33">
      <Materials>
        <Material id="N10665" sourceMaterial="Coefficients for N10665" sourcePdfPage="1221" name="N10665" uns="N10665" association="uns" />
      </Materials>
      <Points>
        <Point temperature="20" value="0.0000095" />
        <Point temperature="50" value="0.0000102" />
        <Point temperature="75" value="0.0000106" />
        <Point temperature="100" value="0.0000109" />
        <Point temperature="125" value="0.0000111" />
        <Point temperature="150" value="0.0000112" />
        <Point temperature="175" value="0.0000114" />
        <Point temperature="200" value="0.0000115" />
        <Point temperature="225" value="0.0000116" />
        <Point temperature="250" value="0.0000117" />
        <Point temperature="275" value="0.0000119" />
        <Point temperature="300" value="0.0000120" />
        <Point temperature="325" value="0.0000122" />
        <Point temperature="350" value="0.0000124" />
        <Point temperature="375" value="0.0000126" />
        <Point temperature="400" value="0.0000128" />
        <Point temperature="425" value="0.0000129" />
        <Point temperature="450" value="0.0000130" />
        <Point temperature="475" value="0.0000131" />
        <Point temperature="500" value="0.0000131" />
        <Point temperature="525" value="0.0000131" />
        <Point temperature="550" value="0.0000130" />
        <Point temperature="575" value="0.0000129" />
        <Point temperature="600" value="0.0000127" />
        <Point temperature="625" value="0.0000126" />
        <Point temperature="650" value="0.0000124" />
        <Point temperature="675" value="0.0000123" />
        <Point temperature="700" value="0.0000123" />
        <Point temperature="725" value="0.0000125" />
        <Point temperature="750" value="0.0000129" />
        <Point temperature="775" value="0.0000136" />
        <Point temperature="800" value="0.0000148" />
        <Point temperature="825" value="0.0000165" />
      </Points>
    </Curve>
    <Curve id="te-4-27-B" property="Alpha" unit="1/degC" temperatureUnit="degC" referenceTemperature="20" linearExpansionRef="te-4-27-C" pointCount="33">
      <Materials>
        <Material id="N10665" sourceMaterial="Coefficients for N10665" sourcePdfPage="1221" name="N10665" uns="N10665" association="uns" />
      </Materials>
      <Points>
        <Point temperature="20" value="0.0000095" />
        <Point temperature="50" value="0.0000099" />
        <Point temperature="75" value="0.0000101" />
        <Point temperature="100" value="0.0000103" />
        <Point temperature="125" value="0.0000105" />
        <Point temperature="150" value="0.0000106" />
        <Point temperature="175" value="0.0000107" />
        <Point temperature="200" value="0.0000108" />
        <Point temperature="225" value="0.0000109" />
        <Point temperature="250" value="0.0000110" />
        <Point temperature="275" value="0.0000111" />
        <Point temperature="300" value="0.0000112" />
        <Point temperature="325" value="0.0000112" />
        <Point temperature="350" value="0.0000113" />
        <Point temperature="375" value="0.0000114" />
        <Point temperature="400" value="0.0000115" />
        <Point temperature="425" value="0.0000116" />
        <Point temperature="450" value="0.0000116" />
        <Point temperature="475" value="0.0000117" />
        <Point temperature="500" value="0.0000118" />
        <Point temperature="525" value="0.0000118" />
        <Point temperature="550" value="0.0000119" />
        <Point temperature="575" value="0.0000120" />
        <Point temperature="600" value="0.0000120" />
        <Point temperature="625" value="0.0000120" />
        <Point temperature="650" value="0.0000120" />
        <Point temperature="675" value="0.0000121" />
        <Point temperature="700" value="0.0000121" />
        <Point temperature="725" value="0.0000121" />
        <Point temperature="750" value="0.0000121" />
        <Point temperature="775" value="0.0000121" />
        <Point temperature="800" value="0.0000122" />
        <Point temperature="825" value="0.0000123" />
      </Points>
    </Curve>
    <SourceLinearExpansion id="te-4-27-C" unit="mm/m" referenceTemperature="20" sourcePdfPage="1221" sourceMaterial="Coefficients for N10665">
      <Value temperature="20" value="0" />
      <Value temperature="50" value="0.30" />
      <Value temperature="75" value="0.56" />
      <Value temperature="100" value="0.82" />
      <Value temperature="125" value="1.1" />
      <Value temperature="150" value="1.4" />
      <Value temperature="175" value="1.7" />
      <Value temperature="200" value="1.9" />
      <Value temperature="225" value="2.2" />
      <Value temperature="250" value="2.5" />
      <Value temperature="275" value="2.8" />
      <Value temperature="300" value="3.1" />
      <Value temperature="325" value="3.4" />
      <Value temperature="350" value="3.7" />
      <Value temperature="375" value="4.0" />
      <Value temperature="400" value="4.4" />
      <Value temperature="425" value="4.7" />
      <Value temperature="450" value="5.0" />
      <Value temperature="475" value="5.3" />
      <Value temperature="500" value="5.7" />
      <Value temperature="525" value="6.0" />
      <Value temperature="550" value="6.3" />
      <Value temperature="575" value="6.6" />
      <Value temperature="600" value="7.0" />
      <Value temperature="625" value="7.3" />
      <Value temperature="650" value="7.6" />
      <Value temperature="675" value="7.9" />
      <Value temperature="700" value="8.2" />
      <Value temperature="725" value="8.5" />
      <Value temperature="750" value="8.8" />
      <Value temperature="775" value="9.2" />
      <Value temperature="800" value="9.5" />
      <Value temperature="825" value="9.9" />
    </SourceLinearExpansion>
    <Curve id="te-4-28-A" property="AlphaInstantaneous" unit="1/degC" temperatureUnit="degC" referenceTemperature="20" linearExpansionRef="te-4-28-C" pointCount="30">
      <Materials>
        <Material id="N10675" sourceMaterial="Coefficients for N10675" sourcePdfPage="1222" name="N10675" uns="N10675" association="uns" />
      </Materials>
      <Points>
        <Point temperature="20" value="0.0000103" />
        <Point temperature="50" value="0.0000104" />
        <Point temperature="75" value="0.0000106" />
        <Point temperature="100" value="0.0000108" />
        <Point temperature="125" value="0.0000110" />
        <Point temperature="150" value="0.0000113" />
        <Point temperature="175" value="0.0000115" />
        <Point temperature="200" value="0.0000117" />
        <Point temperature="225" value="0.0000120" />
        <Point temperature="250" value="0.0000121" />
        <Point temperature="275" value="0.0000123" />
        <Point temperature="300" value="0.0000124" />
        <Point temperature="325" value="0.0000125" />
        <Point temperature="350" value="0.0000125" />
        <Point temperature="375" value="0.0000125" />
        <Point temperature="400" value="0.0000124" />
        <Point temperature="425" value="0.0000123" />
        <Point temperature="450" value="0.0000122" />
        <Point temperature="475" value="0.0000121" />
        <Point temperature="500" value="0.0000121" />
        <Point temperature="525" value="0.0000120" />
        <Point temperature="550" value="0.0000121" />
        <Point temperature="575" value="0.0000122" />
        <Point temperature="600" value="0.0000124" />
        <Point temperature="625" value="0.0000129" />
        <Point temperature="650" value="0.0000135" />
        <Point temperature="675" value="0.0000144" />
        <Point temperature="700" value="0.0000156" />
        <Point temperature="725" value="0.0000172" />
        <Point temperature="750" value="0.0000193" />
      </Points>
    </Curve>
    <Curve id="te-4-28-B" property="Alpha" unit="1/degC" temperatureUnit="degC" referenceTemperature="20" linearExpansionRef="te-4-28-C" pointCount="30">
      <Materials>
        <Material id="N10675" sourceMaterial="Coefficients for N10675" sourcePdfPage="1222" name="N10675" uns="N10675" association="uns" />
      </Materials>
      <Points>
        <Point temperature="20" value="0.0000103" />
        <Point temperature="50" value="0.0000103" />
        <Point temperature="75" value="0.0000104" />
        <Point temperature="100" value="0.0000105" />
        <Point temperature="125" value="0.0000106" />
        <Point temperature="150" value="0.0000107" />
        <Point temperature="175" value="0.0000108" />
        <Point temperature="200" value="0.0000109" />
        <Point temperature="225" value="0.0000110" />
        <Point temperature="250" value="0.0000111" />
        <Point temperature="275" value="0.0000113" />
        <Point temperature="300" value="0.0000113" />
        <Point temperature="325" value="0.0000114" />
        <Point temperature="350" value="0.0000115" />
        <Point temperature="375" value="0.0000116" />
        <Point temperature="400" value="0.0000116" />
        <Point temperature="425" value="0.0000117" />
        <Point temperature="450" value="0.0000117" />
        <Point temperature="475" value="0.0000117" />
        <Point temperature="500" value="0.0000118" />
        <Point temperature="525" value="0.0000118" />
        <Point temperature="550" value="0.0000118" />
        <Point temperature="575" value="0.0000118" />
        <Point temperature="600" value="0.0000118" />
        <Point temperature="625" value="0.0000119" />
        <Point temperature="650" value="0.0000119" />
        <Point temperature="675" value="0.0000120" />
        <Point temperature="700" value="0.0000121" />
        <Point temperature="725" value="0.0000122" />
        <Point temperature="750" value="0.0000125" />
      </Points>
    </Curve>
    <SourceLinearExpansion id="te-4-28-C" unit="mm/m" referenceTemperature="20" sourcePdfPage="1222" sourceMaterial="Coefficients for N10675">
      <Value temperature="20" value="0" />
      <Value temperature="50" value="0.31" />
      <Value temperature="75" value="0.57" />
      <Value temperature="100" value="0.84" />
      <Value temperature="125" value="1.1" />
      <Value temperature="150" value="1.4" />
      <Value temperature="175" value="1.7" />
      <Value temperature="200" value="2.0" />
      <Value temperature="225" value="2.3" />
      <Value temperature="250" value="2.6" />
      <Value temperature="275" value="2.9" />
      <Value temperature="300" value="3.2" />
      <Value temperature="325" value="3.5" />
      <Value temperature="350" value="3.8" />
      <Value temperature="375" value="4.1" />
      <Value temperature="400" value="4.4" />
      <Value temperature="425" value="4.7" />
      <Value temperature="450" value="5.0" />
      <Value temperature="475" value="5.3" />
      <Value temperature="500" value="5.6" />
      <Value temperature="525" value="5.9" />
      <Value temperature="550" value="6.2" />
      <Value temperature="575" value="6.6" />
      <Value temperature="600" value="6.9" />
      <Value temperature="625" value="7.2" />
      <Value temperature="650" value="7.5" />
      <Value temperature="675" value="7.9" />
      <Value temperature="700" value="8.2" />
      <Value temperature="725" value="8.6" />
      <Value temperature="750" value="9.1" />
    </SourceLinearExpansion>
    <Curve id="te-4-29-A" property="AlphaInstantaneous" unit="1/degC" temperatureUnit="degC" referenceTemperature="20" linearExpansionRef="te-4-29-C" pointCount="33">
      <Materials>
        <Material id="N12160" sourceMaterial="Table TE-4 Thermal Expansion for Nickel Alloys (Cont'd) Coefficients for N12160" sourcePdfPage="1222" name="N12160" uns="N12160" association="uns" />
      </Materials>
      <Points>
        <Point temperature="20" value="0.0000124" />
        <Point temperature="50" value="0.0000129" />
        <Point temperature="75" value="0.0000132" />
        <Point temperature="100" value="0.0000136" />
        <Point temperature="125" value="0.0000139" />
        <Point temperature="150" value="0.0000142" />
        <Point temperature="175" value="0.0000145" />
        <Point temperature="200" value="0.0000148" />
        <Point temperature="225" value="0.0000150" />
        <Point temperature="250" value="0.0000152" />
        <Point temperature="275" value="0.0000153" />
        <Point temperature="300" value="0.0000154" />
        <Point temperature="325" value="0.0000155" />
        <Point temperature="350" value="0.0000156" />
        <Point temperature="375" value="0.0000156" />
        <Point temperature="400" value="0.0000157" />
        <Point temperature="425" value="0.0000158" />
        <Point temperature="450" value="0.0000160" />
        <Point temperature="475" value="0.0000161" />
        <Point temperature="500" value="0.0000164" />
        <Point temperature="525" value="0.0000166" />
        <Point temperature="550" value="0.0000170" />
        <Point temperature="575" value="0.0000173" />
        <Point temperature="600" value="0.0000178" />
        <Point temperature="625" value="0.0000182" />
        <Point temperature="650" value="0.0000187" />
        <Point temperature="675" value="0.0000191" />
        <Point temperature="700" value="0.0000195" />
        <Point temperature="725" value="0.0000199" />
        <Point temperature="750" value="0.0000201" />
        <Point temperature="775" value="0.0000202" />
        <Point temperature="800" value="0.0000200" />
        <Point temperature="825" value="0.0000194" />
      </Points>
    </Curve>
    <Curve id="te-4-29-B" property="Alpha" unit="1/degC" temperatureUnit="degC" referenceTemperature="20" linearExpansionRef="te-4-29-C" pointCount="33">
      <Materials>
        <Material id="N12160" sourceMaterial="Table TE-4 Thermal Expansion for Nickel Alloys (Cont'd) Coefficients for N12160" sourcePdfPage="1222" name="N12160" uns="N12160" association="uns" />
      </Materials>
      <Points>
        <Point temperature="20" value="0.0000124" />
        <Point temperature="50" value="0.0000126" />
        <Point temperature="75" value="0.0000128" />
        <Point temperature="100" value="0.0000130" />
        <Point temperature="125" value="0.0000132" />
        <Point temperature="150" value="0.0000134" />
        <Point temperature="175" value="0.0000135" />
        <Point temperature="200" value="0.0000137" />
        <Point temperature="225" value="0.0000138" />
        <Point temperature="250" value="0.0000140" />
        <Point temperature="275" value="0.0000141" />
        <Point temperature="300" value="0.0000142" />
        <Point temperature="325" value="0.0000143" />
        <Point temperature="350" value="0.0000144" />
        <Point temperature="375" value="0.0000145" />
        <Point temperature="400" value="0.0000146" />
        <Point temperature="425" value="0.0000146" />
        <Point temperature="450" value="0.0000147" />
        <Point temperature="475" value="0.0000148" />
        <Point temperature="500" value="0.0000149" />
        <Point temperature="525" value="0.0000149" />
        <Point temperature="550" value="0.0000150" />
        <Point temperature="575" value="0.0000151" />
        <Point temperature="600" value="0.0000152" />
        <Point temperature="625" value="0.0000153" />
        <Point temperature="650" value="0.0000155" />
        <Point temperature="675" value="0.0000156" />
        <Point temperature="700" value="0.0000157" />
        <Point temperature="725" value="0.0000159" />
        <Point temperature="750" value="0.0000160" />
        <Point temperature="775" value="0.0000162" />
        <Point temperature="800" value="0.0000163" />
        <Point temperature="825" value="0.0000164" />
      </Points>
    </Curve>
    <SourceLinearExpansion id="te-4-29-C" unit="mm/m" referenceTemperature="20" sourcePdfPage="1222" sourceMaterial="Table TE-4 Thermal Expansion for Nickel Alloys (Cont'd) Coefficients for N12160">
      <Value temperature="20" value="0" />
      <Value temperature="50" value="0.38" />
      <Value temperature="75" value="0.70" />
      <Value temperature="100" value="1.0" />
      <Value temperature="125" value="1.4" />
      <Value temperature="150" value="1.7" />
      <Value temperature="175" value="2.1" />
      <Value temperature="200" value="2.5" />
      <Value temperature="225" value="2.8" />
      <Value temperature="250" value="3.2" />
      <Value temperature="275" value="3.6" />
      <Value temperature="300" value="4.0" />
      <Value temperature="325" value="4.4" />
      <Value temperature="350" value="4.7" />
      <Value temperature="375" value="5.1" />
      <Value temperature="400" value="5.5" />
      <Value temperature="425" value="5.9" />
      <Value temperature="450" value="6.3" />
      <Value temperature="475" value="6.7" />
      <Value temperature="500" value="7.1" />
      <Value temperature="525" value="7.5" />
      <Value temperature="550" value="8.0" />
      <Value temperature="575" value="8.4" />
      <Value temperature="600" value="8.8" />
      <Value temperature="625" value="9.3" />
      <Value temperature="650" value="9.7" />
      <Value temperature="675" value="10.2" />
      <Value temperature="700" value="10.7" />
      <Value temperature="725" value="11.2" />
      <Value temperature="750" value="11.7" />
      <Value temperature="775" value="12.2" />
      <Value temperature="800" value="12.7" />
      <Value temperature="825" value="13.2" />
    </SourceLinearExpansion>
    <Curve id="te-4-30-A" property="AlphaInstantaneous" unit="1/degC" temperatureUnit="degC" referenceTemperature="20" linearExpansionRef="te-4-30-C" pointCount="18">
      <Materials>
        <Material id="R20033" sourceMaterial="Coefficients for R20033" sourcePdfPage="1222" name="R20033" uns="R20033" association="uns" />
      </Materials>
      <Points>
        <Point temperature="20" value="0.0000141" />
        <Point temperature="50" value="0.0000145" />
        <Point temperature="75" value="0.0000149" />
        <Point temperature="100" value="0.0000153" />
        <Point temperature="125" value="0.0000156" />
        <Point temperature="150" value="0.0000157" />
        <Point temperature="175" value="0.0000158" />
        <Point temperature="200" value="0.0000157" />
        <Point temperature="225" value="0.0000156" />
        <Point temperature="250" value="0.0000156" />
        <Point temperature="275" value="0.0000156" />
        <Point temperature="300" value="0.0000157" />
        <Point temperature="325" value="0.0000160" />
        <Point temperature="350" value="0.0000164" />
        <Point temperature="375" value="0.0000169" />
        <Point temperature="400" value="0.0000175" />
        <Point temperature="425" value="0.0000179" />
        <Point temperature="450" value="0.0000179" />
      </Points>
    </Curve>
    <Curve id="te-4-30-B" property="Alpha" unit="1/degC" temperatureUnit="degC" referenceTemperature="20" linearExpansionRef="te-4-30-C" pointCount="18">
      <Materials>
        <Material id="R20033" sourceMaterial="Coefficients for R20033" sourcePdfPage="1222" name="R20033" uns="R20033" association="uns" />
      </Materials>
      <Points>
        <Point temperature="20" value="0.0000141" />
        <Point temperature="50" value="0.0000143" />
        <Point temperature="75" value="0.0000144" />
        <Point temperature="100" value="0.0000146" />
        <Point temperature="125" value="0.0000148" />
        <Point temperature="150" value="0.0000150" />
        <Point temperature="175" value="0.0000151" />
        <Point temperature="200" value="0.0000152" />
        <Point temperature="225" value="0.0000153" />
        <Point temperature="250" value="0.0000153" />
        <Point temperature="275" value="0.0000153" />
        <Point temperature="300" value="0.0000153" />
        <Point temperature="325" value="0.0000154" />
        <Point temperature="350" value="0.0000154" />
        <Point temperature="375" value="0.0000155" />
        <Point temperature="400" value="0.0000156" />
        <Point temperature="425" value="0.0000158" />
        <Point temperature="450" value="0.0000159" />
      </Points>
    </Curve>
    <SourceLinearExpansion id="te-4-30-C" unit="mm/m" referenceTemperature="20" sourcePdfPage="1222" sourceMaterial="Coefficients for R20033">
      <Value temperature="20" value="0" />
      <Value temperature="50" value="0.43" />
      <Value temperature="75" value="0.79" />
      <Value temperature="100" value="1.2" />
      <Value temperature="125" value="1.6" />
      <Value temperature="150" value="1.9" />
      <Value temperature="175" value="2.3" />
      <Value temperature="200" value="2.7" />
      <Value temperature="225" value="3.1" />
      <Value temperature="250" value="3.5" />
      <Value temperature="275" value="3.9" />
      <Value temperature="300" value="4.3" />
      <Value temperature="325" value="4.7" />
      <Value temperature="350" value="5.1" />
      <Value temperature="375" value="5.5" />
      <Value temperature="400" value="5.9" />
      <Value temperature="425" value="6.4" />
      <Value temperature="450" value="6.8" />
    </SourceLinearExpansion>
  </Curves>
</PhysicalPropertyTableImport>
