Repository: GianFossi/Materials

# MaterialLibrary

Libreria F# per dati e calcoli sui materiali, con database SQLite ASME 2025,
applicazione desktop Windows per la manutenzione e componente aggiuntivo Excel.

## Da dove iniziare

La documentazione segue due percorsi distinti:

| Percorso | Prima lettura | Approfondimenti |
|---|---|---|
| **1. Come è strutturato il database** | [Database: file, identità, curve e provenienza](docs/asme-materials-db.md) | [Modelli della libreria](docs/material-models.md), [API](docs/library-api.md) |
| **2. Come usare e mantenere l'app** | [App: consultazione, modifiche e manutenzione](docs/desktop-app.md) | [Editor ASME 2025](docs/asme-2025-editor.md), [importazione XML](docs/xml-physical-import.md), [aggiornamento da export ASME](docs/database-updater.md) |

Se riprendi il progetto dopo una pausa, parti dalla [mappa del progetto](docs/overview.md).
Per installare: [requisiti](docs/requirements.md), [installazione](docs/installation.md)
e [Excel](docs/excel-addin.md).

## Tre cose da non confondere

- **Database di riferimento:** [database/data/materials_2025.db](database/data/materials_2025.db).
  Contiene identità, dati meccanici importati e provenienza.
- **Copia di lavoro:** l'app modifica un file `.working.db`, non il riferimento.
  La copia predefinita è `%LOCALAPPDATA%\MaterialLibrary\ASME2025\asme_materials_2025.working.db`.
- **XML fisici e diagrammi:** [database/data](database/data/) contiene anche dati da
  verificare e associare prima dell'importazione. La presenza di un XML non implica che
  ogni materiale del database abbia già quella proprietà.

I documenti di libreria JSON/XML sono un percorso separato per materiali e modelli
personalizzati. Il database 2023 è un [archivio esplicito](database/data/archive/2023/README.md),
mai un'integrazione automatica dei dati 2025.

## Avvio dai sorgenti

Con il .NET SDK previsto da [global.json](global.json), dalla radice del repository:

```powershell
dotnet run --project .\src\MaterialLibrary.CrudApp\MaterialLibrary.CrudApp.csproj
```

Nella finestra principale scegliere **ASME 2025 Properties**; per backup, tabelle e SQL:
**Database → Manage database...**. La [guida dell'app](docs/desktop-app.md) spiega cosa
viene salvato e dove.

Per sviluppatori:

```powershell
dotnet build .\src\MaterialLibrary\MaterialLibrary.fsproj
dotnet test .\tests\MaterialLibrary.Tests\MaterialLibrary.Tests.fsproj
```

Non c'è una soluzione alla radice: specificare sempre il progetto.

## Componenti

| Componente | Funzione |
|---|---|
| [MaterialLibrary](src/MaterialLibrary/) | Modelli, interpolazioni, lettura nativa e serializzazione; [README NuGet](src/MaterialLibrary/README-NUGET.md) |
| [MaterialLibrary.Crud](src/MaterialLibrary.Crud/) | Persistenza, editor nativo e importazione XML; [README NuGet](src/MaterialLibrary.Crud/README-NUGET.md) |
| [MaterialLibrary.CrudApp](src/MaterialLibrary.CrudApp/) | Interfaccia WPF Windows |
| [MaterialLibrary.Excel](src/MaterialLibrary.Excel/) | Funzioni Excel e accesso all'editor condiviso |
| [DatabaseUpdater](tools/MaterialLibrary.DatabaseUpdater/) | Crea/confronta edizioni da export ASME; non importa gli XML fisici |

## Altre guide

- [Opzioni e percorsi](docs/crud-app-options.md)
- [Backup e verifiche prima del rilascio](docs/release-safety.md)
- [Contribuire](CONTRIBUTING.md)
- [Cronologia tecnica](AI_HISTORY.md)
- [Licenza](docs/license.md)

I dati non sostituiscono il codice normativo: verificare fonte, variante, condizioni,
limiti di temperatura e accettazione degli eventuali Code Cases prima dell'uso ingegneristico.

File: database/sources/1A/notes.txt
GENERAL NOTES
(25)	(a)	The following abbreviations are used: N, Normalized; Norm. rld., Normalized rolled; NT, Normalized and tempered; QT, Quenched and tempered; Smls., Seamless; and Wld., Welded.
(b)	The stress values in this Table may be interpolated to determine values for intermediate temperatures. The values at intermediate temperatures shall be rounded to the same number of decimal places as the value at the higher temperature between which values are being interpolated. The rounding rule is: when the next digit beyond the last place to be retained is less than 5, retain unchanged the digit in the last place retained; when the digit next beyond the last place to be retained is 5 or greater, increase by 1 the digit in the last place retained.
(c)	The properties of steels are influenced by the processing history, heat treatment, melting practice, and level of residual elements. See Nonmandatory Appendix A for more information.
(d)	Where a size limit appears in the Size/Thickness column, the limit applies to the dimension appropriate to the product form: wall thickness of tubing, pipe, pipe fittings, and hollow forgings; thickness of plate, flat bar and forgings, and polygonal bar; diameter of solid bar and bolting; and thickest cross–section of other pressure parts, e.g., castings and forgings.
(e)	Stress values for 40°C are applicable for colder temperatures when the toughness requirements of Section III, VIII, or XII are met.
(f)	An alternative typeface is used for stress values obtained from time–dependent properties (see Notes T1 through T12).
(g)	Where specifications, grades, classes, and types are listed in this Table, and where the material specification in Section II, Part A or Part B is a dual–unit specification (e.g., SA–516/SA–516M), the values listed in this Table shall be applicable to either the customary U.S. version of the material specification or the SI units version of the material specification. For example, the values listed for SA–516 Grade 70 shall be used when SA–516M Grade 485 is used in construction.
NOTES – GENERAL REQUIREMENTS
G1	To these stress values a casting quality factor as specified in PG–25 of Section I; UG–24 of Section VIII, Division 1; or TM–190 of Section XII shall be applied.
G2	These stress values include a joint efficiency factor of 0.60.
G3	These stress values include a joint efficiency factor of 0.85.
G4	For Section I applications, these stresses apply when used for boiler, water wall, superheater, and economizer tubes that are enclosed within a setting. A joint efficiency factor of 0.85 is included in values above 450°C.
G5	Due to the relatively low yield strength of these materials, these higher stress values were established at temperatures where the short–time tensile properties govern to permit the use of these alloys where slightly greater deformation is acceptable. The stress values in this range exceed 66⅔% but do not exceed 90% of the yield strength at temperature. Use of these stresses may result in dimensional changes due to permanent strain. These stress values are not recommended for the flanges of gasketed joints or other applications where slight amounts of distortion can cause leakage or malfunction. For Section III applications, Table Y–2 lists multiplying factors that, when applied to the yield strength values shown in Table Y–1, will give allowable stress values that will result in lower levels of permanent strain.
G6	Creep–fatigue, thermal ratcheting, and environmental effects are increasingly significant failure modes at temperatures in excess of 825°C and shall be considered in the design.
G7	For Section VIII applications, these stress values are based on expected minimum values of 310 MPa tensile strength and yield strength of 140 MPa resulting from loss of strength due to thermal treatment required for the glass coating operation. UG–85 does not apply.
G8	These stress values are established from a consideration of strength only and will be satisfactory for average service. For bolted joints where freedom from leakage over a long period of time without retightening is required, lower stress values may be necessary as determined from the flexibility of the flange and bolts and corresponding relaxation properties.
G9	For Section III applications, the use of these materials shall be limited to materials for tanks covered in Subsections NC and ND, component supports, and for nonpressure–retaining attachments (NC/ND–2190).
G10	Upon prolonged exposure to temperatures above 425°C, the carbide phase of carbon steel may be converted to graphite. See Nonmandatory Appendix A, A–201 and A–202.
G11	Upon prolonged exposure to temperatures above 475°C, the carbide phase of carbon–molybdenum steel may be converted to graphite. See Nonmandatory Appendix A, A–201 and A–202.
G12	At temperatures above 550°C, these stress values apply only when the carbon is 0.04% or higher on heat analysis.
G13	These stress values at 575°C and above shall be used only when the grain size is ASTM No. 6 or coarser.
G14	These stress values shall be used when the grain size is not determined or is determined to be finer than ASTM No. 6.
G15	For Section I applications, use is limited to stays as defined in PG–13 except as permitted by PG–11.
G16	For Section III Class 3 applications, these S values do not include a casting quality factor. Statically and centrifugally cast products meeting the requirements of NC–2570 shall receive a casting quality factor of 1.00.
G17	For Section III Class 3 applications, statically and centrifugally cast products meeting the requirements of NC–2571(a) and (b), and cast pipe fittings, pumps, and valves with inlet piping connections of DN 50 and less, shall receive a casting quality factor of 1.00. Other casting quality factors shall be in accordance with the following: (a) for visual examination, 0.80 (b) for magnetic particle examination, 0.85 (c) for liquid penetrant examination, 0.85 (d) for radiography, 1.00 (e) for ultrasonic examination, 1.00 (f) for magnetic particle or liquid penetrant plus ultrasonic examination or radiography, 1.00
G18	See Table Y–1 for yield strength values as a function of thickness over this range. Allowable stresses are independent of yield strength in this thickness range.
G19	This steel may be expected to develop embrittlement after service at moderately elevated temperature. See Nonmandatory Appendix A, A–207 and A–208.
G20	These stresses are based on weld metal properties.
G21	For Section I, use is limited to PEB–5.3. See PG–5.5 for cautionary note.
G22	For Section I applications, use of external pressure charts for material in the form of bar stock is permitted for stiffening rings only.
G23	For temperatures above the maximum temperature shown on the external pressure chart for this material, Figure CS–2 may be used for the design using this material.
G24	A factor of 0.85 has been applied in arriving at the maximum allowable stress values in tension for this material. Divide tabulated values by 0.85 for maximum allowable longitudinal tensile stress.
G25	For Section III applications, for both Class 2 and Class 3, the completed vessel after final heat treatment shall be examined by the ultrasonic method in accordance with NB–2542 except that angle beam examination in both the circumferential and the axial directions may be performed in lieu of the straight beam examination in the axial direction. The tensile strength shall not exceed 860 MPa.
G26	Material that conforms to Class 10, 11, or 12 is not permitted.
G27	Material that conforms to Class 11 or 12 is not permitted.
G28	Supplementary Requirement S15 of SA–781, Alternate Mechanical Test Coupons and Specimen Locations for Castings, is mandatory.
G29	For Section III applications, impact testing in accordance with the requirements of NC–2300 is required for Class 2 components and in accordance with ND–2300 for Class 3 components.
G30	These stresses apply to all product forms (C, H, and P) as defined in SA/EN 10028–7.
G31	The allowable stress value given for 250°C can be used up to the temperature of 260°C.
G32	The allowable stress value given for 200°C can be used up to the temperature of 204°C.
G33	The allowable stress value at 65°C shall be used at 66°C.
NOTES – HEAT TREATMENT REQUIREMENTS
H1	For temperatures above 550°C, these stress values may be used only if the material is heat treated by heating to the minimum temperature specified in the material specification, but not lower than 1040°C, and quenching in water or rapidly cooling by other means.
H2	For temperatures above 550°C, these stress values may be used only if the material is heat treated by heating to a minimum temperature of 1095°C, and quenching in water or rapidly cooling by other means.
(25)	H3	DELETED
(25)	H4	DELETED
H5	For Section III applications, if heat treatment is performed after forming or fabrication, it shall be performed at 825°C to 1000°C for a period of time not to exceed 10 min at temperature, followed by rapid cooling.
H6	Material shall be solution annealed at 1100°C to 1170°C, followed by a rapid cooling in water or air.
NOTES – SIZE REQUIREMENTS
S1	For Section I applications, stress values at temperatures of 450°C and above are permissible but, except for tubular products 75 mm O.D. or less enclosed within the boiler setting, use of these materials at these temperatures is not current practice.
S2	For Section I applications, stress values at temperatures of 475°C and above are permissible but, except for tubular products 75 mm O.D. or less enclosed within the boiler setting, use of these materials at these temperatures is not current practice.
S3	For Section I applications, stress values at temperatures of 550°C and above are permissible but, except for tubular products 75 mm O.D. or less enclosed within the boiler setting, use of these materials at these temperatures is not current practice.
S4	For Section I applications, stress values at temperatures of 625°C and above are permissible but, except for tubular products 75 mm O.D. or less enclosed within the boiler setting, use of these materials at these temperatures is not current practice.
S5	Material that conforms to Class 10, 11, or 12 is not permitted when the nominal thickness of the material exceeds 19 mm.
S6	Material that conforms to Class 10, 11, or 12 is not permitted when the nominal thickness of the material exceeds 32 mm.
S7	The maximum thickness of unheat–treated forgings shall not exceed 95 mm. The maximum thickness as–heat–treated may be 100 mm.
S8	The maximum section thickness shall not exceed 75 mm for double–normalized–and–tempered forgings, or 125 mm for quenched–and–tempered forgings.
S9	Both DN 200 and larger, and schedule 140 and heavier.
S10	The maximum pipe size shall be DN 100 and the maximum thickness in any pipe size shall be Schedule 80.
S11	Either DN 200 and larger and less than schedule 140 wall, or less than DN 200 and all wall thicknesses.
NOTES – TIME–DEPENDENT PROPERTIES [See General Note (f)]
T1	Allowable stresses for temperatures of 370°C and above are values obtained from time–dependent properties.
T2	Allowable stresses for temperatures of 400°C and above are values obtained from time–dependent properties.
T3	Allowable stresses for temperatures of 455°C and above are values obtained from time–dependent properties.
T4	Allowable stresses for temperatures of 480°C and above are values obtained from time–dependent properties.
T5	Allowable stresses for temperatures of 510°C and above are values obtained from time–dependent properties.
T6	Allowable stresses for temperatures of 540°C and above are values obtained from time–dependent properties.
T7	Allowable stresses for temperatures of 565°C and above are values obtained from time–dependent properties.
T8	Allowable stresses for temperatures of 595°C and above are values obtained from time–dependent properties.
T9	Allowable stresses for temperatures of 620°C and above are values obtained from time–dependent properties.
T10	Allowable stresses for temperatures of 425°C and above are values obtained from time–dependent properties.
T11	Allowable stresses for temperatures of 350°C and above are values obtained from time–dependent properties.
T12	Allowable stresses for temperatures of 650°C and above are values obtained from time–dependent properties.
NOTES – WELDING REQUIREMENTS
W1	Not for welded construction.
W2	Not for welded construction in Section III.
W3	Welded.
W4	Nonwelded, or welded if the tensile strength of the Section IX reduced section tension test is not less than 690 MPa.
W5	Welded, with the tensile strength of the Section IX reduced tension test less than 690 MPa but not less than 655 MPa.
W6	This material may be welded by the resistance technique.
W7	In welded construction for temperatures above 450°C, the weld metal shall have a carbon content of greater than 0.05%.
W8	Welding and oxygen or other thermal cutting processes are not permitted when carbon content exceeds 0.35% by heat analysis.
W9	For Section I applications, for pressure retaining welds in 2¼Cr–1Mo materials, other than circumferential butt welds less than or equal to 89 mm in outside diameter, when the design metal temperatures exceed 450°C, the weld metal shall have a carbon content greater than 0.05%.
W10	For Section III applications, material that conforms to Class 10, 13, 20, 23, 30, 33, 40, 43, 50, or 53 is not permitted for Class 2 and Class 3 construction when a weld efficiency factor of 1.00 is used in accordance with Note W12.
W11	For Section VIII applications, Section IX, QW–250 Variables QW–404.12, QW–406.3, QW–407.2, and QW–409.1 shall also apply to this material. These variables shall be applied in accordance with the rules for welding of Part UF.
W12	These S values do not include a longitudinal weld efficiency factor. For Section III applications, for materials welded without filler metal, ultrasonic examination, radiographic examination, or eddy current examination, in accordance with NC–2550, shall provide a longitudinal weld efficiency factor of 1.00. Materials welded with filler metal meeting the requirements of NC–2560 shall receive a longitudinal weld efficiency factor of 1.00. Other longitudinal weld efficiency factors shall be in accordance with the following: (a) for single butt weld, with filler metal, 0.80 (b) for single or double butt weld, without filler metal, 0.85 (c) for double butt weld, with filler metal, 0.90 (d) for single or double butt weld, with radiography, 1.00
W13	For Section I applications, electric resistance and autogenous welded tubing may be used with these stresses, provided the following additional restrictions and requirements are met: (a) The tubing shall be used for boiler, waterwall, superheater, and economizer tubes that are enclosed within the setting. (b) The maximum outside diameter shall be 89 mm. (c) The weld seam of each tube shall be subjected to an angle beam ultrasonic inspection per SA–450/SA–1016M. (d) A complete volumetric inspection of the entire length of each tube shall be performed in accordance with SA–450/SA–1016M. (e) Material test reports shall be supplied.
W14	These S values do not include a weld factor. For Section VIII, Division 1, and Section XII applications using welds made without filler metal, the tabulated tensile stress values shall be multiplied by 0.85. For welds made with filler metal, consult UW–12 for Section VIII, Division 1, or TW–130.4 for Section XII, as applicable.
W15	The Nondestructive Electric Test requirements of SA–53 Type E pipe are required for all sizes. The pipe shall be additionally marked "NDE" and so noted on the material specification.

File: database/sources/2A/notes.txt
GENERAL NOTES
(25)	(a)	The following abbreviations are used: N, Normalized; NT, Normalized and tempered; QT, Quenched and tempered; Smls., Seamless; Temp., Temperature; and Wld., Welded.
(b)	An alternative typeface is used for stress values based on successful experience in service (see Notes E1 through E4).
(c)	Where specifications, grades, classes, and types are listed in this Table, and where the material specification in Section II, Part A or Part B is a dual–unit specification (e.g., SA–516/SA–516M), the values listed in this Table shall be applicable to either the customary U.S. version of the material specification or the SI units version of the material specification. For example, the values listed for SA–516 Grade 70 shall be used when SA–516M Grade 485 is used in construction.
(d)	The values in this Table may be interpolated to determine values for intermediate temperatures. The values at intermediate temperatures shall be rounded to the same number of decimal places as the value at the higher temperature between which values are being interpolated. The rounding rule is: when the next digit beyond the last place to be retained is less than 5, retain unchanged the digit in the last place retained; when the digit next beyond the last place to be retained is 5 or greater, increase by 1 the digit in the last place retained.
(e)	The properties of steels are influenced by the processing history, heat treatment, melting practice, and level of residual elements. See Nonmandatory Appendix A for more information.
(f)	Where a size limit appears in the Size/Thickness column, the limit applies to the dimension appropriate to the product form: wall thickness of tubing, pipe, pipe fittings, and hollow forgings; thickness of plate, flat bar and forgings, and polygonal bar; diameter of solid bar and bolting; and thickest cross–section of other pressure parts, e.g., castings and forgings.
NOTES – EXPERIENCE CRITERION
E1	For values at 350°C and above, the design stress intensity values or maximum allowable stress values are based on successful experience in service.
E2	For values at 375°C and above, the design stress intensity values or maximum allowable stress values are based on successful experience in service.
E3	For values at 450°C and above, the design stress intensity values or maximum allowable stress values are based on successful experience in service.
(25)	E4	For values at 475°C and above, the design stress intensity values or maximum allowable stress values are based on successful experience in service.
NOTES – GENERAL REQUIREMENTS
G1	Material that conforms to Class 10, 13, 20, 23, 30, 33, 40, 43, 50, or 53 is not permitted.
G2	Material that conforms to Class 11 or 12 is not permitted.
G3	Material that conforms to Class 11 or 12 is not permitted when the nominal thickness of the material exceeds 19 mm.
G4	Material that conforms to Class 11 or 12 is not permitted when the nominal thickness of the material exceeds 32 mm.
G5	For Section III applications, a product analysis is required on this material.
G6	SA–723 shall not be used for minimum permissible temperature below +5°C.
G7	Due to the relatively low yield strength of these materials, these higher stress values were established at temperatures where the short–time tensile properties govern to permit the use of these alloys where slightly greater deformation is acceptable. The stress values in this range exceed 66⅔% but do not exceed 90% of the yield strength at temperature. Use of these stresses may result in dimensional changes due to permanent strain. These stress values are not recommended for the flanges of gasketed joints or other applications where slight amounts of distortion can cause leakage or malfunction. Table Y–2 lists multiplying factors that, when applied to the yield strength values shown in Table Y–1, will give allowable stress values that will result in lower levels of permanent strain.
G8	This material has reduced toughness at room temperature after exposure at high temperature. The degree of embrittlement depends on composition, heat treatment, time, and temperature. The lowest temperature of concern is about 250°C. See Nonmandatory Appendix A, A–207.
G9	At temperatures over 550°C, these stress values apply only when the carbon is 0.04% or higher. This note is applicable only when stresses above 550°C are published.
G10	For temperatures above 550°C, these stress values may be used only if the material has been heat treated by heating to a minimum temperature of 1040°C and quenching in water or rapidly cooling by other means. This note is applicable only when stresses above 550°C are published.
G11	These stress values at temperatures of 575°C and above should be used only when assurance is provided that the steel has a predominant grain size not finer than ASTM No. 6. This note is applicable only when stresses above 550°C are published.
G12	These stress values shall be considered basic values to be used when no effort is made to control or check the grain size of the steel.
G13	This steel may be expected to develop embrittlement after service at moderately elevated temperature; see Nonmandatory Appendix A, A–207 and A–208.
G14	All forgings shall have a maximum tensile strength not in excess of 175 MPa above the specified minimum.
G15	Fabricated from SA–387 Grade 12 Class 1 plate.
G16	Fabricated from SA–387 Grade 12 Class 2 plate.
G17	A factor of 4 was used for tensile strength to obtain the stress value.
G18	A quality factor of 0.85 has been applied in arriving at the stress values for this material.
G19	The tensile strength shall not be in excess of 140 MPa above the specified minimum.
G20	For Section VIII applications, SA–723 is exempt from the requirement in Section VIII, Division 2, 6.7.6.3(b) that the average of the individual Brinell hardness numbers shall not be more than 10% below or 25% above the number corresponding to the tensile strength.
G21	See Section VIII, Division 2, 3.4.
G22	The allowable stress value at 65°C shall be used at 66°C.
(25)	G23	Use of external pressure charts for material in the form of bar stock is permitted for stiffening rings only.
(25)	G24	Stress values for 40°C may be used at temperatures down to –200°C without additional specification requirements.
NOTES – HEAT TREATMENT REQUIREMENTS
H1	Annealed.
H2	Quenched and tempered at 650°C.
H3	For Section III applications, pieces that are formed (after quenching and tempering) at a temperature lower than 15°C below the final tempering temperature shall be heat treated after forming when the extreme fiber strain from forming exceeds 3%. Heat treatment shall be 580°C minimum, but not higher than 15°C below the final tempering temperature for a minimum time of 1 h per 25 mm of thickness. Pieces formed at temperatures within 15°C higher than the original tempering temperature shall be requenched and tempered, either before or after welding into the vessel.
H4	Liquid quenched and tempered.
H5	Normalized, normalized and tempered, or quenched and tempered.
H6	For Section VIII applications involving consideration of heat treatment after forming or welding, see Section VIII, Division 2, Table 6.15 for P–No. 10K, Group No. 1 materials.
NOTES – SIZE REQUIREMENTS
S1	The maximum thickness of forgings shall not exceed 95 mm (100 mm as heat treated).
S2	Both DN 200 and larger, and schedule 140 and heavier.
S3	The minimum thickness of pressure–retaining parts shall be 6 mm.
S4	For Section III applications, the minimum thickness of shells, heads, and other pressure–retaining parts shall be 6 mm. The maximum thickness shall be limited only by the ability to develop the specified mechanical properties.
S5	Either DN 200 and larger and less than schedule 140 wall, or less than DN 200 and all wall thicknesses.
S6	The maximum section thickness shall not exceed 75 mm for double–normalized–and–tempered forgings, or 125 mm for quenched–and–tempered forgings.
NOTES – WELDING REQUIREMENTS
W1	Not for welded construction.
W2	In welded construction, for temperatures above 450°C, the weld metal shall have a carbon content of greater than 0.05%.
W3	The following, in addition to the variables in Section IX, QW–250, shall be considered as essential variables requiring requalification of the welding procedure: (a) An increase in the maximum or a decrease in the minimum specified preheat or interpass temperatures. The specified range of preheat temperatures shall not exceed 85°C. (b) A change in the thickness T of the welding procedure qualification test plate as follows: (1) For welded joints that are quenched and tempered after welding, any increase in thickness (the minimum thickness qualified in all cases is 6 mm). (2) For welded joints that are not quenched and tempered after welding, any change as follows: (–a) for T less than 16 mm, any decrease in thickness (the maximum thickness qualified is 2T) (–b) for T equal to 16 mm and over, any departure from the range of 16 mm to 2T.
W4	Welded, with the tensile strength of the Section IX reduced section tension test less than 690 MPa but not less than 655 MPa.
W5	For Section VIII applications, welding not permitted when carbon content exceeds 0.35% by ladle analysis except for limited types of welding, as allowed in Section VIII, Division 2, Part 6.
W6	For Section VIII applications, Section IX, QW–250 Variables QW–404.12, QW–406.3, QW–407.2, and QW–409.1 shall also apply to this material. These variables shall be applied in accordance with the rules for welding of Section VIII, Division 2, Part 6.
W7	Nonwelded, or welded if the tensile strength of the Section IX reduced section tension test is not less than 690 MPa.
(25)	W8	Not for welded construction in Section III.

File: database/sources/5A/notes.txt
GENERAL NOTES
(25)	(a)	The following abbreviations are used: N, Normalized; NT, Normalized and tempered; QT, Quenched and tempered; Smls., Seamless; Temp., Temperature; and Wld., Welded.
(b)	An alternative typeface is used for stress values obtained from time–dependent properties (see Notes T1 through T11).
(c)	Where specifications, grades, classes, and types are listed in this Table, and where the material specification in Section II, Part A or Part B is a dual–unit specification (e.g., SA–516/SA–516M), the values listed in this Table shall be applicable to either the customary U.S. version of the material specification or the SI units version of the material specification. For example, the values listed for SA–516 Grade 70 shall be used when SA–516M Grade 485 is used in construction.
(d)	The values in this Table may be interpolated to determine values for intermediate temperatures. The values at intermediate temperatures shall be rounded to the same number of decimal places as the value at the higher temperature between which values are being interpolated. The rounding rule is: when the next digit beyond the last place to be retained is less than 5, retain unchanged the digit in the last place retained; when the digit next beyond the last place to be retained is 5 or greater, increase by 1 the digit in the last place retained.
(e)	The properties of steels are influenced by the processing history, heat treatment, melting practice, and level of residual elements. See Nonmandatory Appendix A for more information.
(f)	Where a size limit appears in the Size/Thickness column, the limit applies to the dimension appropriate to the product form: wall thickness of tubing, pipe, pipe fittings, and hollow forgings; thickness of plate, flat bar and forgings, and polygonal bar; diameter of solid bar and bolting; and thickest cross–section of other pressure parts, e.g., castings and forgings.
NOTES – GENERAL REQUIREMENTS
G1	For temperatures above 550°C, these stress values may be used only if the material is heat treated by heating to a minimum temperature of 1095°C, and quenching in water or rapidly cooling by other means.
G2	Due to the relatively low yield strength of these materials, these higher stress values were established at temperatures where the short–time tensile properties govern to permit the use of these alloys where slightly greater deformation is acceptable. The stress values in this range exceed 66⅔% but do not exceed 90% of the yield strength at temperature. Use of these stresses may result in dimensional changes due to permanent strain. These stress values are not recommended for the flanges of gasketed joints or other applications where slight amounts of distortion can cause leakage or malfunction. Table Y–2 lists multiplying factors that, when applied to the yield strength values shown in Table Y–1, will give allowable stress values that will result in lower levels of permanent strain.
G3	At temperatures over 550°C, these stress values apply only when the carbon is 0.04% or higher. This note is applicable only when stresses above 550°C are published.
G4	For temperatures above 550°C, these stress values may be used only if the material has been heat treated by heating to a minimum temperature of 1040°C and quenching in water or rapidly cooling by other means. This note is applicable only when stresses above 550°C are published.
G5	These stress values at temperatures of 575°C and above should be used only when assurance is provided that the steel has a predominant grain size not finer than ASTM No. 6. This note is applicable only when stresses above 550°C are published.
G6	A quality factor of 0.85 has been applied in arriving at the maximum allowable stress values for this material.
G7	These stress values shall be considered basic values to be used when no effort is made to control or check the grain size of the steel.
G8	This steel may be expected to develop embrittlement after service at moderately elevated temperature; see Nonmandatory Appendix A, A–207 and A–208.
G9	The tensile strength shall not be in excess of 140 MPa above the specified minimum.
G10	All forgings shall have a maximum tensile strength not in excess of 175 MPa above the specified minimum.
G11	SA–723 is exempt from the requirement in Section VIII, Division 2, 6.7.6.3(b) that the average of the individual Brinell hardness numbers shall not be more than 10% below or 25% above the number corresponding to the tensile strength.
G12	See Section VIII, Division 2, 3.4.
G13	Upon prolonged exposure to temperatures above 425°C, the carbide phase of carbon steel may be converted to graphite. See Nonmandatory Appendix A, A–201 and A–202.
G14	Upon prolonged exposure to temperatures above 475°C, the carbide phase of carbon–molybdenum steel may be converted to graphite. See Nonmandatory Appendix A, A–201 and A–202.
G15	This material may be susceptible to temper embrittlement. See Nonmandatory Appendix A, A–203.
G16	These stresses apply to all product forms (C, H, and P) as defined in SA/EN 10028–7.
G17	The allowable stress value at 65°C shall be used at 66°C.
(25)	G18	Use of external pressure charts for material in the form of bar stock is permitted for stiffening rings only.
(25)	G19	Maximum allowable stress values for 40°C may be used at temperatures down to –200°C without additional specification requirements.
(25)	G20	Creep–fatigue, thermal ratcheting, and environmental effects are increasingly significant failure modes at temperatures in excess of 825°C and shall be considered in the design.
NOTES – HEAT TREATMENT REQUIREMENTS
H1	Annealed.
H2	Normalized, normalized and tempered, or quenched and tempered.
H3	For applications involving consideration of heat treatment after forming or welding, see Section VIII, Division 2, Table 6.15 for P–No. 10K, Group No. 1 materials.
H4	Liquid quenched and tempered.
NOTES – SIZE REQUIREMENTS
S1	The maximum thickness of forgings shall not exceed 95 mm (100 mm as heat treated).
S2	The maximum section thickness shall not exceed 75 mm for double–normalized–and–tempered forgings, or 125 mm for quenched–and–tempered forgings.
S3	Both DN 200 and larger, and schedule 140 and heavier.
S4	Either DN 200 and larger and less than schedule 140 wall, or less than DN 200 and all wall thicknesses.
NOTES – TIME–DEPENDENT PROPERTIES
T1	Allowable stresses for temperatures of 350°C and above are values obtained from time–dependent properties.
T2	Allowable stresses for temperatures of 375°C and above are values obtained from time–dependent properties.
T3	Allowable stresses for temperatures of 400°C and above are values obtained from time–dependent properties.
T4	Allowable stresses for temperatures of 425°C and above are values obtained from time–dependent properties.
T5	Allowable stresses for temperatures of 450°C and above are values obtained from time–dependent properties.
T6	Allowable stresses for temperatures of 475°C and above are values obtained from time–dependent properties.
T7	Allowable stresses for temperatures of 500°C and above are values obtained from time–dependent properties.
T8	Allowable stresses for temperatures of 525°C and above are values obtained from time–dependent properties.
T9	Allowable stresses for temperatures of 550°C and above are values obtained from time–dependent properties.
T10	Allowable stresses for temperatures of 575°C and above are values obtained from time–dependent properties.
T11	Allowable stresses for temperatures of 600°C and above are values obtained from time–dependent properties.
NOTES – WELDING REQUIREMENTS
W1	Not for welded construction.
W2	Welding is not permitted when carbon content exceeds 0.35% by ladle analysis except for limited types of welding, as allowed in Section VIII, Division 2, Part 6.
W3	Nonwelded, or welded if the tensile strength of the Section IX reduced section tension test is not less than 690 MPa.
W4	Welded, with the tensile strength of the Section IX reduced section tension test less than 690 MPa but not less than 655 MPa.
W5	In welded construction, for temperatures above 450°C, the weld metal shall have a carbon content of greater than 0.05%.
W6	Section IX, QW–250 Variables QW–404.12, QW–406.3, QW–407.2, and QW–409.1 shall also apply to this material. These variables shall be applied in accordance with the rules for welding of Section VIII, Division 2, Part 6.
W7	The following, in addition to the variables in Section IX, QW–250, shall be considered as essential variables requiring requalification of the welding procedure: (a) An increase in the maximum or a decrease in the minimum specified preheat or interpass temperatures. The specified range of preheat temperatures shall not exceed 85°C. (b) A change in the thickness T of the welding procedure qualification test plate as follows: (1) For welded joints that are quenched and tempered after welding, any increase in thickness (the minimum thickness qualified in all cases is 6 mm). (2) For welded joints that are not quenched and tempered after welding, any change as follows: (–a) for T less than 16 mm, any decrease in thickness (the maximum thickness qualified is 2T); (–b) for T equal to 16 mm and over, any departure from the range of 16 mm to 2T.

File: database/sources/6A/notes.txt
GENERAL NOTES
(a)	The stress values in this Table may be interpolated to determine values for intermediate temperatures. The values at intermediate temperatures shall be rounded to the same number of decimal places as the value at the higher temperature between which values are being interpolated. The rounding rule is: when the next digit beyond the last place to be retained is less than 5, retain unchanged the digit in the last place retained; when the digit next beyond the last place to be retained is 5 or greater, increase by 1 the digit in the last place retained.
(b)	Where a size limit appears in the Size/Thickness column, the limit applies to the dimension appropriate to the product form: wall thickness of tubing, pipe, pipe fittings, and hollow forgings; thickness of plate, flat bar and forgings, and polygonal bar; diameter of solid bar and bolting; and thickest cross–section of other pressure parts, e.g., castings and forgings.
(c)	The following abbreviations are used: Smls., Seamless; and Wld., Welded.
(d)	The maximum allowable use temperature is 260°C. The values for 275°C are provided for interpolation only.
NOTES – GENERAL REQUIREMENTS
G1	These allowable stress values apply also to structural shapes.
G2	SA/CSA–G40.21 as specified in ASME BPVC, Section II, Part A, grade 38W may be used in lieu of SA–36 for plates and bars not exceeding 19 mm.
G3	Tensile value is expected minimum.
G4	The stress value includes a joint factor of 0.85.
G5	The stress value includes a joint factor of 0.60.
G6	The stress value includes a casting quality factor of 0.80. Increased casting quality factors as a result of material examination beyond the requirements of the material specifications shall not be permitted.
G7	The stress value is established from a consideration of strength only and will be satisfactory for average service. For bolted joints, where freedom from leakage over a long period of time without retightening is required, lower stress values may be necessary as determined from the relative flexibility of the flange and bolts, and corresponding relaxation properties.
G8	For tie–rods and draw bolts on cast–iron sectional boilers subject to system pressure.
G9	The water temperature shall not exceed 99°C.
G10	Tubing material shall be fully annealed.
G11	The limitations of ASME BPVC, Section IV, HF–204.2 and HF–204.3 apply.
G12	Heat treatment after forming or fabrication is neither required nor prohibited.
G13	For arc or resistance welded studs only.
G14	For cold–rolled strips only.
NOTES – WELDING REQUIREMENTS
W1	Welding or brazing is not permitted.
W2	For tie–rods and draw bolts up to 22 mm diameter subject to system pressure, welding is not permitted.
W3	For tie–rods and draw bolts over 22 mm diameter and up to 32 mm diameter subject to system pressure, welding is not permitted.
